Repository: litresperminute/IMPACT-Lab-Thermal-Draw-Tower-Controller

File: Thermal Draw Trials/2026 Trials/Nylon PA12_3ch20.0_White_DR50.0_031.csv
# material: Nylon PA12
# geometry: 3ch
# preform_diameter: 20.0
# material_color: White
# temperature_C: 125.0
# drawdown_ratio: 50.0
# trial_number: 031
# operator: Ahmed_Akila
# start_time: 2026-04-20 11:09:15
# notes: 
Time(s),Feed(mm/min),Wind(m/min),Diameter(um),Predicted_diameter(um)
1.22,2.00,4.81,356.79,408.22
1.42,1.99,4.79,347.02,407.84
1.62,2.00,4.78,347.02,409.36
1.82,2.00,4.81,356.79,408.22
2.02,1.99,4.79,288.37,407.84
2.22,1.99,4.81,439.88,407.27
2.42,2.01,4.81,606.06,409.17
2.62,1.98,4.79,381.23,406.89
2.82,2.00,4.79,273.70,408.79
3.02,1.99,4.81,366.57,407.27
3.22,2.00,4.79,464.32,408.79
3.42,2.00,4.81,430.11,408.22
3.62,1.99,4.79,332.36,407.84
3.82,2.00,4.81,303.03,408.22
4.02,2.00,4.81,283.48,408.22
4.22,2.01,4.82,337.24,408.60
4.42,2.00,4.81,263.93,408.22
4.62,2.00,4.81,307.92,408.22
4.82,2.00,4.79,229.72,408.79
5.02,2.01,4.81,268.82,409.17
5.22,2.00,4.81,278.59,408.22
5.42,2.00,4.81,400.78,408.22
5.62,2.01,4.79,298.14,409.74
5.82,1.99,4.79,503.42,407.84
6.02,2.01,4.81,263.93,409.17
6.22,2.00,4.81,273.70,408.22
6.42,1.99,4.76,439.88,408.99
6.62,1.99,4.81,527.86,407.27
6.82,1.99,4.78,381.23,408.41
7.02,2.00,4.79,391.01,408.79
7.22,2.00,4.79,332.36,408.79
7.42,1.99,4.78,210.17,408.41
7.62,2.00,4.81,327.47,408.22
7.82,2.00,4.79,268.82,408.79
8.02,2.00,4.81,254.15,408.22
8.22,2.00,4.81,322.58,408.22
8.42,1.99,4.78,386.12,408.41
8.62,1.99,4.83,224.83,406.14
8.82,1.99,4.79,215.05,407.84
9.02,2.00,4.79,381.23,408.79
9.22,2.01,4.79,596.29,409.74
9.42,2.00,4.81,513.20,408.22
9.62,2.00,4.81,278.59,408.22
9.82,2.00,4.79,210.17,408.79
10.02,1.99,4.79,347.02,407.84
10.22,2.00,4.81,234.60,408.22
10.42,2.00,4.79,239.49,408.79
10.62,1.99,4.81,215.05,407.27
10.82,1.99,4.81,244.38,407.27
11.02,2.00,4.81,229.72,408.22
11.22,2.00,4.79,386.12,408.79
11.42,1.98,4.79,166.18,406.89
11.62,2.00,4.81,219.94,408.22
11.82,2.01,4.81,166.18,409.17
12.02,1.98,4.81,175.95,406.32
12.22,2.00,4.81,459.43,408.22
12.42,2.01,4.81,200.39,409.17
12.62,1.99,4.79,219.94,407.84
12.82,2.01,4.81,185.73,409.17
13.02,1.98,4.79,307.92,406.89
13.22,2.00,4.79,263.93,408.79
13.42,2.06,4.86,0.00,411.58
13.62,1.98,4.79,161.29,406.89
13.82,2.05,4.86,0.00,410.65
14.02,2.00,4.79,229.72,408.79
14.22,2.00,4.79,141.74,408.79
14.42,2.01,4.81,254.15,409.17
14.62,2.04,4.86,0.00,409.72
14.82,2.00,4.81,254.15,408.22
15.02,2.00,4.81,239.49,408.22
15.22,2.05,4.87,0.00,410.09
15.42,2.00,4.79,219.94,408.79
15.62,1.99,4.79,190.62,407.84
15.82,2.05,4.85,0.00,411.22
16.02,2.06,4.86,0.00,411.58
16.22,2.04,4.85,0.00,410.28
16.42,2.07,4.89,0.00,411.38
16.62,2.06,4.86,0.00,411.58
16.82,2.00,4.79,151.52,408.79
17.02,2.01,4.81,342.13,409.17
17.22,2.05,4.87,0.00,410.09
17.42,2.05,4.86,0.00,410.65
17.62,2.00,4.81,156.40,408.22
17.82,1.99,4.79,131.96,407.84
18.02,2.00,4.81,205.28,408.22
18.22,2.01,4.81,268.82,409.17
18.42,1.98,4.79,180.84,406.89
18.62,2.00,4.81,200.39,408.22
18.82,1.99,4.78,175.95,408.41
19.02,1.99,4.79,219.94,407.84
19.22,2.01,4.82,195.50,408.60
19.42,2.01,4.81,146.63,409.17
19.62,2.05,4.85,0.00,411.22
19.82,2.00,4.78,136.85,409.36
20.02,2.04,4.85,0.00,410.28
20.22,2.00,4.79,141.74,408.79
20.42,2.00,4.79,283.48,408.79
20.62,2.05,4.85,0.00,411.22
20.82,2.06,4.85,0.00,412.15
21.02,2.06,4.86,0.00,411.58
21.22,2.03,4.86,0.00,408.78
21.42,2.06,4.86,0.00,411.58
21.62,2.00,4.81,219.94,408.22
21.82,2.04,4.89,0.00,408.59
22.02,2.07,4.89,0.00,411.38
22.22,2.05,4.86,0.00,410.65
22.42,1.99,4.81,215.05,407.27
22.62,2.06,4.86,0.00,411.58
22.82,2.06,4.86,0.00,411.58
23.02,2.05,4.87,0.00,410.09
23.22,2.06,4.86,0.00,411.58
23.42,2.06,4.86,0.00,411.58
23.62,2.05,4.85,0.00,411.22
23.82,2.05,4.87,0.00,410.09
24.02,2.05,4.85,0.00,411.22
24.22,2.06,4.86,0.00,411.58
24.42,2.05,4.86,0.00,410.65
24.62,2.03,4.85,0.00,409.35
24.82,2.05,4.87,0.00,410.09
25.02,2.04,4.86,0.00,409.72
25.22,2.05,4.85,0.00,411.22
25.42,2.06,4.86,0.00,411.58
25.62,2.05,4.86,0.00,410.65
25.82,2.06,4.86,0.00,411.58
26.02,2.05,4.86,0.00,410.65
26.22,2.03,4.86,0.00,408.78
26.42,2.05,4.86,0.00,410.65
26.62,2.05,4.86,0.00,410.65
26.82,2.04,4.85,0.00,410.28
27.02,2.07,4.87,0.00,411.94
27.22,2.05,4.87,0.00,410.09
27.42,2.05,4.85,0.00,411.22
27.62,2.06,4.86,0.00,411.58
27.82,2.06,4.85,0.00,412.15
28.02,2.05,4.85,0.00,411.22
28.22,2.06,4.86,0.00,411.58
28.42,2.05,4.85,0.00,411.22
28.62,2.06,4.86,0.00,411.58
28.82,2.06,4.85,0.00,412.15
29.02,2.00,4.79,161.29,408.79
29.22,2.06,4.86,0.00,411.58
29.42,2.04,4.85,0.00,410.28
29.62,2.05,4.86,0.00,410.65
29.82,2.06,4.86,0.00,411.58
30.02,2.04,4.85,0.00,410.28
30.22,2.06,4.86,0.00,411.58
30.42,2.05,4.86,0.00,410.65
30.62,2.04,4.86,0.00,409.72
30.82,2.06,4.85,0.00,412.15
31.02,2.04,4.86,0.00,409.72
31.22,2.05,4.86,0.00,410.65
31.42,2.05,4.83,0.00,411.79
31.62,2.04,4.86,0.00,409.72
31.82,2.05,4.86,0.00,410.65
32.02,2.06,4.86,0.00,411.58
32.22,2.05,4.89,0.00,409.52
32.42,2.06,4.86,0.00,411.58
32.62,2.05,4.86,0.00,410.65
32.82,2.05,4.85,0.00,411.22
33.02,2.06,4.86,0.00,411.58
33.22,2.05,4.86,0.00,410.65
33.42,2.06,4.86,0.00,411.58
33.62,2.05,4.86,0.00,410.65
33.82,2.04,4.86,0.00,409.72
34.02,2.05,4.86,0.00,410.65
34.22,2.04,4.87,0.00,409.15
34.42,2.05,4.85,0.00,411.22
34.62,2.04,4.86,0.00,409.72
34.82,2.05,4.86,0.00,410.65
35.02,2.05,4.85,0.00,411.22
35.22,2.05,4.86,0.00,410.65
35.42,2.03,4.86,0.00,408.78
35.62,2.05,4.85,0.00,411.22
35.82,2.06,4.85,0.00,412.15
36.02,2.04,4.86,0.00,409.72
36.22,2.05,4.87,0.00,410.09
36.42,2.04,4.89,0.00,408.59
36.62,2.05,4.85,0.00,411.22
36.82,2.05,4.85,0.00,411.22
37.02,2.05,4.86,0.00,410.65
37.22,2.05,4.85,0.00,411.22
37.42,2.05,4.86,0.00,410.65
37.62,2.05,4.85,0.00,411.22
37.82,2.05,4.86,0.00,410.65
38.02,2.04,4.85,0.00,410.28
38.22,2.04,4.85,0.00,410.28
38.42,2.04,4.86,0.00,409.72
38.62,2.05,4.86,0.00,410.65
38.82,2.04,4.85,0.00,410.28
39.02,2.05,4.86,0.00,410.65
39.22,2.05,4.86,0.00,410.65
39.42,2.04,4.86,0.00,409.72
39.62,2.06,4.85,0.00,412.15
39.82,2.04,4.85,0.00,410.28
40.02,2.05,4.83,0.00,411.79
40.22,2.06,4.86,0.00,411.58
40.42,2.04,4.85,0.00,410.28
40.62,2.06,4.87,0.00,411.02
40.82,2.04,4.82,0.00,411.43
41.02,2.04,4.85,0.00,410.28
41.22,2.05,4.86,0.00,410.65
41.42,2.04,4.86,0.00,409.72
41.62,2.03,4.85,0.00,409.35
41.82,2.06,4.85,0.00,412.15
42.02,2.06,4.86,0.00,411.58
42.22,2.04,4.85,0.00,410.28
42.42,2.06,4.86,0.00,411.58
42.62,2.04,4.86,0.00,409.72
42.82,2.04,4.86,0.00,409.72
43.02,2.06,4.86,0.00,411.58
43.22,2.05,4.86,0.00,410.65
43.42,2.07,4.87,0.00,411.94
43.62,2.05,4.86,0.00,410.65
43.82,2.04,4.85,0.00,410.28
44.02,2.05,4.86,0.00,410.65
44.22,2.06,4.85,0.00,412.15
44.42,2.05,4.86,0.00,410.65
44.62,2.05,4.85,0.00,411.22
44.82,2.06,4.87,0.00,411.02
45.02,2.04,4.85,0.00,410.28
45.22,2.06,4.86,0.00,411.58
45.42,2.04,4.86,0.00,409.72
45.62,2.05,4.85,0.00,411.22
45.82,2.04,4.89,0.00,408.59
46.02,2.04,4.85,0.00,410.28
46.22,2.06,4.85,0.00,412.15
46.42,2.05,4.87,0.00,410.09
46.62,2.04,4.85,0.00,410.28
46.82,2.06,4.86,0.00,411.58
47.02,2.04,4.85,0.00,410.28
47.22,2.04,4.85,0.00,410.28
47.42,2.04,4.86,0.00,409.72
47.62,2.04,4.86,0.00,409.72
47.82,2.04,4.85,0.00,410.28
48.02,2.05,4.86,0.00,410.65
48.22,2.04,4.86,0.00,409.72
48.42,2.05,4.86,0.00,410.65
48.62,2.05,4.87,0.00,410.09
48.82,2.05,4.85,0.00,411.22
49.02,2.06,4.86,0.00,411.58
49.22,2.05,4.86,0.00,410.65
49.42,2.06,4.86,0.00,411.58
49.62,2.04,4.86,0.00,409.72
49.82,2.04,4.86,0.00,409.72
50.02,2.06,4.87,0.00,411.02
50.22,2.06,4.86,0.00,411.58
50.42,2.03,4.85,0.00,409.35
50.62,2.06,4.86,0.00,411.58
50.82,2.04,4.85,0.00,410.28
51.02,2.04,4.85,0.00,410.28
51.22,2.06,4.86,0.00,411.58
51.42,2.03,4.86,0.00,408.78
51.62,2.06,4.86,0.00,411.58
51.82,2.05,4.87,0.00,410.09
52.02,2.03,4.85,0.00,409.35
52.22,2.05,4.87,0.00,410.09
52.42,2.05,4.87,0.00,410.09
52.62,2.06,4.86,0.00,411.58
52.82,2.06,4.86,0.00,411.58
53.02,2.04,4.86,0.00,409.72
53.22,2.05,4.86,0.00,410.65
53.42,2.04,4.86,0.00,409.72
53.62,2.05,4.85,0.00,411.22
53.82,2.06,4.86,0.00,411.58
54.02,2.06,4.87,0.00,411.02
54.22,2.06,4.86,0.00,411.58
54.42,2.05,4.86,0.00,410.65
54.62,2.06,4.85,0.00,412.15
54.82,2.05,4.83,0.00,411.79
55.02,2.05,4.85,0.00,411.22
55.22,2.05,4.85,0.00,411.22
55.42,2.06,4.86,0.00,411.58
55.62,2.04,4.85,0.00,410.28
55.82,2.06,4.85,0.00,412.15
56.02,2.04,4.86,0.00,409.72
56.22,2.04,4.85,0.00,410.28
56.42,2.06,4.86,0.00,411.58
56.62,2.04,4.85,0.00,410.28
56.82,2.05,4.85,0.00,411.22
57.02,2.06,4.86,0.00,411.58
57.22,2.03,4.85,0.00,409.35
57.42,2.06,4.85,0.00,412.15
57.62,2.06,4.89,0.00,410.45
57.82,2.04,4.85,0.00,410.28
58.02,2.05,4.85,0.00,411.22
58.22,2.04,4.86,0.00,409.72
58.42,2.03,4.85,0.00,409.35
58.62,2.05,4.86,0.00,410.65
58.82,2.04,4.85,0.00,410.28
59.02,2.05,4.85,0.00,411.22
59.22,2.06,4.86,0.00,411.58
59.42,2.06,4.86,0.00,411.58
59.62,2.06,4.86,0.00,411.58
59.82,2.06,4.86,0.00,411.58

File: Thermal Draw Trials/2026 Trials/Nylon PA6_3 Channel Spiral20.0_White_DR50.0_020.csv (part 1 of 4)
# material: Nylon PA6
# geometry: 3 Channel Spiral
# preform_diameter: 20.0
# material_color: White
# temperature_C: 290.0
# drawdown_ratio: 50.0
# trial_number: 020
# operator: Akila_Ahmed
# start_time: 2026-03-11 13:51:25
# notes: The load cell test to find the ternsion created on the preform. Feed and Draw speeds set to default.
Time(s),Feed(mm/min),Wind(m/min),Diameter(um),Predicted_diameter(um)
1.22,1.94,4.62,1085.04,409.61
1.42,1.93,4.59,850.44,409.82
1.62,1.93,4.60,669.60,409.22
1.82,1.94,4.60,571.85,410.20
2.02,1.92,4.59,513.20,408.82
2.22,1.94,4.60,469.21,410.20
2.42,1.94,4.59,435.00,410.80
2.62,1.94,4.60,425.22,410.20
2.82,1.94,4.60,425.22,410.20
3.02,1.94,4.59,391.01,410.80
3.22,1.98,4.66,0.00,412.71
3.42,1.94,4.60,420.33,410.20
3.62,1.95,4.60,410.56,411.19
3.82,1.94,4.58,420.33,411.41
4.02,2.00,4.67,0.00,414.04
4.22,1.98,4.67,0.00,412.11
4.42,1.98,4.67,0.00,412.11
4.62,1.98,4.64,0.00,413.30
4.82,2.00,4.66,0.00,414.64
5.02,1.94,4.59,400.78,410.80
5.22,1.94,4.60,395.89,410.20
5.42,1.95,4.60,371.46,411.19
5.62,1.98,4.66,0.00,412.71
5.82,1.98,4.67,0.00,412.11
6.02,1.99,4.67,0.00,413.08
6.22,1.98,4.66,0.00,412.71
6.42,1.98,4.68,0.00,411.52
6.62,1.94,4.60,356.79,410.20
6.82,1.92,4.59,347.02,408.82
7.02,1.95,4.60,356.79,411.19
7.22,1.97,4.68,0.00,410.55
7.42,1.99,4.64,0.00,414.27
7.62,1.93,4.60,351.91,409.22
7.82,1.93,4.62,347.02,408.62
8.02,1.94,4.60,337.24,410.20
8.22,1.95,4.60,347.02,411.19
8.42,1.93,4.56,337.24,411.02
8.62,1.93,4.60,332.36,409.22
8.82,1.95,4.62,351.91,410.59
9.02,1.94,4.60,342.13,410.20
9.22,1.93,4.60,351.91,409.22
9.42,1.92,4.59,347.02,408.82
9.62,1.93,4.60,347.02,409.22
9.82,1.92,4.62,356.79,407.63
10.02,1.92,4.59,351.91,408.82
10.22,1.93,4.60,351.91,409.22
10.42,1.93,4.59,332.36,409.82
10.62,1.95,4.60,342.13,411.19
10.82,1.94,4.58,312.81,411.41
11.02,1.95,4.60,303.03,411.19
11.22,1.95,4.62,298.14,410.59
11.42,1.93,4.60,307.92,409.22
11.62,1.94,4.60,293.26,410.20
11.82,1.93,4.59,298.14,409.82
12.02,1.93,4.60,298.14,409.22
12.22,1.93,4.62,322.58,408.62
12.42,1.94,4.59,322.58,410.80
12.62,1.95,4.59,322.58,411.79
12.82,1.93,4.59,307.92,409.82
13.02,1.93,4.60,293.26,409.22
13.22,1.94,4.62,307.92,409.61
13.42,1.94,4.60,288.37,410.20
13.62,1.94,4.62,307.92,409.61
13.82,1.93,4.59,342.13,409.82
14.02,1.94,4.60,327.47,410.20
14.22,1.92,4.62,303.03,407.63
14.42,1.94,4.60,307.92,410.20
14.62,1.92,4.59,298.14,408.82
14.82,1.94,4.60,303.03,410.20
15.02,1.93,4.62,293.26,408.62
15.22,1.92,4.60,293.26,408.23
15.42,1.94,4.60,293.26,410.20
15.62,1.94,4.62,303.03,409.61
15.82,1.93,4.59,322.58,409.82
16.02,1.93,4.62,317.69,408.62
16.22,1.94,4.60,307.92,410.20
16.42,1.94,4.60,312.81,410.20
16.62,1.93,4.60,307.92,409.22
16.82,1.94,4.60,322.58,410.20
17.02,1.95,4.60,327.47,411.19
17.22,1.94,4.59,317.69,410.80
17.42,1.95,4.60,303.03,411.19
17.62,1.92,4.60,312.81,408.23
17.82,1.93,4.60,307.92,409.22
18.02,1.92,4.59,312.81,408.82
18.22,1.94,4.60,317.69,410.20
18.42,1.93,4.60,322.58,409.22
18.62,1.94,4.60,317.69,410.20
18.82,1.93,4.60,307.92,409.22
19.02,1.94,4.59,312.81,410.80
19.22,1.93,4.60,342.13,409.22
19.42,1.94,4.59,332.36,410.80
19.62,1.94,4.59,303.03,410.80
19.82,1.94,4.60,307.92,410.20
20.02,1.95,4.59,307.92,411.79
20.22,1.95,4.60,317.69,411.19
20.42,1.92,4.60,307.92,408.23
20.62,1.94,4.60,303.03,410.20
20.82,1.93,4.60,317.69,409.22
21.02,1.94,4.60,307.92,410.20
21.22,1.94,4.62,298.14,409.61
21.42,1.95,4.59,293.26,411.79
21.62,1.94,4.62,283.48,409.61
21.82,1.94,4.60,273.70,410.20
22.02,1.93,4.60,283.48,409.22
22.22,1.93,4.62,283.48,408.62
22.42,1.93,4.60,288.37,409.22
22.62,1.94,4.59,288.37,410.80
22.82,1.92,4.60,303.03,408.23
23.02,1.94,4.60,307.92,410.20
23.22,1.92,4.59,298.14,408.82
23.42,1.94,4.60,298.14,410.20
23.62,1.93,4.59,288.37,409.82
23.82,1.94,4.60,298.14,410.20
24.02,1.93,4.60,283.48,409.22
24.22,1.94,4.60,288.37,410.20
24.42,1.95,4.62,293.26,410.59
24.62,1.94,4.59,288.37,410.80
24.82,1.93,4.60,298.14,409.22
25.02,1.94,4.59,307.92,410.80
25.22,1.94,4.59,288.37,410.80
25.42,1.94,4.62,303.03,409.61
25.62,1.95,4.60,307.92,411.19
25.82,1.92,4.62,312.81,407.63
26.02,1.93,4.59,293.26,409.82
26.22,1.94,4.62,298.14,409.61
26.42,1.92,4.60,283.48,408.23
26.62,1.94,4.60,298.14,410.20
26.82,1.95,4.60,303.03,411.19
27.02,1.94,4.60,312.81,410.20
27.22,1.94,4.60,317.69,410.20
27.42,1.92,4.60,303.03,408.23
27.62,1.93,4.60,288.37,409.22
27.82,1.94,4.59,283.48,410.80
28.02,1.93,4.58,283.48,410.42
28.22,1.93,4.60,293.26,409.22
28.42,1.94,4.60,288.37,410.20
28.62,1.93,4.59,293.26,409.82
28.82,1.93,4.60,293.26,409.22
29.02,1.94,4.63,298.14,409.01
29.22,1.93,4.60,298.14,409.22
29.42,1.94,4.60,293.26,410.20
29.62,1.95,4.60,303.03,411.19
29.82,1.93,4.60,298.14,409.22
30.02,1.94,4.60,312.81,410.20
30.22,1.94,4.60,303.03,410.20
30.42,1.93,4.60,307.92,409.22
30.62,1.94,4.60,303.03,410.20
30.82,1.92,4.60,312.81,408.23
31.02,1.95,4.60,303.03,411.19
31.22,1.92,4.59,293.26,408.82
31.42,1.93,4.58,303.03,410.42
31.62,1.92,4.62,278.59,407.63
31.82,1.95,4.60,288.37,411.19
32.02,1.93,4.62,303.03,408.62
32.22,1.92,4.60,303.03,408.23
32.42,1.94,4.60,307.92,410.20
32.62,1.94,4.60,293.26,410.20
32.82,1.93,4.60,273.70,409.22
33.02,1.93,4.62,278.59,408.62
33.22,1.92,4.60,263.93,408.23
33.42,1.94,4.60,273.70,410.20
33.62,1.93,4.59,273.70,409.82
33.82,1.94,4.60,288.37,410.20
34.02,1.93,4.60,298.14,409.22
34.22,1.92,4.60,283.48,408.23
34.42,1.94,4.60,312.81,410.20
34.62,1.93,4.60,303.03,409.22
34.82,1.94,4.60,307.92,410.20
35.02,1.94,4.60,312.81,410.20
35.22,1.92,4.60,303.03,408.23
35.42,1.94,4.60,298.14,410.20
35.62,1.94,4.62,317.69,409.61
35.82,1.94,4.59,298.14,410.80
36.02,1.94,4.60,283.48,410.20
36.22,1.93,4.59,288.37,409.82
36.42,1.95,4.62,298.14,410.59
36.62,1.94,4.60,288.37,410.20
36.82,1.94,4.60,268.82,410.20
37.02,1.94,4.60,293.26,410.20
37.22,1.93,4.60,283.48,409.22
37.42,1.94,4.60,288.37,410.20
37.62,1.94,4.60,288.37,410.20
37.82,1.93,4.60,268.82,409.22
38.02,1.93,4.62,278.59,408.62
38.22,1.92,4.59,263.93,408.82
38.42,1.95,4.60,278.59,411.19
38.62,1.94,4.59,259.04,410.80
38.82,1.92,4.62,263.93,407.63
39.02,1.95,4.62,273.70,410.59
39.22,1.94,4.59,263.93,410.80
39.42,1.94,4.60,273.70,410.20
39.62,1.94,4.59,273.70,410.80
39.82,1.95,4.60,288.37,411.19
40.02,1.94,4.60,259.04,410.20
40.22,1.92,4.60,263.93,408.23
40.42,1.94,4.60,249.27,410.20
40.62,1.93,4.59,249.27,409.82
40.82,1.95,4.60,259.04,411.19
41.02,1.94,4.60,254.15,410.20
41.22,1.95,4.60,273.70,411.19
41.42,1.94,4.62,273.70,409.61
41.62,1.93,4.60,273.70,409.22
41.82,1.93,4.62,278.59,408.62
42.02,1.93,4.60,263.93,409.22
42.22,1.94,4.60,293.26,410.20
42.42,1.94,4.62,298.14,409.61
42.62,1.93,4.60,283.48,409.22
42.82,1.92,4.60,259.04,408.23
43.02,1.94,4.60,273.70,410.20
43.22,1.93,4.60,263.93,409.22
43.42,1.92,4.59,278.59,408.82
43.62,1.94,4.60,259.04,410.20
43.82,1.94,4.59,244.38,410.80
44.02,1.94,4.59,239.49,410.80
44.22,1.93,4.62,234.60,408.62
44.42,1.93,4.62,224.83,408.62
44.62,1.95,4.60,239.49,411.19
44.82,1.92,4.60,219.94,408.23
45.02,1.94,4.62,239.49,409.61
45.22,1.94,4.60,254.15,410.20
45.42,1.94,4.59,254.15,410.80
45.62,1.94,4.60,268.82,410.20
45.82,1.94,4.60,263.93,410.20
46.02,1.95,4.60,273.70,411.19
46.22,1.93,4.60,268.82,409.22
46.42,1.94,4.60,259.04,410.20
46.62,1.94,4.60,259.04,410.20
46.82,1.93,4.59,254.15,409.82
47.02,1.95,4.60,263.93,411.19
47.22,1.92,4.59,249.27,408.82
47.42,1.95,4.62,259.04,410.59
47.62,1.95,4.60,254.15,411.19
47.82,1.92,4.60,249.27,408.23
48.02,1.95,4.60,254.15,411.19
48.22,1.95,4.59,254.15,411.79
48.42,1.94,4.60,268.82,410.20
48.62,1.94,4.60,263.93,410.20
48.82,1.95,4.60,263.93,411.19
49.02,1.94,4.60,259.04,410.20
49.22,1.93,4.60,254.15,409.22
49.42,1.94,4.58,244.38,411.41
49.62,1.95,4.60,254.15,411.19
49.82,1.95,4.62,259.04,410.59
50.02,1.93,4.62,254.15,408.62
50.22,1.94,4.60,249.27,410.20
50.42,1.92,4.62,239.49,407.63
50.62,1.94,4.60,249.27,410.20
50.82,1.94,4.60,254.15,410.20
51.02,1.93,4.60,254.15,409.22
51.22,1.93,4.59,249.27,409.82
51.42,1.93,4.62,244.38,408.62
51.62,1.93,4.59,249.27,409.82
51.82,1.94,4.60,249.27,410.20
52.02,1.92,4.60,244.38,408.23
52.22,1.93,4.60,254.15,409.22
52.42,1.92,4.62,259.04,407.63
52.62,1.93,4.60,273.70,409.22
52.82,1.94,4.62,249.27,409.61
53.02,1.94,4.59,244.38,410.80
53.22,1.93,4.60,249.27,409.22
53.42,1.93,4.62,244.38,408.62
53.62,1.94,4.60,259.04,410.20
53.82,1.94,4.59,254.15,410.80
54.02,1.93,4.60,249.27,409.22
54.22,1.93,4.60,239.49,409.22
54.42,1.94,4.59,234.60,410.80
54.62,1.94,4.60,249.27,410.20
54.82,1.94,4.62,254.15,409.61
55.02,1.94,4.60,239.49,410.20
55.22,1.94,4.60,249.27,410.20
55.42,1.93,4.62,224.83,408.62
55.62,1.95,4.60,239.49,411.19
55.82,1.92,4.62,244.38,407.63
56.02,1.95,4.62,254.15,410.59
56.22,1.94,4.60,219.94,410.20
56.42,1.94,4.60,254.15,410.20
56.62,1.94,4.60,263.93,410.20
56.82,1.94,4.58,234.60,411.41
57.02,1.95,4.60,244.38,411.19
57.22,1.93,4.59,239.49,409.82
57.42,1.94,4.62,229.72,409.61
57.62,1.92,4.60,224.83,408.23
57.82,1.93,4.60,244.38,409.22
58.02,1.95,4.60,254.15,411.19
58.22,1.94,4.62,259.04,409.61
58.42,1.93,4.62,234.60,408.62
58.62,1.94,4.60,234.60,410.20
58.82,1.95,4.60,239.49,411.19
59.02,1.93,4.60,224.83,409.22
59.22,1.95,4.60,244.38,411.19
59.42,1.92,4.60,229.72,408.23
59.62,1.94,4.60,239.49,410.20
59.82,1.93,4.62,244.38,408.62
60.02,1.93,4.60,234.60,409.22
60.22,1.95,4.60,244.38,411.19
60.42,1.94,4.60,224.83,410.20
60.62,1.95,4.60,224.83,411.19
60.82,1.93,4.60,224.83,409.22
61.02,1.94,4.60,234.60,410.20
61.22,1.94,4.62,249.27,409.61
61.42,1.94,4.62,263.93,409.61
61.62,1.93,4.60,263.93,409.22
61.82,1.94,4.62,249.27,409.61
62.02,1.93,4.62,254.15,408.62
62.22,1.92,4.63,239.49,407.04
62.42,1.94,4.62,249.27,409.61
62.62,1.93,4.60,254.15,409.22
62.82,1.92,4.60,239.49,408.23
63.02,1.93,4.60,259.04,409.22
63.22,1.94,4.60,249.27,410.20
63.42,1.93,4.59,254.15,409.82
63.62,1.95,4.60,254.15,411.19
63.82,1.92,4.60,244.38,408.23
64.02,1.94,4.60,244.38,410.20
64.22,1.92,4.62,234.60,407.63
64.42,1.93,4.59,244.38,409.82
64.62,1.94,4.62,239.49,409.61
64.82,1.94,4.59,219.94,410.80
65.02,1.95,4.60,234.60,411.19
65.22,1.94,4.60,224.83,410.20
65.42,1.93,4.60,244.38,409.22
65.62,1.95,4.62,234.60,410.59
65.82,1.94,4.60,249.27,410.20
66.02,1.94,4.60,268.82,410.20
66.22,1.94,4.60,259.04,410.20
66.42,1.94,4.60,239.49,410.20
66.62,1.93,4.62,239.49,408.62
66.82,1.94,4.63,263.93,409.01
67.02,1.95,4.59,268.82,411.79
67.22,1.94,4.60,234.60,410.20
67.42,1.94,4.60,239.49,410.20
67.62,1.94,4.60,249.27,410.20
67.82,1.93,4.60,244.38,409.22
68.02,1.93,4.62,244.38,408.62
68.22,1.94,4.60,249.27,410.20
68.42,1.95,4.62,254.15,410.59
68.62,1.94,4.62,244.38,409.61
68.82,1.94,4.62,263.93,409.61
69.02,1.92,4.60,254.15,408.23
69.22,1.92,4.60,259.04,408.23
69.42,1.94,4.62,259.04,409.61
69.62,1.94,4.62,268.82,409.61
69.82,1.94,4.60,254.15,410.20
70.02,1.94,4.60,244.38,410.20
70.22,1.93,4.59,249.27,409.82
70.42,1.95,4.62,254.15,410.59
70.62,1.92,4.60,254.15,408.23
70.82,1.93,4.60,254.15,409.22
71.02,1.93,4.60,254.15,409.22
71.22,1.93,4.60,244.38,409.22
71.42,1.94,4.62,254.15,409.61
71.62,1.93,4.59,249.27,409.82
71.82,1.94,4.60,239.49,410.20
72.02,1.93,4.60,224.83,409.22
72.22,1.93,4.60,244.38,409.22
72.42,1.93,4.60,249.27,409.22
72.62,1.93,4.62,234.60,408.62
72.82,1.95,4.60,259.04,411.19
73.02,1.94,4.60,259.04,410.20
73.22,1.93,4.60,268.82,409.22
73.42,1.94,4.60,259.04,410.20
73.62,1.94,4.60,268.82,410.20
73.82,1.94,4.60,283.48,410.20
74.02,1.94,4.60,263.93,410.20
74.22,1.93,4.60,259.04,409.22
74.42,1.92,4.60,259.04,408.23
74.62,1.93,4.60,263.93,409.22
74.82,1.93,4.60,268.82,409.22
75.02,1.94,4.59,268.82,410.80
75.22,1.95,4.60,278.59,411.19
75.42,1.93,4.59,263.93,409.82
75.62,1.94,4.60,288.37,410.20
75.82,1.94,4.62,278.59,409.61
76.02,1.93,4.60,259.04,409.22
76.22,1.93,4.60,259.04,409.22
76.42,1.93,4.60,263.93,409.22
76.62,1.92,4.60,278.59,408.23
76.82,1.93,4.62,283.48,408.62
77.02,1.93,4.59,278.59,409.82
77.22,1.93,4.62,283.48,408.62
77.42,1.93,4.59,288.37,409.82
77.62,1.94,4.60,283.48,410.20
77.82,1.95,4.60,273.70,411.19
78.02,1.93,4.60,268.82,409.22
78.22,1.93,4.62,283.48,408.62
78.42,1.94,4.60,278.59,410.20
78.62,1.94,4.60,268.82,410.20
78.82,1.93,4.60,273.70,409.22
79.02,1.93,4.60,268.82,409.22
79.22,1.94,4.60,268.82,410.20
79.42,1.92,4.59,273.70,408.82
79.62,1.95,4.62,283.48,410.59
79.82,1.94,4.60,288.37,410.20
80.02,1.93,4.63,283.48,408.03
80.22,1.94,4.62,263.93,409.61
80.42,1.93,4.60,268.82,409.22
80.62,1.94,4.60,283.48,410.20
80.82,1.93,4.60,283.48,409.22
81.02,1.95,4.60,298.14,411.19
81.22,1.93,4.59,293.26,409.82
81.42,1.93,4.60,293.26,409.22
81.62,1.94,4.62,293.26,409.61
81.82,1.94,4.60,298.14,410.20
82.02,1.93,4.60,298.14,409.22
82.22,1.92,4.60,273.70,408.23
82.42,1.95,4.60,273.70,411.19
82.62,1.92,4.62,273.70,407.63
82.82,1.93,4.60,288.37,409.22
83.02,1.94,4.60,293.26,410.20
83.22,1.92,4.59,273.70,408.82
83.42,1.94,4.63,273.70,409.01
83.62,1.93,4.62,263.93,408.62
83.82,1.94,4.59,283.48,410.80
84.02,1.94,4.60,288.37,410.20
84.22,1.93,4.60,278.59,409.22
84.42,1.95,4.60,278.59,411.19
84.62,1.92,4.62,273.70,407.63
84.82,1.94,4.60,298.14,410.20
85.02,1.95,4.60,312.81,411.19
85.22,1.94,4.60,307.92,410.20
85.42,1.95,4.62,303.03,410.59
85.62,1.93,4.62,283.48,408.62
85.82,1.94,4.60,293.26,410.20
86.02,1.95,4.62,293.26,410.59
86.22,1.92,4.60,288.37,408.23
86.42,1.93,4.60,307.92,409.22
86.62,1.94,4.60,303.03,410.20
86.82,1.94,4.60,278.59,410.20
87.02,1.93,4.62,298.14,408.62
87.22,1.93,4.59,288.37,409.82
87.42,1.93,4.62,268.82,408.62
87.62,1.93,4.62,288.37,408.62
87.82,1.94,4.60,278.59,410.20
88.02,1.94,4.62,288.37,409.61
88.22,1.92,4.60,278.59,408.23
88.42,1.93,4.60,298.14,409.22
88.62,1.92,4.62,303.03,407.63
88.82,1.92,4.59,298.14,408.82
89.02,1.93,4.60,327.47,409.22
89.22,1.93,4.60,322.58,409.22
89.42,1.95,4.60,327.47,411.19
89.62,1.92,4.60,312.81,408.23
89.82,1.94,4.60,327.47,410.20
90.02,1.94,4.60,342.13,410.20
90.22,1.94,4.60,317.69,410.20
90.42,1.95,4.60,312.81,411.19
90.62,1.93,4.59,312.81,409.82
90.82,1.95,4.62,347.02,410.59
91.02,1.92,4.62,332.36,407.63
91.22,1.94,4.60,342.13,410.20
91.42,1.94,4.60,337.24,410.20
91.62,1.93,4.60,322.58,409.22
91.82,1.94,4.60,312.81,410.20
92.02,1.93,4.60,317.69,409.22
92.22,1.94,4.60,327.47,410.20
92.42,1.93,4.62,303.03,408.62
92.62,1.95,4.60,307.92,411.19
92.82,1.94,4.62,312.81,409.61
93.02,1.93,4.60,312.81,409.22
93.22,1.95,4.60,322.58,411.19
93.42,1.94,4.60,322.58,410.20
93.62,1.94,4.62,322.58,409.61
93.82,1.95,4.60,332.36,411.19
94.02,1.94,4.58,337.24,411.41
94.22,1.94,4.59,322.58,410.80
94.42,1.93,4.58,327.47,410.42
94.62,1.93,4.60,337.24,409.22
94.82,1.94,4.60,327.47,410.20
95.02,1.94,4.60,347.02,410.20
95.22,1.93,4.62,332.36,408.62
95.42,1.94,4.59,347.02,410.80
95.62,1.94,4.60,347.02,410.20
95.82,1.93,4.59,337.24,409.82
96.02,1.94,4.60,342.13,410.20
96.22,1.94,4.62,322.58,409.61
96.42,1.94,4.62,327.47,409.61
96.62,1.94,4.62,307.92,409.61
96.82,1.93,4.60,312.81,409.22
97.02,1.94,4.62,322.58,409.61
97.22,1.94,4.62,322.58,409.61
97.42,1.95,4.62,342.13,410.59
97.62,1.94,4.59,337.24,410.80
97.82,1.94,4.60,342.13,410.20
98.02,1.94,4.62,347.02,409.61
98.22,1.94,4.59,361.68,410.80
98.42,1.95,4.62,356.79,410.59
98.62,1.92,4.60,366.57,408.23
98.82,1.94,4.60,371.46,410.20
99.02,1.92,4.60,342.13,408.23
99.22,1.95,4.62,356.79,410.59
99.42,1.95,4.60,371.46,411.19
99.62,1.94,4.60,356.79,410.20
99.82,1.94,4.62,356.79,409.61
100.02,1.92,4.59,337.24,408.82
100.22,1.95,4.60,347.02,411.19
100.42,1.94,4.62,327.47,409.61
100.62,1.95,4.62,327.47,410.59
100.82,1.92,4.62,322.58,407.63
101.02,1.94,4.60,351.91,410.20
101.22,1.92,4.60,347.02,408.23
101.42,1.94,4.62,351.91,409.61
101.62,1.95,4.63,366.57,410.00
101.82,1.92,4.60,361.68,408.23
102.02,1.94,4.63,356.79,409.01
102.22,1.93,4.62,342.13,408.62
102.42,1.95,4.59,361.68,411.79
102.62,1.94,4.60,342.13,410.20
102.82,1.92,4.62,342.13,407.63
103.02,1.95,4.63,356.79,410.00
103.22,1.93,4.60,347.02,409.22
103.42,1.94,4.60,337.24,410.20
103.62,1.94,4.62,351.91,409.61
103.82,1.93,4.59,361.68,409.82
104.02,1.94,4.62,351.91,409.61
104.22,1.94,4.60,361.68,410.20
104.42,1.95,4.60,381.23,411.19
104.62,1.93,4.60,386.12,409.22
104.82,1.95,4.60,400.78,411.19
105.02,1.92,4.62,376.34,407.63
105.22,1.94,4.60,376.34,410.20
105.42,1.94,4.60,376.34,410.20
105.62,1.94,4.60,366.57,410.20
105.82,1.95,4.62,371.46,410.59
106.02,1.94,4.59,371.46,410.80
106.22,1.95,4.63,371.46,410.00
106.42,1.92,4.62,347.02,407.63
106.62,1.93,4.60,356.79,409.22
106.82,1.92,4.62,361.68,407.63
107.02,1.94,4.62,376.34,409.61
107.22,1.93,4.60,371.46,409.22
107.42,1.92,4.60,376.34,408.23
107.62,1.95,4.62,376.34,410.59
107.82,1.92,4.60,361.68,408.23
108.02,1.94,4.62,381.23,409.61
108.22,1.93,4.60,371.46,409.22
108.42,1.95,4.62,381.23,410.59
108.62,1.93,4.62,371.46,408.62
108.82,1.93,4.60,366.57,409.22
109.02,1.94,4.60,386.12,410.20
109.22,1.94,4.64,386.12,408.42
109.42,1.94,4.60,376.34,410.20
109.62,1.93,4.60,381.23,409.22
109.82,1.94,4.62,386.12,409.61
110.02,1.94,4.62,395.89,409.61
110.22,1.93,4.60,395.89,409.22
110.42,1.94,4.62,395.89,409.61
110.62,1.92,4.62,376.34,407.63
110.82,1.94,4.62,386.12,409.61
111.02,1.93,4.60,381.23,409.22
111.22,1.93,4.62,376.34,408.62
111.42,1.94,4.62,400.78,409.61
111.62,1.94,4.60,366.57,410.20
111.82,1.93,4.59,381.23,409.82
112.02,1.92,4.60,361.68,408.23
112.22,1.93,4.62,376.34,408.62
112.42,1.95,4.62,361.68,410.59
112.62,1.93,4.60,361.68,409.22
112.82,1.93,4.62,376.34,408.62
113.02,1.93,4.62,391.01,408.62
113.22,1.94,4.60,395.89,410.20
113.42,1.94,4.60,381.23,410.20
113.62,1.94,4.59,371.46,410.80
113.82,1.94,4.60,386.12,410.20
114.02,1.92,4.60,371.46,408.23
114.22,1.93,4.62,391.01,408.62
114.42,1.95,4.62,400.78,410.59
114.62,1.94,4.62,405.67,409.61
114.82,1.94,4.62,410.56,409.61
115.02,1.94,4.59,405.67,410.80
115.22,1.94,4.60,420.33,410.20
115.42,1.93,4.60,415.44,409.22
115.62,1.94,4.60,420.33,410.20
115.82,1.92,4.60,430.11,408.23
116.02,1.94,4.58,395.89,411.41
116.22,1.96,4.63,386.12,410.98
116.42,1.94,4.60,391.01,410.20
116.62,1.93,4.62,400.78,408.62
116.82,1.92,4.62,395.89,407.63
117.02,1.94,4.60,410.56,410.20
117.22,1.94,4.60,415.44,410.20
117.42,1.94,4.62,405.67,409.61
117.62,1.95,4.60,410.56,411.19
117.82,1.93,4.60,395.89,409.22
118.02,1.93,4.62,386.12,408.62
118.22,1.94,4.62,366.57,409.61
118.42,1.94,4.62,342.13,409.61
118.62,1.93,4.62,371.46,408.62
118.82,1.92,4.59,351.91,408.82
119.02,1.95,4.62,381.23,410.59
119.22,1.92,4.60,361.68,408.23
119.42,1.94,4.62,381.23,409.61
119.62,1.94,4.60,386.12,410.20
119.82,1.93,4.62,381.23,408.62
120.02,1.94,4.62,381.23,409.61
120.22,1.92,4.60,386.12,408.23
120.42,1.95,4.62,395.89,410.59
120.62,1.94,4.60,400.78,410.20
120.82,1.93,4.62,405.67,408.62
121.02,1.95,4.62,410.56,410.59
121.22,1.93,4.62,405.67,408.62
121.42,1.94,4.62,410.56,409.61
121.62,1.94,4.62,410.56,409.61
121.82,1.94,4.60,405.67,410.20
122.02,1.94,4.60,405.67,410.20
122.22,1.92,4.60,400.78,408.23
122.42,1.94,4.62,371.46,409.61
122.62,1.93,4.60,386.12,409.22
122.82,1.94,4.60,381.23,410.20
123.02,1.94,4.62,371.46,409.61
123.22,1.94,4.62,366.57,409.61
123.42,1.92,4.60,361.68,408.23
123.62,1.93,4.62,381.23,408.62
123.82,1.95,4.62,381.23,410.59
124.02,1.93,4.62,395.89,408.62
124.22,1.94,4.62,400.78,409.61
124.42,1.93,4.62,405.67,408.62
124.62,1.94,4.59,395.89,410.80
124.82,1.94,4.62,391.01,409.61
125.02,1.93,4.62,381.23,408.62
125.22,1.94,4.60,386.12,410.20
125.42,1.92,4.62,381.23,407.63
125.62,1.94,4.60,405.67,410.20
125.82,1.94,4.62,420.33,409.61
126.02,1.93,4.60,425.22,409.22
126.22,1.94,4.60,425.22,410.20
126.42,1.92,4.60,435.00,408.23
126.62,1.95,4.62,425.22,410.59
126.82,1.92,4.60,395.89,408.23
127.02,1.92,4.60,391.01,408.23
127.22,1.94,4.62,420.33,409.61
127.42,1.94,4.60,391.01,410.20
127.62,1.94,4.62,386.12,409.61
127.82,1.93,4.60,356.79,409.22
128.02,1.94,4.62,366.57,409.61
128.22,1.94,4.62,366.57,409.61
128.42,1.93,4.60,366.57,409.22
128.62,1.93,4.62,386.12,408.62
128.82,1.94,4.60,361.68,410.20
129.02,1.93,4.62,366.57,408.62
129.22,1.92,4.60,371.46,408.23
129.42,1.93,4.62,366.57,408.62
129.62,1.94,4.60,366.57,410.20
129.82,1.94,4.60,376.34,410.20
130.02,1.95,4.62,356.79,410.59
130.22,1.94,4.63,356.79,409.01
130.42,1.92,4.60,376.34,408.23
130.62,1.95,4.63,381.23,410.00
130.82,1.94,4.60,420.33,410.20
131.02,1.94,4.59,420.33,410.80
131.22,1.94,4.62,405.67,409.61
131.42,1.94,4.60,386.12,410.20
131.62,1.95,4.60,371.46,411.19
131.82,1.94,4.62,366.57,409.61
132.02,1.94,4.62,361.68,409.61
132.22,1.93,4.59,366.57,409.82
132.42,1.93,4.60,371.46,409.22
132.62,1.94,4.62,361.68,409.61
132.82,1.94,4.62,361.68,409.61
133.02,1.92,4.63,337.24,407.04
133.22,1.93,4.60,332.36,409.22
133.42,1.94,4.62,342.13,409.61
133.62,1.92,4.62,351.91,407.63
133.82,1.95,4.62,361.68,410.59
134.02,1.93,4.60,351.91,409.22
134.22,1.94,4.60,361.68,410.20
134.42,1.94,4.63,361.68,409.01
134.62,1.93,4.62,376.34,408.62
134.82,1.93,4.62,376.34,408.62
135.02,1.93,4.60,356.79,409.22
135.22,1.94,4.59,381.23,410.80
135.42,1.92,4.59,366.57,408.82
135.62,1.94,4.59,361.68,410.80
135.82,1.94,4.60,342.13,410.20
136.02,1.93,4.60,342.13,409.22
136.22,1.94,4.62,337.24,409.61
136.42,1.93,4.60,366.57,409.22
136.62,1.95,4.62,347.02,410.59
136.82,1.93,4.63,317.69,408.03
137.02,1.94,4.60,327.47,410.20
137.22,1.94,4.60,322.58,410.20
137.42,1.94,4.62,322.58,409.61
137.62,1.94,4.63,312.81,409.01
137.82,1.92,4.60,307.92,408.23
138.02,1.94,4.60,307.92,410.20
138.22,1.93,4.62,303.03,408.62
138.42,1.94,4.60,312.81,410.20
138.62,1.94,4.62,307.92,409.61
138.82,1.92,4.60,298.14,408.23
139.02,1.93,4.62,312.81,408.62
139.22,1.94,4.60,312.81,410.20
139.42,1.93,4.62,327.47,408.62
139.62,1.95,4.62,332.36,410.59
139.82,1.94,4.63,327.47,409.01
140.02,1.94,4.64,332.36,408.42
140.22,1.94,4.60,298.14,410.20
140.42,1.93,4.62,293.26,408.62
140.62,1.94,4.62,283.48,409.61
140.82,1.95,4.59,307.92,411.79
141.02,1.92,4.62,298.14,407.63
141.22,1.94,4.60,293.26,410.20
141.42,1.94,4.60,298.14,410.20
141.62,1.92,4.62,293.26,407.63
141.82,1.94,4.62,293.26,409.61
142.02,1.92,4.60,288.37,408.23
142.22,1.93,4.60,293.26,409.22
142.42,1.92,4.62,288.37,407.63
142.62,1.93,4.60,303.03,409.22
142.82,1.93,4.63,298.14,408.03
143.02,1.94,4.62,283.48,409.61
143.22,1.93,4.60,293.26,409.22
143.42,1.93,4.60,303.03,409.22
143.62,1.93,4.60,278.59,409.22
143.82,1.94,4.63,293.26,409.01
144.02,1.93,4.62,288.37,408.62
144.22,1.94,4.62,288.37,409.61
144.42,1.94,4.62,303.03,409.61
144.62,1.94,4.60,288.37,410.20
144.82,1.93,4.63,288.37,408.03
145.02,1.92,4.60,288.37,408.23
145.22,1.94,4.62,303.03,409.61
145.42,1.92,4.60,298.14,408.23
145.62,1.94,4.62,317.69,409.61
145.82,1.94,4.60,307.92,410.20
146.02,1.93,4.60,307.92,409.22
146.22,1.94,4.62,283.48,409.61
146.42,1.92,4.62,273.70,407.63
146.62,1.93,4.62,273.70,408.62
146.82,1.92,4.62,249.27,407.63
147.02,1.92,4.62,254.15,407.63
147.22,1.93,4.62,278.59,408.62
147.42,1.92,4.60,288.37,408.23
147.62,1.94,4.63,322.58,409.01
147.82,1.93,4.60,312.81,409.22
148.02,1.95,4.63,288.37,410.00
148.22,1.95,4.62,273.70,410.59
148.42,1.92,4.59,259.04,408.82
148.62,1.95,4.62,283.48,410.59
148.82,1.93,4.62,278.59,408.62
149.02,1.94,4.60,307.92,410.20
149.22,1.93,4.62,293.26,408.62
149.42,1.94,4.60,283.48,410.20
149.62,1.94,4.62,268.82,409.61
149.82,1.93,4.60,273.70,409.22
150.02,1.94,4.60,278.59,410.20
150.22,1.94,4.62,273.70,409.61
150.42,1.92,4.60,254.15,408.23
150.62,1.93,4.62,268.82,408.62
150.82,1.94,4.62,293.26,409.61
151.02,1.93,4.62,293.26,408.62
151.22,1.94,4.63,278.59,409.01
151.42,1.94,4.62,273.70,409.61
151.62,1.94,4.62,278.59,409.61
151.82,1.92,4.60,278.59,408.23
152.02,1.94,4.62,278.59,409.61
152.22,1.94,4.60,288.37,410.20
152.42,1.93,4.60,283.48,409.22
152.62,1.93,4.62,303.03,408.62
152.82,1.93,4.62,312.81,408.62
153.02,1.95,4.62,322.58,410.59
153.22,1.94,4.62,303.03,409.61
153.42,1.94,4.62,293.26,409.61
153.62,1.94,4.60,288.37,410.20
153.82,1.92,4.60,273.70,408.23
154.02,1.94,4.62,278.59,409.61
154.22,1.92,4.60,263.93,408.23
154.42,1.93,4.62,263.93,408.62
154.62,1.93,4.64,259.04,407.44
154.82,1.94,4.60,254.15,410.20
155.02,1.94,4.62,263.93,409.61
155.22,1.92,4.62,259.04,407.63
155.42,1.95,4.62,259.04,410.59
155.62,1.93,4.62,244.38,408.62
155.82,1.94,4.62,259.04,409.61
156.02,1.94,4.60,259.04,410.20
156.22,1.93,4.62,249.27,408.62
156.42,1.95,4.62,259.04,410.59
156.62,1.93,4.63,254.15,408.03
156.82,1.95,4.59,263.93,411.79
157.02,1.94,4.62,254.15,409.61
157.22,1.93,4.62,244.38,408.62
157.42,1.94,4.62,263.93,409.61
157.62,1.92,4.60,254.15,408.23
157.82,1.92,4.60,259.04,408.23
158.02,1.94,4.62,268.82,409.61
158.22,1.94,4.59,268.82,410.80
158.42,1.94,4.62,263.93,409.61
158.62,1.93,4.62,239.49,408.62
158.82,1.94,4.60,249.27,410.20
159.02,1.94,4.62,263.93,409.61
159.22,1.92,4.60,249.27,408.23
159.42,1.95,4.62,268.82,410.59
159.62,1.93,4.62,254.15,408.62
159.82,1.93,4.62,263.93,408.62
160.02,1.94,4.62,259.04,409.61
160.22,1.93,4.59,259.04,409.82
160.42,1.95,4.60,278.59,411.19
160.62,1.92,4.60,273.70,408.23
160.82,1.95,4.60,283.48,411.19
161.02,1.93,4.62,263.93,408.62
161.22,1.92,4.60,254.15,408.23
161.42,1.93,4.62,283.48,408.62
161.62,1.92,4.60,278.59,408.23
161.82,1.94,4.63,298.14,409.01
162.02,1.94,4.62,288.37,409.61
162.22,1.93,4.60,278.59,409.22
162.42,1.94,4.62,283.48,409.61
162.62,1.91,4.60,268.82,407.24
162.82,1.93,4.60,268.82,409.22
163.02,1.94,4.62,263.93,409.61
163.22,1.92,4.60,268.82,408.23
163.42,1.94,4.62,283.48,409.61
163.62,1.93,4.62,273.70,408.62
163.82,1.94,4.63,288.37,409.01
164.02,1.94,4.62,293.26,409.61
164.22,1.92,4.60,263.93,408.23
164.42,1.95,4.62,268.82,410.59
164.62,1.93,4.60,244.38,409.22
164.82,1.94,4.62,249.27,409.61
165.02,1.93,4.62,244.38,408.62
165.22,1.93,4.62,234.60,408.62
165.42,1.93,4.60,254.15,409.22
165.62,1.92,4.62,254.15,407.63
165.82,1.94,4.62,273.70,409.61
166.02,1.92,4.62,273.70,407.63
166.22,1.93,4.64,278.59,407.44
166.42,1.94,4.60,278.59,410.20
166.62,1.93,4.60,268.82,409.22
166.82,1.95,4.62,254.15,410.59
167.02,1.94,4.60,259.04,410.20
167.22,1.95,4.62,263.93,410.59
167.42,1.93,4.62,254.15,408.62
167.62,1.95,4.62,259.04,410.59
167.82,1.95,4.60,263.93,411.19
168.02,1.92,4.60,244.38,408.23
168.22,1.94,4.63,268.82,409.01
168.42,1.94,4.62,278.59,409.61
168.62,1.94,4.62,259.04,409.61
168.82,1.95,4.62,244.38,410.59
169.02,1.94,4.60,254.15,410.20
169.22,1.94,4.62,254.15,409.61
169.42,1.93,4.62,239.49,408.62
169.62,1.94,4.62,244.38,409.61
169.82,1.94,4.62,249.27,409.61
170.02,1.92,4.62,239.49,407.63
170.22,1.94,4.62,254.15,409.61
170.42,1.93,4.60,254.15,409.22
170.62,1.94,4.62,249.27,409.61
170.82,1.94,4.62,259.04,409.61
171.02,1.95,4.60,273.70,411.19
171.22,1.93,4.62,249.27,408.62
171.42,1.93,4.62,259.04,408.62
171.62,1.93,4.62,249.27,408.62
171.82,1.92,4.60,234.60,408.23
172.02,1.93,4.62,254.15,408.62
172.22,1.94,4.62,254.15,409.61
172.42,1.92,4.60,244.38,408.23
172.62,1.94,4.62,244.38,409.61
172.82,1.92,4.60,234.60,408.23
173.02,1.94,4.62,254.15,409.61
173.22,1.94,4.63,268.82,409.01
173.42,1.94,4.60,234.60,410.20
173.62,1.93,4.60,273.70,409.22
173.82,1.92,4.62,259.04,407.63
174.02,1.95,4.62,259.04,410.59
174.22,1.93,4.60,259.04,409.22
174.42,1.94,4.59,239.49,410.80
174.62,1.94,4.60,239.49,410.20
174.82,1.92,4.60,229.72,408.23
175.02,1.93,4.60,249.27,409.22
175.22,1.93,4.62,234.60,408.62
175.42,1.94,4.62,249.27,409.61
175.62,1.93,4.62,263.93,408.62
175.82,1.94,4.62,244.38,409.61
176.02,1.95,4.62,244.38,410.59
176.22,1.93,4.60,234.60,409.22
176.42,1.94,4.60,249.27,410.20
176.62,1.95,4.60,254.15,411.19
176.82,1.94,4.60,249.27,410.20
177.02,1.95,4.62,249.27,410.59
177.22,1.93,4.60,259.04,409.22
177.42,1.94,4.62,263.93,409.61
177.62,1.93,4.60,244.38,409.22
177.82,1.95,4.60,249.27,411.19
178.02,1.94,4.62,254.15,409.61
178.22,1.94,4.60,244.38,410.20
178.42,1.94,4.62,254.15,409.61
178.62,1.93,4.62,254.15,408.62
178.82,1.93,4.62,273.70,408.62
179.02,1.94,4.62,259.04,409.61
179.22,1.93,4.60,268.82,409.22
179.42,1.93,4.60,268.82,409.22
179.62,1.94,4.62,249.27,409.61
179.82,1.94,4.62,254.15,409.61
180.02,1.93,4.60,268.82,409.22
180.22,1.94,4.62,263.93,409.61
180.42,1.94,4.63,259.04,409.01
180.62,1.92,4.60,254.15,408.23
180.82,1.93,4.62,259.04,408.62
181.02,1.94,4.62,249.27,409.61
181.22,1.93,4.62,263.93,408.62
181.42,1.93,4.59,259.04,409.82
181.62,1.92,4.63,239.49,407.04
181.82,1.94,4.59,259.04,410.80
182.02,1.94,4.60,234.60,410.20
182.22,1.93,4.60,234.60,409.22
182.42,1.95,4.62,254.15,410.59
182.62,1.94,4.59,244.38,410.80
182.82,1.94,4.62,244.38,409.61
183.02,1.93,4.62,244.38,408.62
183.22,1.93,4.62,263.93,408.62
183.42,1.94,4.62,229.72,409.61
183.62,1.93,4.60,229.72,409.22
183.82,1.93,4.62,229.72,408.62
184.02,1.94,4.60,229.72,410.20
184.22,1.95,4.60,249.27,411.19
184.42,1.94,4.60,239.49,410.20
184.62,1.94,4.60,244.38,410.20
184.82,1.94,4.62,259.04,409.61
185.02,1.92,4.60,249.27,408.23
185.22,1.93,4.62,254.15,408.62
185.42,1.95,4.60,239.49,411.19
185.62,1.94,4.62,259.04,409.61
185.82,1.94,4.60,273.70,410.20
186.02,1.93,4.60,263.93,409.22
186.22,1.94,4.62,268.82,409.61
186.42,1.94,4.60,254.15,410.20
186.62,1.94,4.60,254.15,410.20
186.82,1.92,4.62,249.27,407.63
187.02,1.94,4.62,263.93,409.61
187.22,1.92,4.62,234.60,407.63
187.42,1.94,4.60,244.38,410.20
187.62,1.93,4.60,254.15,409.22
187.82,1.92,4.60,254.15,408.23
188.02,1.94,4.62,249.27,409.61
188.22,1.92,4.60,249.27,408.23
188.42,1.94,4.62,263.93,409.61
188.62,1.94,4.62,263.93,409.61
188.82,1.94,4.62,249.27,409.61
189.02,1.94,4.62,259.04,409.61
189.22,1.92,4.62,239.49,407.63
189.42,1.93,4.62,254.15,408.62
189.62,1.93,4.60,234.60,409.22
189.82,1.94,4.60,249.27,410.20
190.02,1.93,4.62,263.93,408.62
190.22,1.94,4.60,259.04,410.20
190.42,1.95,4.60,263.93,411.19
190.62,1.94,4.58,239.49,411.41
190.82,1.94,4.60,249.27,410.20
191.02,1.95,4.62,234.60,410.59
191.22,1.93,4.62,239.49,408.62
191.42,1.93,4.62,239.49,408.62
191.62,1.93,4.60,239.49,409.22
191.82,1.94,4.60,244.38,410.20
192.02,1.92,4.62,239.49,407.63
192.22,1.94,4.60,259.04,410.20
192.42,1.94,4.62,259.04,409.61
192.62,1.92,4.62,249.27,407.63
192.82,1.95,4.62,254.15,410.59
193.02,1.94,4.63,259.04,409.01
193.22,1.94,4.62,249.27,409.61
193.42,1.94,4.62,239.49,409.61
193.62,1.94,4.60,239.49,410.20
193.82,1.95,4.63,259.04,410.00
194.02,1.92,4.62,244.38,407.63
194.22,1.94,4.60,263.93,410.20
194.42,1.94,4.63,263.93,409.01
194.62,1.94,4.62,239.49,409.61
194.82,1.93,4.62,244.38,408.62
195.02,1.92,4.60,259.04,408.23
195.22,1.94,4.62,249.27,409.61
195.42,1.93,4.60,254.15,409.22
195.62,1.95,4.62,259.04,410.59
195.82,1.93,4.62,254.15,408.62
196.02,1.94,4.62,244.38,409.61
196.22,1.94,4.62,244.38,409.61
196.42,1.94,4.62,239.49,409.61
196.62,1.94,4.63,254.15,409.01
196.82,1.94,4.60,254.15,410.20
197.02,1.94,4.62,263.93,409.61
197.22,1.94,4.62,268.82,409.61
197.42,1.93,4.60,268.82,409.22
197.62,1.94,4.62,259.04,409.61
197.82,1.92,4.62,273.70,407.63
198.02,1.95,4.62,273.70,410.59
198.22,1.92,4.62,263.93,407.63
198.42,1.95,4.62,254.15,410.59
198.62,1.94,4.64,263.93,408.42
198.82,1.94,4.62,259.04,409.61
199.02,1.95,4.62,244.38,410.59
199.22,1.95,4.60,244.38,411.19
199.42,1.95,4.63,244.38,410.00
199.62,1.94,4.63,244.38,409.01
199.82,1.93,4.62,254.15,408.62
200.02,1.93,4.62,268.82,408.62
200.22,1.92,4.62,268.82,407.63
200.42,1.94,4.63,283.48,409.01
200.62,1.92,4.60,298.14,408.23
200.82,1.94,4.62,288.37,409.61
201.02,1.93,4.62,278.59,408.62
201.22,1.95,4.62,288.37,410.59
201.42,1.95,4.63,283.48,410.00
201.62,1.93,4.60,263.93,409.22
201.82,1.94,4.62,263.93,409.61
202.02,1.92,4.62,259.04,407.63
202.22,1.94,4.62,273.70,409.61
202.42,1.93,4.62,263.93,408.62
202.62,1.93,4.60,283.48,409.22
202.82,1.95,4.62,283.48,410.59
203.02,1.92,4.62,263.93,407.63
203.22,1.93,4.62,278.59,408.62
203.42,1.93,4.62,288.37,408.62
203.62,1.94,4.62,268.82,409.61
203.82,1.93,4.62,273.70,408.62
204.02,1.92,4.62,254.15,407.63
204.22,1.94,4.62,268.82,409.61
204.42,1.93,4.59,234.60,409.82
204.62,1.94,4.60,263.93,410.20
204.82,1.94,4.62,268.82,409.61
205.02,1.93,4.62,268.82,408.62
205.22,1.95,4.63,263.93,410.00
205.42,1.93,4.60,259.04,409.22
205.62,1.95,4.62,273.70,410.59
205.82,1.95,4.63,273.70,410.00
206.02,1.93,4.60,273.70,409.22
206.22,1.94,4.63,283.48,409.01
206.42,1.94,4.60,273.70,410.20
206.62,1.94,4.60,283.48,410.20
206.82,1.94,4.63,288.37,409.01
207.02,1.93,4.60,288.37,409.22
207.22,1.95,4.63,268.82,410.00
207.42,1.95,4.63,273.70,410.00
207.62,1.94,4.62,283.48,409.61
207.82,1.94,4.63,283.48,409.01
208.02,1.94,4.60,278.59,410.20
208.22,1.94,4.60,288.37,410.20
208.42,1.92,4.63,283.48,407.04
208.62,1.93,4.63,307.92,408.03
208.82,1.93,4.60,307.92,409.22
209.02,1.94,4.62,298.14,409.61
209.22,1.95,4.62,307.92,410.59
209.42,1.94,4.60,317.69,410.20
209.62,1.93,4.63,303.03,408.03
209.82,1.94,4.62,263.93,409.61
210.02,1.94,4.62,273.70,409.61
210.22,1.94,4.62,288.37,409.61
210.42,1.94,4.63,278.59,409.01
210.62,1.95,4.63,278.59,410.00
210.82,1.94,4.62,278.59,409.61
211.02,1.94,4.63,293.26,409.01
211.22,1.93,4.62,283.48,408.62
211.42,1.93,4.62,293.26,408.62
211.62,1.94,4.62,273.70,409.61
211.82,1.93,4.60,288.37,409.22
212.02,1.93,4.62,298.14,408.62
212.22,1.93,4.62,303.03,408.62
212.42,1.94,4.62,293.26,409.61
212.62,1.94,4.62,307.92,409.61
212.82,1.94,4.60,307.92,410.20
213.02,1.95,4.62,298.14,410.59
213.22,1.92,4.60,273.70,408.23
213.42,1.93,4.63,278.59,408.03
213.62,1.94,4.63,278.59,409.01
213.82,1.95,4.62,293.26,410.59
214.02,1.93,4.62,293.26,408.62
214.22,1.94,4.62,298.14,409.61
214.42,1.94,4.62,312.81,409.61
214.62,1.94,4.62,303.03,409.61
214.82,1.93,4.60,278.59,409.22
215.02,1.93,4.60,288.37,409.22
215.22,1.94,4.62,298.14,409.61
215.42,1.95,4.62,303.03,410.59
215.62,1.95,4.62,298.14,410.59
215.82,1.95,4.62,298.14,410.59
216.02,1.94,4.63,303.03,409.01
216.22,1.93,4.60,298.14,409.22
216.42,1.95,4.62,298.14,410.59
216.62,1.94,4.60,312.81,410.20
216.82,1.94,4.62,327.47,409.61
217.02,1.92,4.62,312.81,407.63
217.22,1.94,4.62,303.03,409.61
217.42,1.94,4.63,293.26,409.01
217.62,1.93,4.60,298.14,409.22
217.82,1.93,4.63,307.92,408.03
218.02,1.93,4.62,317.69,408.62
218.22,1.92,4.62,322.58,407.63
218.42,1.93,4.63,317.69,408.03
218.62,1.93,4.62,342.13,408.62
218.82,1.94,4.62,356.79,409.61
219.02,1.92,4.60,322.58,408.23
219.22,1.93,4.62,327.47,408.62
219.42,1.95,4.60,312.81,411.19
219.62,1.94,4.60,322.58,410.20
219.82,1.92,4.63,307.92,407.04
220.02,1.92,4.62,293.26,407.63
220.22,1.93,4.60,312.81,409.22
220.42,1.92,4.62,303.03,407.63
220.62,1.93,4.63,312.81,408.03
220.82,1.95,4.63,317.69,410.00
221.02,1.93,4.60,327.47,409.22
221.22,1.94,4.62,332.36,409.61
221.42,1.93,4.60,322.58,409.22
221.62,1.94,4.62,342.13,409.61
221.82,1.94,4.62,347.02,409.61
222.02,1.93,4.62,337.24,408.62
222.22,1.92,4.62,361.68,407.63
222.42,1.93,4.59,351.91,409.82
222.62,1.94,4.62,342.13,409.61
222.82,1.94,4.62,332.36,409.61
223.02,1.94,4.63,327.47,409.01
223.22,1.94,4.62,347.02,409.61
223.42,1.93,4.62,327.47,408.62
223.62,1.93,4.63,347.02,408.03
223.82,1.93,4.60,351.91,409.22
224.02,1.95,4.62,351.91,410.59
224.22,1.92,4.62,332.36,407.63
224.42,1.94,4.62,332.36,409.61
224.62,1.92,4.60,312.81,408.23
224.82,1.94,4.62,327.47,409.61
225.02,1.94,4.62,347.02,409.61
225.22,1.92,4.60,332.36,408.23
225.42,1.94,4.62,322.58,409.61
225.62,1.92,4.60,342.13,408.23
225.82,1.93,4.64,361.68,407.44
226.02,1.92,4.60,332.36,408.23
226.22,1.94,4.62,327.47,409.61
226.42,1.93,4.63,332.36,408.03
226.62,1.93,4.60,322.58,409.22
226.82,1.94,4.62,342.13,409.61
227.02,1.91,4.60,342.13,407.24
227.22,1.95,4.62,342.13,410.59
227.42,1.95,4.62,322.58,410.59
227.62,1.93,4.62,327.47,408.62
227.82,1.94,4.63,342.13,409.01
228.02,1.94,4.60,337.24,410.20
228.22,1.94,4.63,347.02,409.01
228.42,1.93,4.63,327.47,408.03
228.62,1.95,4.63,342.13,410.00
228.82,1.93,4.64,332.36,407.44
229.02,1.94,4.63,317.69,409.01
229.22,1.94,4.62,307.92,409.61
229.42,1.95,4.59,317.69,411.79
229.62,1.95,4.63,327.47,410.00
229.82,1.92,4.62,332.36,407.63
230.02,1.94,4.62,342.13,409.61
230.22,1.93,4.63,337.24,408.03
230.42,1.93,4.62,356.79,408.62
230.62,1.93,4.62,356.79,408.62
230.82,1.92,4.62,337.24,407.63
231.02,1.95,4.62,327.47,410.59
231.22,1.93,4.62,293.26,408.62
231.42,1.94,4.60,298.14,410.20
231.62,1.94,4.62,303.03,409.61
231.82,1.95,4.62,317.69,410.59
232.02,1.93,4.63,332.36,408.03
232.22,1.94,4.60,322.58,410.20
232.42,1.94,4.62,337.24,409.61
232.62,1.94,4.60,332.36,410.20
232.82,1.93,4.62,337.24,408.62
233.02,1.93,4.62,342.13,408.62
233.22,1.94,4.60,327.47,410.20
233.42,1.95,4.63,317.69,410.00
233.62,1.93,4.60,327.47,409.22
233.82,1.94,4.62,342.13,409.61
234.02,1.94,4.63,327.47,409.01
234.22,1.93,4.60,332.36,409.22
234.42,1.94,4.60,332.36,410.20
234.62,1.92,4.62,327.47,407.63
234.82,1.93,4.62,342.13,408.62
235.02,1.92,4.62,356.79,407.63
235.22,1.94,4.62,371.46,409.61
235.42,1.94,4.63,351.91,409.01
235.62,1.94,4.62,337.24,409.61
235.82,1.93,4.63,347.02,408.03
236.02,1.93,4.60,347.02,409.22
236.22,1.94,4.62,361.68,409.61
236.42,1.94,4.62,342.13,409.61
236.62,1.94,4.63,347.02,409.01
236.82,1.94,4.62,356.79,409.61
237.02,1.94,4.62,332.36,409.61
237.22,1.95,4.64,337.24,409.40
237.42,1.92,4.60,317.69,408.23
237.62,1.92,4.62,317.69,407.63
237.82,1.94,4.62,312.81,409.61
238.02,1.94,4.62,332.36,409.61
238.22,1.92,4.62,332.36,407.63
238.42,1.94,4.62,337.24,409.61
238.62,1.94,4.62,337.24,409.61
238.82,1.92,4.60,337.24,408.23
239.02,1.94,4.62,332.36,409.61
239.22,1.92,4.62,322.58,407.63
239.42,1.93,4.62,317.69,408.62
239.62,1.94,4.62,317.69,409.61
239.82,1.94,4.62,317.69,409.61
240.02,1.92,4.63,351.91,407.04
240.22,1.93,4.60,366.57,409.22
240.42,1.93,4.63,361.68,408.03
240.62,1.92,4.63,322.58,407.04
240.82,1.94,4.62,347.02,409.61
241.02,1.94,4.62,342.13,409.61
241.22,1.93,4.62,322.58,408.62
241.42,1.94,4.62,307.92,409.61
241.62,1.92,4.62,312.81,407.63
241.82,1.93,4.60,317.69,409.22
242.02,1.93,4.62,312.81,408.62
242.22,1.93,4.60,307.92,409.22
242.42,1.92,4.63,312.81,407.04
242.62,1.93,4.60,332.36,409.22
242.82,1.95,4.62,347.02,410.59
243.02,1.94,4.62,337.24,409.61
243.22,1.94,4.63,356.79,409.01
243.42,1.93,4.62,356.79,408.62
243.62,1.93,4.62,342.13,408.62
243.82,1.95,4.62,351.91,410.59
244.02,1.94,4.62,351.91,409.61
244.22,1.94,4.62,347.02,409.61
244.42,1.94,4.62,337.24,409.61
244.62,1.94,4.62,337.24,409.61
244.82,1.92,4.60,347.02,408.23
245.02,1.94,4.62,337.24,409.61
245.22,1.93,4.62,317.69,408.62
245.42,1.93,4.63,342.13,408.03
245.62,1.94,4.62,347.02,409.61
245.82,1.92,4.60,347.02,408.23
246.02,1.93,4.62,347.02,408.62
246.22,1.93,4.60,337.24,409.22
246.42,1.93,4.62,342.13,408.62
246.62,1.95,4.63,351.91,410.00
246.82,1.93,4.60,356.79,409.22
247.02,1.93,4.62,356.79,408.62
247.22,1.94,4.62,332.36,409.61
247.42,1.93,4.62,347.02,408.62
247.62,1.95,4.62,332.36,410.59
247.82,1.94,4.62,347.02,409.61
248.02,1.93,4.64,342.13,407.44
248.22,1.94,4.60,337.24,410.20
248.42,1.94,4.62,351.91,409.61
248.62,1.92,4.62,347.02,407.63
248.82,1.94,4.62,371.46,409.61
249.02,1.94,4.62,376.34,409.61
249.22,1.94,4.63,376.34,409.01
249.42,1.94,4.62,366.57,409.61
249.62,1.94,4.60,332.36,410.20
249.82,1.93,4.62,342.13,408.62
250.02,1.94,4.62,332.36,409.61
250.22,1.95,4.62,361.68,410.59
250.42,1.93,4.62,361.68,408.62
250.62,1.93,4.62,361.68,408.62
250.82,1.94,4.66,371.46,407.83
251.02,1.92,4.60,376.34,408.23
251.22,1.94,4.62,371.46,409.61
251.42,1.92,4.62,351.91,407.63
251.62,1.93,4.62,342.13,408.62
251.82,1.94,4.63,351.91,409.01
252.02,1.95,4.62,361.68,410.59
252.22,1.94,4.63,342.13,409.01
252.42,1.94,4.62,327.47,409.61
252.62,1.95,4.64,337.24,409.40
252.82,1.93,4.60,337.24,409.22
253.02,1.93,4.63,356.79,408.03
253.22,1.94,4.62,351.91,409.61
253.42,1.94,4.63,327.47,409.01
253.62,1.93,4.63,337.24,408.03
253.82,1.94,4.62,337.24,409.61
254.02,1.93,4.62,356.79,408.62
254.22,1.92,4.62,337.24,407.63
254.42,1.94,4.60,342.13,410.20
254.62,1.94,4.62,337.24,409.61
254.82,1.94,4.62,337.24,409.61
255.02,1.95,4.62,347.02,410.59
255.22,1.92,4.60,361.68,408.23
255.42,1.94,4.62,366.57,409.61
255.62,1.93,4.59,332.36,409.82
255.82,1.93,4.62,347.02,408.62
256.02,1.93,4.63,351.91,408.03
256.22,1.93,4.62,361.68,408.62
256.42,1.94,4.62,386.12,409.61
256.62,1.93,4.62,391.01,408.62
256.82,1.94,4.63,391.01,409.01
257.02,1.94,4.60,395.89,410.20
257.22,1.93,4.62,376.34,408.62
257.42,1.94,4.63,371.46,409.01
257.62,1.94,4.62,386.12,409.61
257.82,1.92,4.62,410.56,407.63
258.02,1.92,4.62,391.01,407.63
258.22,1.95,4.63,351.91,410.00
258.42,1.94,4.63,351.91,409.01
258.62,1.94,4.62,371.46,409.61
258.82,1.94,4.60,395.89,410.20
259.02,1.92,4.62,381.23,407.63
259.22,1.95,4.63,400.78,410.00
259.42,1.93,4.63,395.89,408.03
259.62,1.94,4.62,395.89,409.61
259.82,1.92,4.59,386.12,408.82
260.02,1.93,4.62,386.12,408.62
