Repository: litresperminute/IMPACT-Lab-Thermal-Draw-Tower-Controller

File: Thermal Draw Trials/2026 Trials/Nylon PA6_3_Ch_5th AR20.0_White_DR50.0_053.csv
# material: Nylon PA6
# geometry: 3_Ch_5th AR
# preform_diameter: 20.0
# material_color: White
# temperature_C: 85290.0
# drawdown_ratio: 50.0
# trial_number: 053
# operator: Ahmed
# start_time: 2026-05-25 17:30:05
# notes: The feeding speed is 1.2 mm/min and winding speed is 3 m/min
Time(s),Feed(mm/min),Wind(m/min),Diameter(um),Predicted_diameter(um)
1.22,1.20,2.99,146.63,400.64
1.42,1.20,2.98,136.85,401.55
1.62,1.20,2.98,136.85,401.55
1.82,1.21,2.99,136.85,402.19
2.02,1.21,2.99,146.63,402.19
2.22,1.19,2.98,141.74,399.99
2.42,1.21,2.98,151.52,403.10
2.62,1.19,3.01,146.63,398.20
2.82,1.21,2.98,141.74,403.10
3.02,1.21,2.99,151.52,402.19
3.22,1.20,2.99,161.29,400.64
3.42,1.19,2.98,141.74,399.99
3.62,1.21,2.98,146.63,403.10
3.82,1.18,2.98,141.74,398.42
4.02,1.21,2.98,146.63,403.10
4.22,1.19,2.99,136.85,399.09
4.42,1.20,2.98,141.74,401.55
4.62,1.19,2.98,136.85,399.99
4.82,1.20,2.99,151.52,400.64
5.02,1.20,2.98,146.63,401.55
5.22,1.21,2.99,146.63,402.19
5.42,1.20,2.97,151.52,402.45
5.62,1.21,2.98,161.29,403.10
5.82,1.19,2.99,161.29,399.09
6.02,1.22,2.99,166.18,403.74
6.22,1.19,2.98,151.52,399.99
6.42,1.22,2.99,151.52,403.74
6.62,1.19,2.98,151.52,399.99
6.82,1.21,2.99,156.40,402.19
7.02,1.22,2.97,156.40,405.56
7.22,1.20,2.99,156.40,400.64
7.42,1.18,2.98,146.63,398.42
7.62,1.20,2.99,161.29,400.64
7.82,1.19,2.98,166.18,399.99
8.02,1.20,2.98,166.18,401.55
8.22,1.21,2.98,166.18,403.10
8.42,1.20,3.01,156.40,399.75
8.62,1.22,2.98,171.07,404.65
8.82,1.21,2.99,166.18,402.19
9.02,1.19,2.98,171.07,399.99
9.22,1.19,2.99,180.84,399.09
9.42,1.20,2.98,180.84,401.55
9.62,1.21,2.98,161.29,403.10
9.82,1.20,2.99,161.29,400.64
10.02,1.21,2.99,161.29,402.19
10.22,1.21,2.97,151.52,404.01
10.42,1.21,2.99,161.29,402.19
10.62,1.20,2.99,171.07,400.64
10.82,1.19,2.99,161.29,399.09
11.02,1.21,2.99,171.07,402.19
11.22,1.18,2.98,171.07,398.42
11.42,1.21,2.98,175.95,403.10
11.62,1.21,2.98,156.40,403.10
11.82,1.22,2.99,161.29,403.74
12.02,1.20,2.97,161.29,402.45
12.22,1.20,2.99,166.18,400.64
12.42,1.18,2.98,156.40,398.42
12.62,1.19,2.99,161.29,399.09
12.82,1.21,2.97,171.07,404.01
13.02,1.21,2.98,161.29,403.10
13.22,1.19,2.99,161.29,399.09
13.42,1.21,2.99,171.07,402.19
13.62,1.19,2.98,171.07,399.99
13.82,1.21,2.98,175.95,403.10
14.02,1.20,2.99,175.95,400.64
14.22,1.21,2.99,156.40,402.19
14.42,1.20,2.99,171.07,400.64
14.62,1.21,2.99,166.18,402.19
14.82,1.20,2.98,166.18,401.55
15.02,1.21,2.98,156.40,403.10
15.22,1.19,2.97,166.18,400.89
15.42,1.21,2.99,171.07,402.19
15.62,1.20,2.98,166.18,401.55
15.82,1.21,2.98,156.40,403.10
16.02,1.21,2.98,161.29,403.10
16.22,1.20,2.98,156.40,401.55
16.42,1.21,2.98,166.18,403.10
16.62,1.19,2.99,156.40,399.09
16.82,1.20,2.97,161.29,402.45
17.02,1.21,2.98,166.18,403.10
17.22,1.21,2.99,151.52,402.19
17.42,1.20,2.98,166.18,401.55
17.62,1.19,2.99,171.07,399.09
17.82,1.21,2.99,161.29,402.19
18.02,1.21,2.99,151.52,402.19
18.22,1.19,3.01,146.63,398.20
18.42,1.20,2.98,161.29,401.55
18.62,1.19,2.98,151.52,399.99
18.82,1.21,2.98,151.52,403.10
19.02,1.21,2.98,166.18,403.10
19.22,1.22,2.99,161.29,403.74
19.42,1.20,2.98,146.63,401.55
19.62,1.21,2.99,156.40,402.19
19.82,1.19,2.99,146.63,399.09
20.02,1.21,2.99,166.18,402.19
20.22,1.19,3.01,146.63,398.20
20.42,1.22,2.99,151.52,403.74
20.62,1.19,2.99,156.40,399.09
20.82,1.22,2.99,151.52,403.74
21.02,1.20,3.01,156.40,399.75
21.22,1.21,2.99,151.52,402.19
21.42,1.19,2.97,141.74,400.89
21.62,1.22,2.97,146.63,405.56
21.82,1.20,2.98,151.52,401.55
22.02,1.22,2.99,161.29,403.74
22.22,1.19,2.99,146.63,399.09
22.42,1.21,2.99,156.40,402.19
22.62,1.19,2.98,161.29,399.99
22.82,1.21,2.99,166.18,402.19
23.02,1.19,2.97,141.74,400.89
23.22,1.20,2.99,146.63,400.64
23.42,1.20,2.98,146.63,401.55
23.62,1.20,3.01,151.52,399.75
23.82,1.20,2.98,146.63,401.55
24.02,1.21,2.98,156.40,403.10
24.22,1.20,2.97,171.07,402.45
24.42,1.21,2.98,156.40,403.10
24.62,1.20,2.99,151.52,400.64
24.82,1.22,2.99,146.63,403.74
25.02,1.20,2.97,156.40,402.45
25.22,1.19,2.98,156.40,399.99
25.42,1.19,2.97,151.52,400.89
25.62,1.21,2.97,161.29,404.01
25.82,1.22,2.98,166.18,404.65
26.02,1.21,2.98,166.18,403.10
26.22,1.21,2.99,156.40,402.19
26.42,1.19,2.99,151.52,399.09
26.62,1.20,2.98,161.29,401.55
26.82,1.19,2.98,166.18,399.99
27.02,1.21,2.98,151.52,403.10
27.22,1.19,2.98,151.52,399.99
27.42,1.21,2.97,151.52,404.01
27.62,1.20,2.98,151.52,401.55
27.82,1.21,2.98,151.52,403.10
28.02,1.21,3.01,156.40,401.29
28.22,1.22,2.99,171.07,403.74
28.42,1.18,2.98,171.07,398.42
28.62,1.20,2.99,175.95,400.64
28.82,1.20,2.98,156.40,401.55
29.02,1.21,2.98,151.52,403.10
29.22,1.19,3.01,156.40,398.20
29.42,1.21,2.99,185.73,402.19
29.62,1.20,2.97,156.40,402.45
29.82,1.21,2.99,166.18,402.19
30.02,1.20,2.99,161.29,400.64
30.22,1.21,2.99,180.84,402.19
30.42,1.19,2.97,166.18,400.89
30.62,1.20,2.99,171.07,400.64
30.82,1.21,2.99,171.07,402.19
31.02,1.21,2.99,175.95,402.19
31.22,1.20,2.99,166.18,400.64
31.42,1.20,2.99,185.73,400.64
31.62,1.19,2.97,195.50,400.89
31.82,1.22,2.99,180.84,403.74
32.02,1.19,2.98,171.07,399.99
32.22,1.22,2.99,166.18,403.74
32.42,1.20,2.99,171.07,400.64
32.62,1.20,2.99,175.95,400.64
32.82,1.20,2.99,175.95,400.64
33.02,1.19,2.99,185.73,399.09
33.22,1.21,2.99,200.39,402.19
33.42,1.20,2.99,210.17,400.64
33.62,1.20,2.99,190.62,400.64
33.82,1.22,2.99,205.28,403.74
34.02,1.20,2.98,205.28,401.55
34.22,1.19,2.99,190.62,399.09
34.42,1.19,2.98,180.84,399.99
34.62,1.18,2.99,185.73,397.53
34.82,1.21,2.99,190.62,402.19
35.02,1.19,2.99,185.73,399.09
35.22,1.21,2.99,205.28,402.19
35.42,1.19,2.98,195.50,399.99
35.62,1.20,2.99,215.05,400.64
35.82,1.22,2.98,210.17,404.65
36.02,1.21,2.99,219.94,402.19
36.22,1.20,2.99,205.28,400.64
36.42,1.21,2.97,210.17,404.01
36.62,1.20,2.98,205.28,401.55
36.82,1.21,2.99,219.94,402.19
37.02,1.20,2.99,195.50,400.64
37.22,1.20,2.98,215.05,401.55
37.42,1.19,2.99,190.62,399.09
37.62,1.20,2.97,190.62,402.45
37.82,1.21,2.99,200.39,402.19
38.02,1.21,2.98,175.95,403.10
38.22,1.19,2.99,185.73,399.09
38.42,1.20,2.99,190.62,400.64
38.62,1.21,3.01,200.39,401.29
38.82,1.20,2.97,205.28,402.45
39.02,1.21,2.99,219.94,402.19
39.22,1.18,2.97,210.17,399.32
39.42,1.21,2.98,205.28,403.10
39.62,1.22,2.97,210.17,405.56
39.82,1.19,3.01,190.62,398.20
40.02,1.20,2.99,200.39,400.64
40.22,1.20,3.01,200.39,399.75
40.42,1.20,2.97,185.73,402.45
40.62,1.21,2.98,200.39,403.10
40.82,1.21,2.97,190.62,404.01
41.02,1.20,2.99,185.73,400.64
41.22,1.21,2.97,200.39,404.01
41.42,1.20,2.99,205.28,400.64
41.62,1.19,2.97,185.73,400.89
41.82,1.19,3.01,195.50,398.20
42.02,1.19,2.98,195.50,399.99
42.22,1.21,2.98,185.73,403.10
42.42,1.20,2.97,180.84,402.45
42.62,1.21,2.98,190.62,403.10
42.82,1.20,2.97,185.73,402.45
43.02,1.21,3.02,195.50,400.40
43.22,1.21,2.99,205.28,402.19
43.42,1.21,2.99,219.94,402.19
43.62,1.21,2.97,234.60,404.01
43.82,1.19,2.98,229.72,399.99
44.02,1.20,2.98,219.94,401.55
44.22,1.21,2.99,215.05,402.19
44.42,1.21,2.98,210.17,403.10
44.62,1.20,2.99,190.62,400.64
44.82,1.21,2.98,195.50,403.10
45.02,1.21,3.01,200.39,401.29
45.22,1.19,2.97,210.17,400.89
45.42,1.19,2.99,205.28,399.09
45.62,1.20,3.01,210.17,399.75
45.82,1.22,2.99,205.28,403.74
46.02,1.20,2.98,200.39,401.55
46.22,1.21,2.98,190.62,403.10
46.42,1.20,2.98,195.50,401.55
46.62,1.19,2.99,175.95,399.09
46.82,1.19,2.99,180.84,399.09
47.02,1.19,2.99,190.62,399.09
47.22,1.20,2.97,185.73,402.45
47.42,1.19,2.99,190.62,399.09
47.62,1.20,2.97,205.28,402.45
47.82,1.20,2.98,229.72,401.55
48.02,1.20,2.98,200.39,401.55
48.22,1.21,2.99,195.50,402.19
48.42,1.20,2.97,205.28,402.45
48.62,1.21,2.99,180.84,402.19
48.82,1.20,2.99,219.94,400.64
49.02,1.21,2.99,195.50,402.19
49.22,1.22,2.99,224.83,403.74
49.42,1.20,2.98,215.05,401.55
49.62,1.21,2.99,224.83,402.19
49.82,1.21,2.98,224.83,403.10
50.02,1.21,2.99,224.83,402.19
50.22,1.21,2.99,234.60,402.19
50.42,1.20,2.98,234.60,401.55
50.62,1.19,2.98,234.60,399.99
50.82,1.21,2.99,239.49,402.19
51.02,1.19,2.98,224.83,399.99
51.22,1.21,2.99,239.49,402.19
51.42,1.19,2.99,219.94,399.09
51.62,1.21,2.97,234.60,404.01
51.82,1.21,2.98,234.60,403.10
52.02,1.21,2.99,215.05,402.19
52.22,1.20,2.99,215.05,400.64
52.42,1.21,2.99,229.72,402.19
52.62,1.19,2.97,239.49,400.89
52.82,1.21,2.99,234.60,402.19
53.02,1.20,2.98,210.17,401.55
53.22,1.20,2.99,210.17,400.64
53.42,1.19,2.97,210.17,400.89
53.62,1.20,2.98,229.72,401.55
53.82,1.19,2.98,234.60,399.99
54.02,1.20,2.99,254.15,400.64
54.22,1.18,2.97,239.49,399.32
54.42,1.21,2.99,273.70,402.19
54.62,1.20,2.98,254.15,401.55
54.82,1.21,2.99,259.04,402.19
55.02,1.20,2.98,259.04,401.55
55.22,1.22,2.99,278.59,403.74
55.42,1.20,2.99,259.04,400.64
55.62,1.21,2.99,254.15,402.19
55.82,1.19,2.97,234.60,400.89
56.02,1.20,2.99,239.49,400.64
56.22,1.19,2.97,234.60,400.89
56.42,1.20,2.98,254.15,401.55
56.62,1.19,2.97,239.49,400.89
56.82,1.22,2.99,239.49,403.74
57.02,1.19,2.99,219.94,399.09
57.22,1.20,3.01,215.05,399.75
57.42,1.19,2.98,200.39,399.99
57.62,1.21,2.99,205.28,402.19
57.82,1.19,2.98,210.17,399.99
58.02,1.20,2.99,224.83,400.64
58.22,1.22,2.98,224.83,404.65
58.42,1.21,2.98,234.60,403.10
58.62,1.20,2.98,210.17,401.55
58.82,1.22,3.01,229.72,402.84
59.02,1.21,2.97,215.05,404.01
59.22,1.21,2.99,215.05,402.19
59.42,1.20,2.97,210.17,402.45
59.62,1.21,3.01,205.28,401.29
59.82,1.20,2.98,210.17,401.55
60.02,1.19,2.99,219.94,399.09
60.22,1.21,2.99,224.83,402.19
60.42,1.21,2.99,224.83,402.19
60.62,1.20,2.98,215.05,401.55
60.82,1.19,2.98,215.05,399.99
61.02,1.20,2.99,229.72,400.64
61.22,1.22,3.01,224.83,402.84
61.42,1.20,2.98,229.72,401.55
61.62,1.19,2.99,234.60,399.09
61.82,1.19,2.99,210.17,399.09
62.02,1.19,3.01,219.94,398.20
62.22,1.21,2.97,205.28,404.01
62.42,1.21,2.99,205.28,402.19
62.62,1.19,2.97,200.39,400.89
62.82,1.21,2.99,190.62,402.19
63.02,1.21,2.98,210.17,403.10
63.22,1.21,2.99,244.38,402.19
63.42,1.19,2.98,254.15,399.99
63.62,1.19,2.99,259.04,399.09
63.82,1.20,2.99,273.70,400.64
64.02,1.21,2.99,278.59,402.19
64.22,1.19,2.97,298.14,400.89
64.42,1.22,2.99,283.48,403.74
64.62,1.21,2.97,263.93,404.01
64.82,1.21,2.99,249.27,402.19
65.02,1.20,2.97,219.94,402.45
65.22,1.21,2.99,219.94,402.19
65.42,1.21,2.98,215.05,403.10
65.62,1.21,2.99,244.38,402.19
65.82,1.19,3.01,229.72,398.20
66.02,1.21,2.98,210.17,403.10
66.22,1.19,2.97,210.17,400.89
66.42,1.21,2.99,229.72,402.19
66.62,1.19,2.97,219.94,400.89
66.82,1.21,3.01,219.94,401.29
67.02,1.22,2.95,224.83,406.48
67.22,1.19,2.99,219.94,399.09
67.42,1.21,2.99,229.72,402.19
67.62,1.20,3.01,229.72,399.75
67.82,1.20,2.97,224.83,402.45
68.02,1.22,2.98,234.60,404.65
68.22,1.20,2.98,249.27,401.55
68.42,1.21,2.99,234.60,402.19
68.62,1.21,2.98,249.27,403.10
68.82,1.19,2.99,249.27,399.09
69.02,1.19,2.97,249.27,400.89
69.22,1.20,2.99,273.70,400.64
69.42,1.20,2.98,268.82,401.55
69.62,1.21,2.99,288.37,402.19
69.82,1.21,2.99,288.37,402.19
70.02,1.22,2.99,283.48,403.74
70.22,1.19,2.97,317.69,400.89
70.42,1.21,2.99,288.37,402.19
70.62,1.18,2.99,268.82,397.53
70.82,1.21,2.99,249.27,402.19
71.02,1.20,2.97,273.70,402.45
71.22,1.21,2.98,273.70,403.10
71.42,1.19,2.97,259.04,400.89
71.62,1.21,2.99,254.15,402.19
71.82,1.20,2.97,254.15,402.45
72.02,1.20,3.01,259.04,399.75
72.22,1.21,2.97,263.93,404.01
72.42,1.21,2.99,259.04,402.19
72.62,1.22,2.98,268.82,404.65
72.82,1.20,3.01,259.04,399.75
73.02,1.18,2.97,249.27,399.32
73.22,1.20,2.98,249.27,401.55
73.42,1.20,2.97,244.38,402.45
73.62,1.21,2.98,254.15,403.10
73.82,1.20,3.01,234.60,399.75

File: Thermal Draw Trials/2026 Trials/Nylon PA6_3ch 1st AR20.0_White_DR50.0_057.csv (part 1 of 6)
# material: Nylon PA6
# geometry: 3ch 1st AR
# preform_diameter: 20.0
# material_color: White
# temperature_C: 29085.0
# drawdown_ratio: 50.0
# trial_number: 057
# operator: Akila_Ahmed
# start_time: 2026-05-26 13:34:59
# notes: Feed and draw speeds set to 1.2 mm per min and 3.0 m per min. 1st Aspect ratio 0.3. Predicted diameter 347.5 micrometers.
Time(s),Feed(mm/min),Wind(m/min),Diameter(um),Predicted_diameter(um)
1.22,1.16,2.91,351.91,399.80
1.42,1.15,2.95,332.36,393.87
1.62,1.14,2.93,317.69,394.06
1.82,1.15,2.93,312.81,397.28
2.02,1.15,2.94,298.14,394.77
2.22,1.15,2.94,298.14,394.77
2.42,1.15,2.94,307.92,394.77
2.62,1.15,2.91,293.26,396.59
2.82,1.16,2.93,312.81,398.88
3.02,1.15,2.94,307.92,394.77
3.22,1.16,2.94,303.03,397.97
3.42,1.14,2.93,298.14,394.06
3.62,1.15,2.94,283.48,394.77
3.82,1.14,2.93,263.93,394.06
4.02,1.15,2.95,293.26,393.87
4.22,1.14,2.95,288.37,392.27
4.42,1.15,2.93,293.26,395.68
4.62,1.15,2.91,283.48,398.20
4.82,1.15,2.94,288.37,396.37
5.02,1.15,2.93,288.37,397.28
5.22,1.15,2.94,249.27,396.37
5.42,1.15,2.95,249.27,395.47
5.62,1.14,2.95,259.04,392.27
5.82,1.15,2.94,268.82,394.77
6.02,1.16,2.94,278.59,397.97
6.22,1.18,2.93,278.59,402.06
6.42,1.16,2.93,268.82,398.88
6.62,1.18,2.94,293.26,401.14
6.82,1.18,2.94,288.37,401.14
7.02,1.18,2.94,288.37,401.14
7.22,1.20,2.93,298.14,405.21
7.42,1.20,2.94,278.59,404.29
7.62,1.22,2.94,273.70,407.41
7.82,1.19,2.91,288.37,404.57
8.02,1.20,2.94,288.37,404.29
8.22,1.17,2.95,293.26,398.65
8.42,1.20,2.94,283.48,404.29
8.62,1.20,2.93,263.93,405.21
8.82,1.20,2.94,273.70,404.29
9.02,1.18,2.93,273.70,402.06
9.22,1.19,2.94,278.59,402.72
9.42,1.21,2.93,293.26,406.78
9.62,1.20,2.93,273.70,405.21
9.82,1.19,2.93,288.37,403.64
10.02,1.20,2.93,288.37,405.21
10.22,1.20,2.97,259.04,402.45
10.42,1.19,2.93,254.15,403.64
10.62,1.19,2.93,254.15,403.64
10.82,1.20,2.95,259.04,403.37
11.02,1.19,2.94,263.93,402.72
11.22,1.19,2.95,278.59,401.80
11.42,1.22,2.98,278.59,404.65
11.62,1.20,2.98,283.48,401.55
11.82,1.19,2.97,278.59,400.89
12.02,1.19,2.97,283.48,400.89
12.22,1.20,2.95,278.59,403.37
12.42,1.20,2.97,268.82,402.45
12.62,1.19,2.95,254.15,401.80
12.82,1.20,2.94,244.38,404.29
13.02,1.19,2.99,239.49,399.09
13.22,1.20,2.95,239.49,403.37
13.42,1.20,2.98,244.38,401.55
13.62,1.20,2.98,244.38,401.55
13.82,1.20,2.97,278.59,402.45
14.02,1.19,2.98,303.03,399.99
14.22,1.20,2.98,327.47,401.55
14.42,1.19,2.97,322.58,400.89
14.62,1.20,2.97,337.24,402.45
14.82,1.20,2.98,327.47,401.55
15.02,1.21,2.98,337.24,403.10
15.22,1.19,2.98,327.47,399.99
15.42,1.19,2.97,322.58,400.89
15.62,1.19,2.99,317.69,399.09
15.82,1.19,2.97,312.81,400.89
16.02,1.21,2.98,307.92,403.10
16.22,1.19,2.97,303.03,400.89
16.42,1.19,2.97,298.14,400.89
16.62,1.21,2.98,312.81,403.10
16.82,1.20,2.98,283.48,401.55
17.02,1.21,2.99,268.82,402.19
17.22,1.19,2.98,268.82,399.99
17.42,1.20,2.99,268.82,400.64
17.62,1.19,2.98,259.04,399.99
17.82,1.18,2.98,268.82,398.42
18.02,1.20,2.98,283.48,401.55
18.22,1.20,2.97,278.59,402.45
18.42,1.20,2.97,293.26,402.45
18.62,1.20,2.97,278.59,402.45
18.82,1.20,2.98,288.37,401.55
19.02,1.19,2.98,268.82,399.99
19.22,1.21,3.02,268.82,400.40
19.42,1.19,3.02,268.82,397.31
19.62,1.19,2.97,273.70,400.89
19.82,1.20,2.99,303.03,400.64
20.02,1.20,2.97,283.48,402.45
20.22,1.21,2.98,298.14,403.10
20.42,1.19,2.97,288.37,400.89
20.62,1.21,2.98,288.37,403.10
20.82,1.19,2.97,263.93,400.89
21.02,1.20,2.98,288.37,401.55
21.22,1.22,3.02,273.70,401.94
21.42,1.21,2.98,273.70,403.10
21.62,1.21,2.99,273.70,402.19
21.82,1.18,2.97,263.93,399.32
22.02,1.21,2.99,263.93,402.19
22.22,1.19,2.97,263.93,400.89
22.42,1.20,2.99,268.82,400.64
22.62,1.18,2.97,254.15,399.32
22.82,1.19,2.95,259.04,401.80
23.02,1.20,2.99,254.15,400.64
23.22,1.20,2.98,244.38,401.55
23.42,1.19,2.98,263.93,399.99
23.62,1.20,2.95,268.82,403.37
23.82,1.20,2.98,278.59,401.55
24.02,1.19,2.97,259.04,400.89
24.22,1.20,2.98,273.70,401.55
24.42,1.20,3.01,288.37,399.75
24.62,1.20,2.98,263.93,401.55
24.82,1.21,2.99,278.59,402.19
25.02,1.20,2.99,303.03,400.64
25.22,1.19,2.99,303.03,399.09
25.42,1.19,2.97,303.03,400.89
25.62,1.20,3.01,298.14,399.75
25.82,1.19,2.97,268.82,400.89
26.02,1.19,2.98,263.93,399.99
26.22,1.19,2.97,278.59,400.89
26.42,1.20,2.98,303.03,401.55
26.62,1.20,2.99,298.14,400.64
26.82,1.18,2.97,288.37,399.32
27.02,1.21,2.99,298.14,402.19
27.22,1.19,2.98,307.92,399.99
27.42,1.21,2.99,307.92,402.19
27.62,1.19,2.99,293.26,399.09
27.82,1.20,2.98,307.92,401.55
28.02,1.21,2.99,293.26,402.19
28.22,1.20,2.98,288.37,401.55
28.42,1.21,2.99,273.70,402.19
28.62,1.20,2.95,278.59,403.37
28.82,1.20,2.98,268.82,401.55
29.02,1.18,2.98,254.15,398.42
29.22,1.19,2.97,278.59,400.89
29.42,1.19,2.99,278.59,399.09
29.62,1.20,2.99,268.82,400.64
29.82,1.19,3.02,263.93,397.31
30.02,1.18,2.98,263.93,398.42
30.22,1.21,2.98,263.93,403.10
30.42,1.19,2.98,259.04,399.99
30.62,1.21,2.98,244.38,403.10
30.82,1.21,2.98,244.38,403.10
31.02,1.20,2.98,268.82,401.55
31.22,1.19,2.99,249.27,399.09
31.42,1.20,2.98,273.70,401.55
31.62,1.20,2.97,278.59,402.45
31.82,1.19,2.98,273.70,399.99
32.02,1.19,2.98,307.92,399.99
32.22,1.19,2.95,303.03,401.80
32.42,1.20,2.99,303.03,400.64
32.62,1.21,2.98,298.14,403.10
32.82,1.21,2.98,298.14,403.10
33.02,1.20,2.98,298.14,401.55
33.22,1.19,2.98,303.03,399.99
33.42,1.21,2.95,317.69,404.93
33.62,1.18,2.97,298.14,399.32
33.82,1.21,2.99,307.92,402.19
34.02,1.20,2.95,288.37,403.37
34.22,1.20,2.98,303.03,401.55
34.42,1.20,2.98,298.14,401.55
34.62,1.20,2.98,283.48,401.55
34.82,1.21,2.99,278.59,402.19
35.02,1.20,2.98,273.70,401.55
35.22,1.20,2.99,278.59,400.64
35.42,1.19,2.98,273.70,399.99
35.62,1.21,2.97,288.37,404.01
35.82,1.20,2.97,278.59,402.45
36.02,1.20,2.97,273.70,402.45
36.22,1.19,2.99,303.03,399.09
36.42,1.18,2.98,312.81,398.42
36.62,1.20,2.99,332.36,400.64
36.82,1.18,2.97,342.13,399.32
37.02,1.20,2.98,332.36,401.55
37.22,1.19,2.98,327.47,399.99
37.42,1.19,3.02,337.24,397.31
37.62,1.21,2.98,342.13,403.10
37.82,1.20,2.98,307.92,401.55
38.02,1.20,2.98,293.26,401.55
38.22,1.19,2.97,283.48,400.89
38.42,1.20,2.98,298.14,401.55
38.62,1.21,2.99,298.14,402.19
38.82,1.19,2.99,307.92,399.09
39.02,1.19,2.98,307.92,399.99
39.22,1.21,2.98,317.69,403.10
39.42,1.20,2.98,312.81,401.55
39.62,1.19,2.99,312.81,399.09
39.82,1.20,2.99,322.58,400.64
40.02,1.18,2.97,327.47,399.32
40.22,1.21,2.98,337.24,403.10
40.42,1.19,2.98,327.47,399.99
40.62,1.19,3.01,337.24,398.20
40.82,1.20,2.99,356.79,400.64
41.02,1.18,2.98,361.68,398.42
41.22,1.18,2.98,351.91,398.42
41.42,1.19,2.95,337.24,401.80
41.62,1.21,2.98,327.47,403.10
41.82,1.20,2.97,307.92,402.45
42.02,1.20,2.97,322.58,402.45
42.22,1.21,2.97,342.13,404.01
42.42,1.19,2.98,322.58,399.99
42.62,1.21,2.99,317.69,402.19
42.82,1.21,2.98,322.58,403.10
43.02,1.19,2.99,332.36,399.09
43.22,1.20,2.97,317.69,402.45
43.42,1.21,2.98,322.58,403.10
43.62,1.19,2.95,327.47,401.80
43.82,1.20,2.98,327.47,401.55
44.02,1.21,2.98,337.24,403.10
44.22,1.19,2.95,347.02,401.80
44.42,1.20,2.98,351.91,401.55
44.62,1.19,2.98,347.02,399.99
44.82,1.19,2.98,337.24,399.99
45.02,1.21,2.99,312.81,402.19
45.22,1.20,2.98,317.69,401.55
45.42,1.19,2.99,303.03,399.09
45.62,1.19,2.95,288.37,401.80
45.82,1.20,2.98,307.92,401.55
46.02,1.20,2.97,322.58,402.45
46.22,1.21,2.99,327.47,402.19
46.42,1.19,2.97,312.81,400.89
46.62,1.19,2.98,307.92,399.99
46.82,1.19,2.99,303.03,399.09
47.02,1.18,2.99,317.69,397.53
47.22,1.19,2.99,332.36,399.09
47.42,1.18,2.97,351.91,399.32
47.62,1.21,2.97,371.46,404.01
47.82,1.19,2.97,376.34,400.89
48.02,1.20,2.98,376.34,401.55
48.22,1.20,2.98,356.79,401.55
48.42,1.21,2.98,332.36,403.10
48.62,1.19,2.98,332.36,399.99
48.82,1.19,2.98,312.81,399.99
49.02,1.21,2.99,327.47,402.19
49.22,1.20,2.97,327.47,402.45
49.42,1.20,2.98,337.24,401.55
49.62,1.18,2.99,327.47,397.53
49.82,1.20,2.98,327.47,401.55
50.02,1.19,2.97,307.92,400.89
50.22,1.20,2.98,307.92,401.55
50.42,1.19,2.98,298.14,399.99
50.62,1.21,2.99,312.81,402.19
50.82,1.19,3.01,322.58,398.20
51.02,1.19,2.95,327.47,401.80
51.22,1.19,2.98,361.68,399.99
51.42,1.17,2.99,361.68,395.96
51.62,1.20,2.99,420.33,400.64
51.82,1.20,2.98,356.79,401.55
52.02,1.20,2.98,327.47,401.55
52.22,1.22,2.98,332.36,404.65
52.42,1.18,2.98,337.24,398.42
52.62,1.18,2.99,342.13,397.53
52.82,1.21,2.99,347.02,402.19
53.02,1.20,2.98,342.13,401.55
53.22,1.19,2.98,337.24,399.99
53.42,1.20,2.99,337.24,400.64
53.62,1.21,2.98,347.02,403.10
53.82,1.17,2.97,337.24,397.75
54.02,1.21,2.99,342.13,402.19
54.22,1.19,2.98,347.02,399.99
54.42,1.20,3.02,347.02,398.86
54.62,1.19,2.99,337.24,399.09
54.82,1.18,2.98,342.13,398.42
55.02,1.21,2.98,337.24,403.10
55.22,1.17,2.98,351.91,396.85
55.42,1.20,2.99,342.13,400.64
55.62,1.19,2.98,322.58,399.99
55.82,1.20,2.98,332.36,401.55
56.02,1.19,2.98,322.58,399.99
56.22,1.20,2.97,332.36,402.45
56.42,1.20,2.99,327.47,400.64
56.62,1.18,2.98,322.58,398.42
56.82,1.19,2.98,317.69,399.99
57.02,1.20,2.98,312.81,401.55
57.22,1.21,2.99,327.47,402.19
57.42,1.19,2.99,327.47,399.09
57.62,1.19,2.97,322.58,400.89
57.82,1.21,2.98,351.91,403.10
58.02,1.18,2.97,322.58,399.32
58.22,1.21,2.99,312.81,402.19
58.42,1.21,2.98,317.69,403.10
58.62,1.20,2.98,342.13,401.55
58.82,1.21,2.99,332.36,402.19
59.02,1.18,2.98,351.91,398.42
59.22,1.20,2.99,361.68,400.64
59.42,1.20,2.99,361.68,400.64
59.62,1.20,2.99,361.68,400.64
59.82,1.19,2.98,381.23,399.99
60.02,1.20,2.99,395.89,400.64
60.22,1.21,2.99,391.01,402.19
60.42,1.22,2.97,405.67,405.56
60.62,1.20,2.98,405.67,401.55
60.82,1.19,2.99,391.01,399.09
61.02,1.20,2.98,391.01,401.55
61.22,1.19,2.98,366.57,399.99
61.42,1.20,2.99,366.57,400.64
61.62,1.21,2.98,351.91,403.10
61.82,1.19,2.97,342.13,400.89
62.02,1.22,2.98,361.68,404.65
62.22,1.18,2.98,351.91,398.42
62.42,1.19,2.98,347.02,399.99
62.62,1.21,2.99,332.36,402.19
62.82,1.21,2.98,307.92,403.10
63.02,1.19,2.99,322.58,399.09
63.22,1.20,2.95,327.47,403.37
63.42,1.21,2.98,337.24,403.10
63.62,1.19,2.97,342.13,400.89
63.82,1.19,2.99,342.13,399.09
64.02,1.20,2.97,327.47,402.45
64.22,1.19,2.98,332.36,399.99
64.42,1.20,2.99,312.81,400.64
64.62,1.21,2.97,307.92,404.01
64.82,1.18,2.99,312.81,397.53
65.02,1.19,2.97,317.69,400.89
65.22,1.20,2.99,327.47,400.64
65.42,1.18,2.97,322.58,399.32
65.62,1.21,2.98,332.36,403.10
65.82,1.20,2.99,342.13,400.64
66.02,1.21,2.97,332.36,404.01
66.22,1.21,2.99,322.58,402.19
66.42,1.19,2.95,327.47,401.80
66.62,1.19,2.99,327.47,399.09
66.82,1.20,2.95,327.47,403.37
67.02,1.18,2.99,317.69,397.53
67.22,1.18,2.98,303.03,398.42
67.42,1.20,2.98,307.92,401.55
67.62,1.19,2.98,288.37,399.99
67.82,1.20,2.99,298.14,400.64
68.02,1.20,2.99,288.37,400.64
68.22,1.19,2.95,293.26,401.80
68.42,1.20,2.98,273.70,401.55
68.62,1.18,2.97,293.26,399.32
68.82,1.19,2.98,303.03,399.99
69.02,1.19,2.98,312.81,399.99
69.22,1.21,2.99,322.58,402.19
69.42,1.19,2.97,317.69,400.89
69.62,1.19,2.97,337.24,400.89
69.82,1.21,2.95,356.79,404.93
70.02,1.20,2.98,356.79,401.55
70.22,1.20,2.99,366.57,400.64
70.42,1.20,2.97,356.79,402.45
70.62,1.20,2.99,366.57,400.64
70.82,1.18,2.99,351.91,397.53
71.02,1.21,2.98,347.02,403.10
71.22,1.19,2.97,327.47,400.89
71.42,1.19,2.98,332.36,399.99
71.62,1.19,2.98,351.91,399.99
71.82,1.20,2.97,347.02,402.45
72.02,1.20,2.99,337.24,400.64
72.22,1.19,2.97,317.69,400.89
72.42,1.21,2.98,351.91,403.10
72.62,1.19,2.97,351.91,400.89
72.82,1.20,2.98,356.79,401.55
73.02,1.19,2.99,342.13,399.09
73.22,1.20,2.97,347.02,402.45
73.42,1.21,2.99,332.36,402.19
73.62,1.19,2.98,317.69,399.99
73.82,1.21,2.98,322.58,403.10
74.02,1.19,2.98,347.02,399.99
74.22,1.20,2.98,337.24,401.55
74.42,1.19,2.99,312.81,399.09
74.62,1.21,2.97,332.36,404.01
74.82,1.18,2.99,312.81,397.53
75.02,1.20,2.98,327.47,401.55
75.22,1.21,2.98,317.69,403.10
75.42,1.19,2.97,327.47,400.89
75.62,1.21,2.99,317.69,402.19
75.82,1.20,2.97,317.69,402.45
76.02,1.20,2.98,322.58,401.55
76.22,1.20,2.98,312.81,401.55
76.42,1.20,2.98,312.81,401.55
76.62,1.18,3.01,322.58,396.64
76.82,1.20,2.97,322.58,402.45
77.02,1.20,2.98,337.24,401.55
77.22,1.19,2.99,312.81,399.09
77.42,1.20,2.99,317.69,400.64
77.62,1.18,2.97,307.92,399.32
77.82,1.19,2.97,293.26,400.89
78.02,1.20,2.99,288.37,400.64
78.22,1.20,2.97,303.03,402.45
78.42,1.20,2.99,303.03,400.64
78.62,1.19,2.97,307.92,400.89
78.82,1.20,2.98,327.47,401.55
79.02,1.19,2.95,337.24,401.80
79.22,1.21,2.99,347.02,402.19
79.42,1.20,2.97,342.13,402.45
79.62,1.21,2.98,337.24,403.10
79.82,1.21,2.99,347.02,402.19
80.02,1.20,2.97,322.58,402.45
80.22,1.18,2.99,312.81,397.53
80.42,1.20,2.99,303.03,400.64
80.62,1.20,2.99,307.92,400.64
80.82,1.19,2.99,298.14,399.09
81.02,1.21,2.97,293.26,404.01
81.22,1.19,2.97,283.48,400.89
81.42,1.19,2.97,278.59,400.89
81.62,1.18,2.98,283.48,398.42
81.82,1.18,2.97,298.14,399.32
82.02,1.20,2.99,273.70,400.64
82.22,1.19,2.97,278.59,400.89
82.42,1.19,2.99,288.37,399.09
82.62,1.18,2.97,298.14,399.32
82.82,1.21,2.98,327.47,403.10
83.02,1.20,2.99,317.69,400.64
83.22,1.20,2.97,327.47,402.45
83.42,1.20,2.97,337.24,402.45
83.62,1.18,2.97,317.69,399.32
83.82,1.21,2.98,317.69,403.10
84.02,1.18,2.97,317.69,399.32
84.22,1.21,2.99,312.81,402.19
84.42,1.19,2.98,293.26,399.99
84.62,1.20,2.98,312.81,401.55
84.82,1.18,2.97,312.81,399.32
85.02,1.20,2.99,312.81,400.64
85.22,1.19,2.98,351.91,399.99
85.42,1.20,2.98,347.02,401.55
85.62,1.21,2.99,342.13,402.19
85.82,1.19,2.97,347.02,400.89
86.02,1.18,2.98,342.13,398.42
86.22,1.19,2.97,322.58,400.89
86.42,1.21,2.98,332.36,403.10
86.62,1.19,2.99,327.47,399.09
86.82,1.20,2.97,312.81,402.45
87.02,1.20,2.99,317.69,400.64
87.22,1.20,2.97,317.69,402.45
87.42,1.20,2.98,317.69,401.55
87.62,1.19,2.98,307.92,399.99
87.82,1.20,2.99,322.58,400.64
88.02,1.20,2.98,303.03,401.55
88.22,1.19,2.99,317.69,399.09
88.42,1.18,2.99,312.81,397.53
88.62,1.19,2.99,307.92,399.09
88.82,1.19,2.97,303.03,400.89
89.02,1.19,2.97,303.03,400.89
89.22,1.21,2.99,307.92,402.19
89.42,1.20,2.98,293.26,401.55
89.62,1.19,2.95,307.92,401.80
89.82,1.19,2.99,317.69,399.09
90.02,1.18,2.97,322.58,399.32
90.22,1.20,2.98,337.24,401.55
90.42,1.18,2.98,337.24,398.42
90.62,1.18,2.98,327.47,398.42
90.82,1.19,2.99,332.36,399.09
91.02,1.19,2.97,332.36,400.89
91.22,1.19,2.98,327.47,399.99
91.42,1.19,2.95,312.81,401.80
91.62,1.21,2.99,317.69,402.19
91.82,1.20,2.98,317.69,401.55
92.02,1.20,2.98,307.92,401.55
92.22,1.21,2.99,293.26,402.19
92.42,1.18,2.98,307.92,398.42
92.62,1.19,2.98,317.69,399.99
92.82,1.18,2.99,317.69,397.53
93.02,1.20,2.98,322.58,401.55
93.22,1.19,2.98,337.24,399.99
93.42,1.20,2.97,312.81,402.45
93.62,1.19,2.97,298.14,400.89
93.82,1.20,2.97,307.92,402.45
94.02,1.21,2.99,303.03,402.19
94.22,1.19,2.99,298.14,399.09
94.42,1.19,2.99,327.47,399.09
94.62,1.19,2.97,332.36,400.89
94.82,1.21,2.98,347.02,403.10
95.02,1.19,2.98,366.57,399.99
95.22,1.19,2.95,356.79,401.80
95.42,1.20,2.97,366.57,402.45
95.62,1.20,2.97,356.79,402.45
95.82,1.20,2.99,361.68,400.64
96.02,1.19,2.99,356.79,399.09
96.22,1.20,2.99,381.23,400.64
96.42,1.21,2.99,371.46,402.19
96.62,1.19,2.97,386.12,400.89
96.82,1.20,2.97,381.23,402.45
97.02,1.19,2.99,366.57,399.09
97.22,1.21,2.99,361.68,402.19
97.42,1.18,2.97,347.02,399.32
97.62,1.19,2.98,337.24,399.99
97.82,1.20,2.98,327.47,401.55
98.02,1.20,2.99,351.91,400.64
98.22,1.18,2.98,356.79,398.42
98.42,1.18,2.95,361.68,400.23
98.62,1.19,2.98,356.79,399.99
98.82,1.19,2.99,312.81,399.09
99.02,1.20,2.98,307.92,401.55
99.22,1.19,2.97,283.48,400.89
99.42,1.20,2.95,307.92,403.37
99.62,1.21,2.98,312.81,403.10
99.82,1.18,2.98,322.58,398.42
100.02,1.20,2.99,312.81,400.64
100.22,1.21,2.97,307.92,404.01
100.42,1.21,2.98,303.03,403.10
100.62,1.19,2.98,293.26,399.99
100.82,1.20,2.98,307.92,401.55
101.02,1.21,2.98,312.81,403.10
101.22,1.19,2.99,317.69,399.09
101.42,1.21,2.99,312.81,402.19
101.62,1.18,2.97,322.58,399.32
101.82,1.20,2.99,293.26,400.64
102.02,1.18,2.99,273.70,397.53
102.22,1.20,2.97,283.48,402.45
102.42,1.19,2.99,273.70,399.09
102.62,1.20,2.98,278.59,401.55
102.82,1.21,2.98,312.81,403.10
103.02,1.18,2.97,317.69,399.32
103.22,1.20,2.98,332.36,401.55
103.42,1.19,2.98,332.36,399.99
103.62,1.19,2.97,342.13,400.89
103.82,1.21,2.99,342.13,402.19
104.02,1.20,2.97,347.02,402.45
104.22,1.18,2.98,332.36,398.42
104.42,1.18,2.98,322.58,398.42
104.62,1.20,2.98,337.24,401.55
104.82,1.19,2.99,332.36,399.09
105.02,1.20,2.94,322.58,404.29
105.22,1.22,2.98,327.47,404.65
105.42,1.18,2.97,307.92,399.32
105.62,1.20,2.98,307.92,401.55
105.82,1.19,2.97,303.03,400.89
106.02,1.20,3.01,322.58,399.75
106.22,1.20,2.99,332.36,400.64
106.42,1.20,2.95,327.47,403.37
106.62,1.21,2.98,332.36,403.10
106.82,1.18,2.98,347.02,398.42
107.02,1.20,2.99,361.68,400.64
107.22,1.19,2.97,361.68,400.89
107.42,1.18,2.99,371.46,397.53
107.62,1.21,2.99,342.13,402.19
107.82,1.21,2.98,356.79,403.10
108.02,1.20,2.98,322.58,401.55
108.22,1.21,2.98,303.03,403.10
108.42,1.21,2.99,303.03,402.19
108.62,1.18,2.99,293.26,397.53
108.82,1.20,2.98,312.81,401.55
109.02,1.21,2.98,312.81,403.10
109.22,1.18,2.98,317.69,398.42
109.42,1.21,2.99,327.47,402.19
109.62,1.18,2.97,303.03,399.32
109.82,1.20,2.98,307.92,401.55
110.02,1.21,2.99,322.58,402.19
110.22,1.20,2.97,312.81,402.45
110.42,1.20,2.99,312.81,400.64
110.62,1.18,2.97,298.14,399.32
110.82,1.21,2.97,288.37,404.01
111.02,1.20,2.97,278.59,402.45
111.22,1.20,2.99,278.59,400.64
111.42,1.19,2.97,283.48,400.89
111.62,1.20,2.98,307.92,401.55
111.82,1.21,2.99,293.26,402.19
112.02,1.20,2.97,303.03,402.45
112.22,1.21,2.99,293.26,402.19
112.42,1.19,2.97,273.70,400.89
112.62,1.20,3.01,288.37,399.75
112.82,1.19,2.97,283.48,400.89
113.02,1.20,2.99,298.14,400.64
113.22,1.21,2.98,298.14,403.10
113.42,1.18,2.97,303.03,399.32
113.62,1.21,2.99,303.03,402.19
113.82,1.19,2.97,312.81,400.89
114.02,1.20,3.01,327.47,399.75
114.22,1.21,2.97,293.26,404.01
114.42,1.18,2.99,307.92,397.53
114.62,1.19,2.99,317.69,399.09
114.82,1.20,2.97,327.47,402.45
115.02,1.21,2.99,327.47,402.19
115.22,1.19,2.95,303.03,401.80
115.42,1.20,2.98,298.14,401.55
115.62,1.19,2.97,307.92,400.89
115.82,1.20,2.99,312.81,400.64
116.02,1.21,2.99,303.03,402.19
116.22,1.18,2.97,293.26,399.32
116.42,1.21,2.99,283.48,402.19
116.62,1.19,2.99,259.04,399.09
116.82,1.20,2.98,263.93,401.55
117.02,1.19,2.97,268.82,400.89
117.22,1.20,2.97,268.82,402.45
117.42,1.20,2.98,273.70,401.55
117.62,1.19,2.97,249.27,400.89
117.82,1.19,2.98,263.93,399.99
118.02,1.18,2.98,249.27,398.42
118.22,1.20,2.97,283.48,402.45
118.42,1.19,2.98,283.48,399.99
118.62,1.17,2.97,307.92,397.75
118.82,1.21,2.98,303.03,403.10
119.02,1.19,2.98,288.37,399.99
119.22,1.20,2.98,298.14,401.55
119.42,1.20,2.95,293.26,403.37
119.62,1.19,2.95,293.26,401.80
119.82,1.21,3.02,278.59,400.40
120.02,1.18,2.97,278.59,399.32
120.22,1.19,2.98,259.04,399.99
120.42,1.19,2.97,273.70,400.89
120.62,1.20,2.99,273.70,400.64
120.82,1.18,2.99,278.59,397.53
121.02,1.20,2.95,283.48,403.37
121.22,1.20,2.98,293.26,401.55
121.42,1.19,2.97,288.37,400.89
121.62,1.20,2.98,283.48,401.55
121.82,1.20,2.98,273.70,401.55
122.02,1.19,2.98,268.82,399.99
122.22,1.20,2.99,263.93,400.64
122.42,1.20,2.99,268.82,400.64
122.62,1.19,2.99,298.14,399.09
122.82,1.19,2.99,288.37,399.09
123.02,1.20,2.99,283.48,400.64
123.22,1.19,2.97,278.59,400.89
123.42,1.19,2.97,249.27,400.89
123.62,1.20,2.99,254.15,400.64
123.82,1.21,2.97,263.93,404.01
124.02,1.20,2.98,283.48,401.55
124.22,1.19,2.98,273.70,399.99
124.42,1.20,2.98,268.82,401.55
124.62,1.20,2.98,273.70,401.55
124.82,1.18,2.98,263.93,398.42
125.02,1.20,3.01,249.27,399.75
125.22,1.19,2.97,239.49,400.89
125.42,1.20,2.98,259.04,401.55
125.62,1.18,2.97,239.49,399.32
125.82,1.20,2.95,254.15,403.37
126.02,1.20,2.98,268.82,401.55
126.22,1.21,2.98,273.70,403.10
126.42,1.19,2.99,273.70,399.09
126.62,1.19,2.97,263.93,400.89
126.82,1.20,2.99,268.82,400.64
127.02,1.19,2.98,244.38,399.99
127.22,1.19,2.97,234.60,400.89
127.42,1.21,2.97,249.27,404.01
127.62,1.19,2.98,249.27,399.99
127.82,1.21,2.99,259.04,402.19
128.02,1.19,2.97,254.15,400.89
128.22,1.20,2.98,268.82,401.55
128.42,1.20,2.99,249.27,400.64
128.62,1.20,2.95,263.93,403.37
128.82,1.21,2.98,273.70,403.10
129.02,1.19,2.97,259.04,400.89
129.22,1.21,2.99,259.04,402.19
129.42,1.18,2.97,263.93,399.32
129.62,1.20,2.98,254.15,401.55
129.82,1.21,2.99,244.38,402.19
130.02,1.21,2.98,244.38,403.10
130.22,1.19,2.98,234.60,399.99
130.42,1.18,2.97,234.60,399.32
130.62,1.19,2.98,259.04,399.99
130.82,1.19,2.97,244.38,400.89
131.02,1.20,2.98,249.27,401.55
131.22,1.20,2.97,263.93,402.45
131.42,1.20,2.98,263.93,401.55
131.62,1.18,2.97,254.15,399.32
131.82,1.18,2.97,263.93,399.32
132.02,1.19,2.99,283.48,399.09
132.22,1.19,2.99,288.37,399.09
132.42,1.19,2.98,298.14,399.99
132.62,1.19,2.99,293.26,399.09
132.82,1.20,2.99,288.37,400.64
133.02,1.20,2.98,303.03,401.55
133.22,1.19,2.97,312.81,400.89
133.42,1.20,2.99,303.03,400.64
133.62,1.18,2.94,293.26,401.14
133.82,1.19,2.99,293.26,399.09
134.02,1.19,2.97,283.48,400.89
134.22,1.20,2.97,298.14,402.45
134.42,1.19,2.99,298.14,399.09
134.62,1.19,2.97,283.48,400.89
134.82,1.20,2.98,298.14,401.55
135.02,1.20,2.98,293.26,401.55
135.22,1.21,2.99,288.37,402.19
135.42,1.20,2.98,263.93,401.55
135.62,1.19,2.97,259.04,400.89
135.82,1.21,2.99,278.59,402.19
136.02,1.19,2.99,278.59,399.09
136.22,1.20,2.99,273.70,400.64
136.42,1.18,2.97,273.70,399.32
136.62,1.21,2.98,278.59,403.10
136.82,1.21,2.99,288.37,402.19
137.02,1.19,2.98,273.70,399.99
137.22,1.20,2.98,263.93,401.55
137.42,1.20,2.98,273.70,401.55
137.62,1.21,2.99,263.93,402.19
137.82,1.19,2.97,254.15,400.89
138.02,1.20,2.98,278.59,401.55
138.22,1.21,2.98,263.93,403.10
138.42,1.20,2.98,278.59,401.55
138.62,1.21,2.99,268.82,402.19
138.82,1.18,2.97,249.27,399.32
139.02,1.21,2.99,259.04,402.19
139.22,1.19,2.97,249.27,400.89
139.42,1.20,2.98,263.93,401.55
139.62,1.19,2.99,254.15,399.09
139.82,1.21,2.97,244.38,404.01
140.02,1.20,2.99,244.38,400.64
140.22,1.19,2.98,244.38,399.99
140.42,1.21,2.98,254.15,403.10
140.62,1.19,2.97,249.27,400.89
140.82,1.19,2.98,239.49,399.99
141.02,1.21,2.99,244.38,402.19
141.22,1.19,2.97,259.04,400.89
141.42,1.21,2.98,268.82,403.10
141.62,1.19,2.97,254.15,400.89
141.82,1.20,2.98,259.04,401.55
142.02,1.20,2.98,249.27,401.55
142.22,1.19,2.97,254.15,400.89
142.42,1.18,2.98,268.82,398.42
142.62,1.19,2.97,259.04,400.89
142.82,1.21,2.97,273.70,404.01
143.02,1.18,2.99,249.27,397.53
143.22,1.20,2.97,259.04,402.45
143.42,1.21,2.98,249.27,403.10
143.62,1.17,2.98,254.15,396.85
143.82,1.21,2.98,239.49,403.10
144.02,1.21,2.98,234.60,403.10
144.22,1.21,2.99,249.27,402.19
144.42,1.19,2.98,244.38,399.99
144.62,1.20,2.95,249.27,403.37
144.82,1.20,2.98,249.27,401.55
145.02,1.17,2.99,244.38,395.96
145.22,1.21,2.98,244.38,403.10
145.42,1.19,2.97,229.72,400.89
145.62,1.21,2.98,244.38,403.10
145.82,1.20,2.98,229.72,401.55
146.02,1.19,3.01,239.49,398.20
146.22,1.19,2.99,234.60,399.09
146.42,1.18,2.97,244.38,399.32
146.62,1.18,2.98,239.49,398.42
146.82,1.20,2.97,229.72,402.45
147.02,1.20,2.97,244.38,402.45
147.22,1.19,2.98,254.15,399.99
147.42,1.20,2.98,249.27,401.55
147.62,1.21,2.98,254.15,403.10
147.82,1.19,2.97,234.60,400.89
148.02,1.20,2.99,224.83,400.64
148.22,1.19,2.99,229.72,399.09
148.42,1.19,2.98,244.38,399.99
148.62,1.19,2.99,244.38,399.09
148.82,1.19,2.97,239.49,400.89
149.02,1.20,2.98,234.60,401.55
149.22,1.19,2.99,229.72,399.09
149.42,1.21,2.98,224.83,403.10
149.62,1.20,2.98,244.38,401.55
149.82,1.19,2.98,249.27,399.99
150.02,1.19,2.98,229.72,399.99
150.22,1.21,2.98,229.72,403.10
150.42,1.18,2.98,224.83,398.42
150.62,1.19,2.97,224.83,400.89
150.82,1.20,2.98,229.72,401.55
151.02,1.19,2.93,234.60,403.64
151.22,1.20,2.99,239.49,400.64
151.42,1.20,2.98,239.49,401.55
151.62,1.17,2.97,229.72,397.75
151.82,1.21,2.99,219.94,402.19
152.02,1.20,2.97,229.72,402.45
152.22,1.20,2.99,229.72,400.64
152.42,1.20,2.99,239.49,400.64
152.62,1.20,2.99,234.60,400.64
152.82,1.18,2.99,224.83,397.53
153.02,1.20,2.97,234.60,402.45
153.22,1.21,2.98,239.49,403.10
153.42,1.20,2.99,234.60,400.64
153.62,1.21,2.99,234.60,402.19
153.82,1.20,2.99,224.83,400.64
154.02,1.19,2.99,224.83,399.09
154.22,1.19,2.99,229.72,399.09
154.42,1.20,2.97,234.60,402.45
154.62,1.20,2.98,234.60,401.55
154.82,1.19,2.99,219.94,399.09
155.02,1.19,2.99,224.83,399.09
155.22,1.18,3.01,219.94,396.64
155.42,1.21,2.97,219.94,404.01
155.62,1.21,2.99,219.94,402.19
155.82,1.18,2.97,215.05,399.32
156.02,1.20,2.99,215.05,400.64
156.22,1.18,2.98,219.94,398.42
156.42,1.21,2.97,229.72,404.01
156.62,1.20,2.99,224.83,400.64
156.82,1.19,2.99,229.72,399.09
157.02,1.21,2.99,234.60,402.19
157.22,1.19,2.97,219.94,400.89
157.42,1.20,2.98,229.72,401.55
157.62,1.17,2.97,229.72,397.75
157.82,1.20,2.97,239.49,402.45
158.02,1.21,2.99,229.72,402.19
158.22,1.17,2.97,239.49,397.75
158.42,1.19,3.01,254.15,398.20
158.62,1.19,2.97,263.93,400.89
158.82,1.21,2.99,263.93,402.19
159.02,1.19,2.99,254.15,399.09
159.22,1.20,2.95,239.49,403.37
159.42,1.21,2.98,239.49,403.10
159.62,1.19,2.97,259.04,400.89
159.82,1.21,2.98,254.15,403.10
160.02,1.20,2.98,249.27,401.55
160.22,1.20,2.99,234.60,400.64
160.42,1.20,2.99,239.49,400.64
160.62,1.20,2.98,239.49,401.55
160.82,1.20,2.98,259.04,401.55
161.02,1.18,2.98,244.38,398.42
161.22,1.20,2.95,249.27,403.37
161.42,1.20,2.98,239.49,401.55
161.62,1.20,3.01,215.05,399.75
161.82,1.20,2.99,224.83,400.64
162.02,1.19,2.98,219.94,399.99
162.22,1.21,2.97,244.38,404.01
162.42,1.18,2.99,229.72,397.53
162.62,1.20,2.99,239.49,400.64
162.82,1.21,2.97,234.60,404.01
163.02,1.20,2.98,229.72,401.55
163.22,1.21,2.99,239.49,402.19
163.42,1.19,2.97,224.83,400.89
163.62,1.20,2.97,239.49,402.45
163.82,1.20,2.98,244.38,401.55
164.02,1.20,2.97,249.27,402.45
164.22,1.20,2.99,254.15,400.64
164.42,1.19,2.97,219.94,400.89
164.62,1.21,2.98,224.83,403.10
164.82,1.18,2.98,215.05,398.42
165.02,1.18,2.97,219.94,399.32
165.22,1.21,2.99,234.60,402.19
165.42,1.20,2.98,229.72,401.55
165.62,1.21,2.98,249.27,403.10
165.82,1.19,2.97,234.60,400.89
166.02,1.21,2.99,249.27,402.19
166.22,1.22,2.99,254.15,403.74
166.42,1.19,2.98,254.15,399.99
166.62,1.19,2.98,249.27,399.99
166.82,1.20,2.97,234.60,402.45
167.02,1.21,2.99,254.15,402.19
167.22,1.18,2.95,239.49,400.23
167.42,1.20,2.97,259.04,402.45
167.62,1.21,2.99,259.04,402.19
167.82,1.20,2.98,263.93,401.55
168.02,1.20,2.99,254.15,400.64
168.22,1.19,2.97,244.38,400.89
168.42,1.20,2.99,254.15,400.64
168.62,1.18,2.99,249.27,397.53
168.82,1.21,2.98,273.70,403.10
169.02,1.19,2.98,259.04,399.99
169.22,1.19,2.99,259.04,399.09
169.42,1.20,2.99,259.04,400.64
169.62,1.18,2.97,268.82,399.32
169.82,1.20,2.99,263.93,400.64
170.02,1.20,2.99,273.70,400.64
170.22,1.18,2.97,273.70,399.32
170.42,1.19,2.98,273.70,399.99
170.62,1.19,2.98,263.93,399.99
170.82,1.19,2.99,268.82,399.09
171.02,1.18,2.97,249.27,399.32
171.22,1.21,2.98,249.27,403.10
171.42,1.19,2.98,268.82,399.99
171.62,1.20,2.95,283.48,403.37
171.82,1.19,2.98,273.70,399.99
172.02,1.19,2.95,259.04,401.80
172.22,1.18,2.98,263.93,398.42
172.42,1.18,2.98,249.27,398.42
172.62,1.20,2.99,244.38,400.64
172.82,1.19,2.99,215.05,399.09
173.02,1.19,2.97,205.28,400.89
173.22,1.21,2.99,234.60,402.19
173.42,1.20,2.98,219.94,401.55
173.62,1.20,2.97,234.60,402.45
173.82,1.21,2.98,244.38,403.10
174.02,1.20,2.98,239.49,401.55
174.22,1.20,2.99,229.72,400.64
174.42,1.20,2.98,234.60,401.55
174.62,1.20,2.99,239.49,400.64
174.82,1.19,2.98,229.72,399.99
175.02,1.20,2.98,239.49,401.55
175.22,1.21,2.98,244.38,403.10
175.42,1.18,2.97,249.27,399.32
175.62,1.21,2.99,254.15,402.19
175.82,1.18,2.97,249.27,399.32
176.02,1.20,2.98,239.49,401.55
176.22,1.19,2.99,224.83,399.09
176.42,1.21,2.98,229.72,403.10
176.62,1.20,2.99,229.72,400.64
176.82,1.20,2.97,215.05,402.45
177.02,1.20,2.98,215.05,401.55
177.22,1.21,2.98,234.60,403.10
177.42,1.20,2.99,219.94,400.64
177.62,1.20,2.99,215.05,400.64
177.82,1.18,2.99,244.38,397.53
178.02,1.20,2.99,239.49,400.64
178.22,1.19,3.01,224.83,398.20
178.42,1.19,2.98,215.05,399.99
178.62,1.18,2.99,219.94,397.53
178.82,1.20,2.99,229.72,400.64
179.02,1.21,2.99,234.60,402.19
179.22,1.19,2.97,224.83,400.89
179.42,1.21,2.99,229.72,402.19
179.62,1.20,2.98,215.05,401.55
179.82,1.20,2.95,224.83,403.37
180.02,1.21,2.95,224.83,404.93
180.22,1.19,2.99,215.05,399.09
180.42,1.19,2.99,234.60,399.09
180.62,1.19,2.99,244.38,399.09
180.82,1.19,2.99,244.38,399.09
181.02,1.20,2.99,249.27,400.64
181.22,1.20,2.97,249.27,402.45
181.42,1.21,2.99,259.04,402.19
181.62,1.21,2.97,244.38,404.01
181.82,1.21,2.98,244.38,403.10
182.02,1.21,2.99,244.38,402.19
182.22,1.20,2.98,249.27,401.55
182.42,1.19,2.99,259.04,399.09
182.62,1.21,2.97,268.82,404.01
182.82,1.20,2.98,259.04,401.55
183.02,1.19,2.99,263.93,399.09
183.22,1.20,2.97,268.82,402.45
183.42,1.21,2.98,259.04,403.10
183.62,1.18,2.98,249.27,398.42
183.82,1.21,2.99,254.15,402.19
184.02,1.20,2.99,259.04,400.64
184.22,1.20,2.99,254.15,400.64
184.42,1.19,2.98,263.93,399.99
184.62,1.20,2.95,254.15,403.37
184.82,1.22,2.98,249.27,404.65
185.02,1.19,2.99,229.72,399.09
185.22,1.20,2.97,249.27,402.45
185.42,1.20,2.98,244.38,401.55
185.62,1.17,2.98,234.60,396.85
185.82,1.21,2.98,224.83,403.10
186.02,1.18,2.99,224.83,397.53
186.22,1.19,2.98,244.38,399.99
186.42,1.20,2.99,224.83,400.64
186.62,1.21,2.97,239.49,404.01
186.82,1.19,2.98,244.38,399.99
187.02,1.19,2.99,234.60,399.09
187.22,1.21,3.01,278.59,401.29
187.42,1.20,2.97,259.04,402.45
187.62,1.20,2.99,249.27,400.64
187.82,1.20,2.99,249.27,400.64
188.02,1.19,2.99,254.15,399.09
188.22,1.20,2.99,259.04,400.64
188.42,1.19,2.99,244.38,399.09
188.62,1.21,2.97,259.04,404.01
188.82,1.18,2.99,259.04,397.53
189.02,1.20,2.99,263.93,400.64
189.22,1.21,2.99,268.82,402.19
189.42,1.19,2.98,249.27,399.99
189.62,1.20,2.98,249.27,401.55
189.82,1.21,2.98,278.59,403.10
190.02,1.19,2.99,317.69,399.09
190.22,1.21,2.99,278.59,402.19
190.42,1.18,2.98,288.37,398.42
190.62,1.19,2.99,288.37,399.09
190.82,1.18,2.99,268.82,397.53
191.02,1.21,2.98,263.93,403.10
191.22,1.19,3.01,259.04,398.20
191.42,1.19,2.98,259.04,399.99
191.62,1.21,2.99,254.15,402.19
191.82,1.20,2.97,259.04,402.45
192.02,1.21,2.99,263.93,402.19
192.22,1.21,2.99,259.04,402.19
192.42,1.18,2.97,259.04,399.32
192.62,1.19,2.99,239.49,399.09
192.82,1.19,2.99,254.15,399.09
193.02,1.20,2.99,254.15,400.64
193.22,1.18,2.98,263.93,398.42
193.42,1.19,2.95,278.59,401.80
193.62,1.20,2.99,347.02,400.64
193.82,1.19,2.97,278.59,400.89
194.02,1.21,2.98,263.93,403.10
194.22,1.20,2.98,259.04,401.55
194.42,1.20,2.95,234.60,403.37
194.62,1.21,2.99,259.04,402.19
194.82,1.19,2.97,254.15,400.89
195.02,1.21,2.99,263.93,402.19
195.22,1.20,2.99,249.27,400.64
195.42,1.20,2.98,259.04,401.55
195.62,1.21,2.98,278.59,403.10
195.82,1.19,2.95,278.59,401.80
196.02,1.21,2.99,259.04,402.19
196.22,1.20,2.97,268.82,402.45
196.42,1.19,2.98,254.15,399.99
196.62,1.21,2.99,244.38,402.19
196.82,1.19,2.98,259.04,399.99
197.02,1.21,2.99,263.93,402.19
197.22,1.19,2.99,254.15,399.09
197.42,1.20,2.98,268.82,401.55
197.62,1.21,2.98,239.49,403.10
197.82,1.19,2.97,234.60,400.89
198.02,1.21,2.99,229.72,402.19
198.22,1.18,2.97,239.49,399.32
198.42,1.20,2.99,239.49,400.64
198.62,1.19,2.99,254.15,399.09
198.82,1.21,2.98,254.15,403.10
199.02,1.21,2.99,278.59,402.19
199.22,1.20,2.97,278.59,402.45
199.42,1.19,2.98,293.26,399.99
199.62,1.18,2.97,293.26,399.32
199.82,1.20,2.98,307.92,401.55
200.02,1.18,2.98,312.81,398.42
200.22,1.19,2.97,332.36,400.89
200.42,1.20,2.98,317.69,401.55
200.62,1.19,2.97,273.70,400.89
200.82,1.22,2.99,283.48,403.74
201.02,1.19,2.97,278.59,400.89
201.22,1.20,2.99,288.37,400.64
201.42,1.20,2.98,278.59,401.55
201.62,1.18,2.97,249.27,399.32
201.82,1.21,2.98,254.15,403.10
202.02,1.20,2.97,239.49,402.45
202.22,1.20,2.98,254.15,401.55
202.42,1.20,2.99,254.15,400.64
202.62,1.19,2.93,259.04,403.64
202.82,1.19,2.99,239.49,399.09
203.02,1.17,2.97,229.72,397.75
203.22,1.20,2.98,239.49,401.55
203.42,1.19,2.99,244.38,399.09
203.62,1.18,2.98,239.49,398.42
203.82,1.20,2.98,254.15,401.55
204.02,1.20,2.97,249.27,402.45
204.22,1.20,2.98,239.49,401.55
204.42,1.20,2.99,234.60,400.64
204.62,1.20,2.97,219.94,402.45
204.82,1.19,2.97,249.27,400.89
205.02,1.19,2.98,239.49,399.99
205.22,1.20,2.98,254.15,401.55
205.42,1.19,2.98,263.93,399.99
205.62,1.20,2.97,249.27,402.45
205.82,1.20,2.99,254.15,400.64
206.02,1.19,2.98,244.38,399.99
206.22,1.20,2.99,234.60,400.64
206.42,1.20,2.98,244.38,401.55
206.62,1.19,2.98,234.60,399.99
206.82,1.20,2.99,244.38,400.64
207.02,1.20,2.98,249.27,401.55
207.22,1.21,2.98,263.93,403.10
207.42,1.19,2.98,263.93,399.99
207.62,1.20,2.97,273.70,402.45
207.82,1.21,2.97,254.15,404.01
208.02,1.18,2.99,254.15,397.53
208.22,1.21,2.99,254.15,402.19
208.42,1.20,2.98,254.15,401.55
208.62,1.19,2.98,268.82,399.99
208.82,1.19,2.98,249.27,399.99
209.02,1.19,2.97,268.82,400.89
209.22,1.21,2.98,273.70,403.10
209.42,1.19,2.98,259.04,399.99
209.62,1.21,2.99,259.04,402.19
209.82,1.20,2.99,254.15,400.64
210.02,1.18,2.99,259.04,397.53
210.22,1.21,2.99,244.38,402.19
210.42,1.18,2.98,254.15,398.42
210.62,1.20,2.99,249.27,400.64
210.82,1.18,2.94,249.27,401.14
211.02,1.20,2.98,254.15,401.55
211.22,1.19,2.99,249.27,399.09
211.42,1.18,2.99,268.82,397.53
211.62,1.19,2.99,263.93,399.09
211.82,1.19,2.97,254.15,400.89
212.02,1.21,2.97,268.82,404.01
212.22,1.19,2.98,259.04,399.99
212.42,1.19,2.98,268.82,399.99
212.62,1.20,2.98,249.27,401.55
212.82,1.20,2.95,259.04,403.37
213.02,1.20,2.98,268.82,401.55
213.22,1.21,2.98,254.15,403.10
213.42,1.20,2.99,268.82,400.64
213.62,1.21,2.99,283.48,402.19
213.82,1.19,2.97,283.48,400.89
214.02,1.21,2.97,283.48,404.01
214.22,1.20,2.97,273.70,402.45
214.42,1.19,2.97,288.37,400.89
214.62,1.21,2.99,278.59,402.19
214.82,1.19,2.99,259.04,399.09
215.02,1.20,2.99,288.37,400.64
215.22,1.19,2.97,288.37,400.89
215.42,1.20,2.98,288.37,401.55
215.62,1.20,2.99,288.37,400.64
215.82,1.19,2.98,283.48,399.99
216.02,1.21,2.98,273.70,403.10
216.22,1.17,2.97,259.04,397.75
216.42,1.20,2.98,239.49,401.55
216.62,1.21,2.99,249.27,402.19
216.82,1.20,2.98,244.38,401.55
217.02,1.19,2.99,234.60,399.09
217.22,1.21,2.99,244.38,402.19
217.42,1.19,2.99,254.15,399.09
217.62,1.19,2.98,259.04,399.99
217.82,1.20,2.98,259.04,401.55
218.02,1.21,2.98,254.15,403.10
218.22,1.20,2.98,259.04,401.55
218.42,1.20,2.99,244.38,400.64
218.62,1.17,3.01,268.82,395.07
218.82,1.21,2.95,283.48,404.93
219.02,1.19,2.97,244.38,400.89
219.22,1.21,2.99,263.93,402.19
219.42,1.18,2.99,239.49,397.53
219.62,1.19,2.98,259.04,399.99
219.82,1.21,2.95,259.04,404.93
220.02,1.20,2.97,254.15,402.45
220.22,1.21,2.98,268.82,403.10
220.42,1.20,2.97,244.38,402.45
220.62,1.20,3.01,254.15,399.75
220.82,1.21,2.99,239.49,402.19
221.02,1.18,2.95,249.27,400.23
221.22,1.20,2.98,249.27,401.55
221.42,1.18,2.99,234.60,397.53
221.62,1.20,2.97,259.04,402.45
221.82,1.20,2.98,249.27,401.55
222.02,1.20,2.97,263.93,402.45
222.22,1.20,2.98,254.15,401.55
222.42,1.17,2.98,239.49,396.85
222.62,1.20,2.97,249.27,402.45
222.82,1.20,2.99,263.93,400.64
223.02,1.19,2.97,263.93,400.89
223.22,1.19,2.98,283.48,399.99
223.42,1.20,2.99,268.82,400.64
223.62,1.21,2.99,288.37,402.19
223.82,1.20,2.98,298.14,401.55
224.02,1.19,2.97,293.26,400.89
224.22,1.21,2.99,298.14,402.19
224.42,1.19,2.97,283.48,400.89
224.62,1.20,2.99,288.37,400.64
224.82,1.21,3.02,278.59,400.40
225.02,1.19,2.99,278.59,399.09
225.22,1.19,2.99,288.37,399.09
225.42,1.18,2.98,298.14,398.42
225.62,1.20,2.97,317.69,402.45
225.82,1.18,2.99,312.81,397.53
226.02,1.19,2.97,307.92,400.89
226.22,1.20,2.98,303.03,401.55
226.42,1.20,2.99,283.48,400.64
226.62,1.20,2.99,283.48,400.64
226.82,1.21,2.98,273.70,403.10
227.02,1.20,2.98,273.70,401.55
227.22,1.20,2.99,293.26,400.64
227.42,1.18,2.97,288.37,399.32
227.62,1.21,2.98,298.14,403.10
227.82,1.21,2.99,303.03,402.19
228.02,1.20,2.97,307.92,402.45
228.22,1.21,2.98,303.03,403.10
228.42,1.18,2.99,288.37,397.53
228.62,1.20,2.99,288.37,400.64
228.82,1.19,2.97,303.03,400.89
229.02,1.21,2.99,317.69,402.19
229.22,1.19,2.97,317.69,400.89
229.42,1.21,2.97,337.24,404.01
229.62,1.19,2.99,322.58,399.09
229.82,1.19,2.99,303.03,399.09
230.02,1.19,2.98,307.92,399.99
230.22,1.18,2.97,312.81,399.32
230.42,1.21,2.98,307.92,403.10
230.62,1.19,2.99,278.59,399.09
230.82,1.20,2.97,293.26,402.45
231.02,1.20,2.99,288.37,400.64
231.22,1.19,2.98,303.03,399.99
231.42,1.19,2.97,298.14,400.89
231.62,1.18,2.97,307.92,399.32
231.82,1.21,2.99,288.37,402.19
232.02,1.20,2.97,268.82,402.45
232.22,1.20,2.95,263.93,403.37
232.42,1.20,2.98,268.82,401.55
232.62,1.19,2.98,263.93,399.99
232.82,1.20,3.01,268.82,399.75
233.02,1.19,2.97,249.27,400.89
233.22,1.21,2.98,234.60,403.10
233.42,1.18,2.99,215.05,397.53
233.62,1.21,2.97,244.38,404.01
233.82,1.19,2.99,244.38,399.09
234.02,1.18,2.98,263.93,398.42
234.22,1.20,2.99,254.15,400.64
234.42,1.20,2.97,278.59,402.45
234.62,1.20,2.99,278.59,400.64
234.82,1.17,2.97,259.04,397.75
235.02,1.20,2.99,268.82,400.64
235.22,1.18,2.97,268.82,399.32
235.42,1.20,2.98,273.70,401.55
235.62,1.21,2.99,278.59,402.19
235.82,1.19,2.95,278.59,401.80
236.02,1.21,2.98,293.26,403.10
236.22,1.19,2.97,293.26,400.89
236.42,1.21,2.99,288.37,402.19
236.62,1.20,2.99,283.48,400.64
236.82,1.20,3.01,263.93,399.75
237.02,1.19,2.98,263.93,399.99
237.22,1.21,2.98,259.04,403.10
237.42,1.20,2.99,273.70,400.64
237.62,1.18,2.99,278.59,397.53
237.82,1.21,2.98,288.37,403.10
238.02,1.19,2.98,278.59,399.99
238.22,1.20,2.98,288.37,401.55
238.42,1.19,2.97,288.37,400.89
238.62,1.18,2.95,278.59,400.23
238.82,1.20,3.02,268.82,398.86
239.02,1.19,2.99,254.15,399.09
239.22,1.18,2.99,273.70,397.53
239.42,1.20,2.97,249.27,402.45
239.62,1.19,2.99,239.49,399.09
239.82,1.18,2.99,244.38,397.53
240.02,1.20,2.97,249.27,402.45
240.22,1.20,2.99,254.15,400.64
240.42,1.19,2.97,244.38,400.89
240.62,1.20,2.98,234.60,401.55
240.82,1.20,2.98,234.60,401.55
241.02,1.20,2.97,215.05,402.45
241.22,1.19,2.99,224.83,399.09
241.42,1.20,2.97,229.72,402.45
241.62,1.21,2.98,249.27,403.10
241.82,1.19,2.99,259.04,399.09
242.02,1.19,2.97,268.82,400.89
242.22,1.21,2.98,268.82,403.10
242.42,1.20,2.97,259.04,402.45
242.62,1.20,3.01,283.48,399.75
242.82,1.19,2.97,288.37,400.89
243.02,1.20,2.98,307.92,401.55
243.22,1.19,2.95,283.48,401.80
243.42,1.20,2.98,298.14,401.55
243.62,1.19,2.98,303.03,399.99
243.82,1.19,2.97,293.26,400.89
244.02,1.21,2.99,317.69,402.19
244.22,1.19,2.94,307.92,402.72
244.42,1.21,2.98,327.47,403.10
244.62,1.17,2.97,312.81,397.75
244.82,1.20,2.99,317.69,400.64
245.02,1.20,2.98,298.14,401.55
245.22,1.21,2.95,293.26,404.93
245.42,1.20,2.99,278.59,400.64
245.62,1.18,2.97,288.37,399.32
245.82,1.20,2.99,293.26,400.64
246.02,1.20,2.99,278.59,400.64
246.22,1.20,2.99,283.48,400.64
246.42,1.21,2.99,273.70,402.19
246.62,1.19,2.98,278.59,399.99
246.82,1.21,2.98,288.37,403.10
247.02,1.21,2.98,298.14,403.10
247.22,1.19,2.99,327.47,399.09
247.42,1.20,2.98,312.81,401.55
247.62,1.21,2.99,317.69,402.19
247.82,1.20,2.98,303.03,401.55
248.02,1.19,2.98,303.03,399.99
248.22,1.21,2.99,298.14,402.19
248.42,1.20,2.98,317.69,401.55
248.62,1.20,2.98,307.92,401.55
248.82,1.19,2.95,293.26,401.80
249.02,1.19,2.98,298.14,399.99
249.22,1.19,2.99,298.14,399.09
249.42,1.19,2.97,303.03,400.89
249.62,1.19,2.98,293.26,399.99
249.82,1.19,2.97,278.59,400.89
250.02,1.20,2.99,268.82,400.64
250.22,1.20,2.98,273.70,401.55
250.42,1.21,2.99,263.93,402.19
250.62,1.21,2.97,273.70,404.01
250.82,1.20,2.98,263.93,401.55
251.02,1.21,2.99,249.27,402.19
251.22,1.21,2.97,244.38,404.01
251.42,1.20,2.99,268.82,400.64
251.62,1.19,2.98,239.49,399.99
251.82,1.20,2.99,239.49,400.64
252.02,1.19,3.01,239.49,398.20
252.22,1.19,2.97,239.49,400.89
252.42,1.21,2.99,268.82,402.19
252.62,1.19,2.98,268.82,399.99
252.82,1.19,2.98,288.37,399.99
253.02,1.19,2.98,278.59,399.99
253.22,1.19,2.97,254.15,400.89
253.42,1.20,2.98,273.70,401.55
253.62,1.19,3.02,254.15,397.31
253.82,1.20,2.97,263.93,402.45
254.02,1.18,2.97,249.27,399.32
254.22,1.19,2.98,249.27,399.99
254.42,1.19,2.98,263.93,399.99
254.62,1.20,2.97,254.15,402.45
254.82,1.20,2.99,263.93,400.64
255.02,1.19,2.95,254.15,401.80
255.22,1.21,2.98,254.15,403.10
255.42,1.19,2.98,249.27,399.99
255.62,1.19,2.98,244.38,399.99
255.82,1.18,2.98,259.04,398.42
256.02,1.19,2.98,234.60,399.99
256.22,1.22,2.98,263.93,404.65
256.42,1.21,2.99,263.93,402.19
256.62,1.20,2.97,278.59,402.45
256.82,1.20,2.98,298.14,401.55
257.02,1.18,2.97,307.92,399.32
257.22,1.19,2.98,303.03,399.99
257.42,1.21,2.97,312.81,404.01
257.62,1.21,2.99,307.92,402.19
257.82,1.18,2.99,278.59,397.53
258.02,1.21,2.99,293.26,402.19
258.22,1.20,2.98,293.26,401.55
258.42,1.19,2.97,303.03,400.89
258.62,1.20,2.99,303.03,400.64
258.82,1.20,2.97,347.02,402.45
259.02,1.20,2.99,288.37,400.64
259.22,1.18,2.99,268.82,397.53
259.42,1.21,2.98,273.70,403.10
259.62,1.20,2.99,263.93,400.64
259.82,1.19,2.99,283.48,399.09
