Repository: litresperminute/IMPACT-Lab-Thermal-Draw-Tower-Controller

File: Thermal Draw Trials/2026 Trials/Nylon PA6_Solid Cylinder20.0_White_DR50.0_050.csv (part 1 of 7)
# material: Nylon PA6
# geometry: Solid Cylinder
# preform_diameter: 20.0
# material_color: White
# temperature_C: 29085.0
# drawdown_ratio: 50.0
# trial_number: 050
# operator: Akila_Ahmed
# start_time: 2026-05-22 11:23:06
# notes: Feed and Draw speed set to 1.2 mm per min and 3.0 m per min. 0.3 Layer Thickness. Experiment for Micromachines paper
Time(s),Feed(mm/min),Wind(m/min),Diameter(um),Predicted_diameter(um)
1.22,1.14,2.91,566.96,394.97
1.42,1.11,2.87,547.41,392.81
1.62,1.14,2.90,542.52,395.89
1.82,1.14,2.91,527.86,394.97
2.02,1.12,2.89,532.75,393.54
2.22,1.14,2.90,571.85,395.89
2.42,1.13,2.89,522.97,395.18
2.62,1.13,2.86,527.86,397.03
2.82,1.13,2.90,552.30,394.26
3.02,1.12,2.87,557.18,394.46
3.22,1.14,2.89,576.74,396.80
3.42,1.12,2.90,581.62,392.63
3.62,1.12,2.90,610.95,392.63
3.82,1.14,2.90,610.95,395.89
4.02,1.13,2.90,615.84,394.26
4.22,1.12,2.89,625.61,393.54
4.42,1.14,2.90,645.16,395.89
4.62,1.11,2.93,630.50,389.19
4.82,1.13,2.89,654.94,395.18
5.02,1.14,2.86,645.16,398.66
5.22,1.12,2.89,640.27,393.54
5.42,1.14,2.90,625.61,395.89
5.62,1.14,2.90,620.72,395.89
5.82,1.11,2.87,581.62,392.81
6.02,1.12,2.91,591.40,391.72
6.22,1.14,2.90,557.18,395.89
6.42,1.13,2.89,552.30,395.18
6.62,1.12,2.90,562.07,392.63
6.82,1.12,2.89,552.30,393.54
7.02,1.14,2.89,566.96,396.80
7.22,1.14,2.89,566.96,396.80
7.42,1.12,2.87,557.18,394.46
7.62,1.14,2.90,547.41,395.89
7.82,1.12,2.87,552.30,394.46
8.02,1.13,2.90,547.41,394.26
8.22,1.14,2.90,532.75,395.89
8.42,1.12,2.90,532.75,392.63
8.62,1.14,2.90,542.52,395.89
8.82,1.12,2.90,513.20,392.63
9.02,1.15,2.90,532.75,397.50
9.22,1.14,2.90,532.75,395.89
9.42,1.14,2.89,518.08,396.80
9.62,1.13,2.90,513.20,394.26
9.82,1.14,2.89,518.08,396.80
10.02,1.13,2.91,532.75,393.35
10.22,1.13,2.89,513.20,395.18
10.42,1.11,2.91,508.31,390.09
10.62,1.13,2.91,498.53,393.35
10.82,1.14,2.90,508.31,395.89
11.02,1.12,2.89,498.53,393.54
11.22,1.13,2.90,513.20,394.26
11.42,1.15,2.89,513.20,398.43
11.62,1.12,2.89,508.31,393.54
11.82,1.14,2.89,493.65,396.80
12.02,1.12,2.89,478.98,393.54
12.22,1.13,2.89,474.10,395.18
12.42,1.12,2.90,464.32,392.63
12.62,1.13,2.90,454.55,394.26
12.82,1.14,2.89,459.43,396.80
13.02,1.12,2.91,449.66,391.72
13.22,1.11,2.90,444.77,390.99
13.42,1.14,2.89,454.55,396.80
13.62,1.14,2.87,454.55,397.73
13.82,1.14,2.90,444.77,395.89
14.02,1.14,2.89,454.55,396.80
14.22,1.13,2.89,459.43,395.18
14.42,1.13,2.90,449.66,394.26
14.62,1.14,2.91,430.11,394.97
14.82,1.14,2.90,425.22,395.89
15.02,1.12,2.91,405.67,391.72
15.22,1.12,2.89,405.67,393.54
15.42,1.13,2.89,410.56,395.18
15.62,1.12,2.90,400.78,392.63
15.82,1.13,2.89,405.67,395.18
16.02,1.13,2.89,405.67,395.18
16.22,1.12,2.87,405.67,394.46
16.42,1.14,2.87,410.56,397.73
16.62,1.14,2.89,425.22,396.80
16.82,1.14,2.90,410.56,395.89
17.02,1.14,2.90,439.88,395.89
17.22,1.12,2.89,444.77,393.54
17.42,1.15,2.87,483.87,399.36
17.62,1.13,2.89,488.76,395.18
17.82,1.13,2.89,488.76,395.18
18.02,1.14,2.89,503.42,396.80
18.22,1.12,2.87,478.98,394.46
18.42,1.13,2.90,469.21,394.26
18.62,1.14,2.90,464.32,395.89
18.82,1.14,2.90,454.55,395.89
19.02,1.13,2.93,478.98,392.45
19.22,1.13,2.89,498.53,395.18
19.42,1.13,2.90,503.42,394.26
19.62,1.13,2.91,488.76,393.35
19.82,1.13,2.87,410.56,396.10
20.02,1.14,2.89,405.67,396.80
20.22,1.14,2.89,395.89,396.80
20.42,1.13,2.90,371.46,394.26
20.62,1.14,2.90,371.46,395.89
20.82,1.15,2.89,381.23,398.43
21.02,1.11,2.90,371.46,390.99
21.22,1.13,2.87,381.23,396.10
21.42,1.14,2.89,386.12,396.80
21.62,1.12,2.91,371.46,391.72
21.82,1.13,2.87,381.23,396.10
22.02,1.15,2.91,391.01,396.59
22.22,1.13,2.87,381.23,396.10
22.42,1.13,2.87,405.67,396.10
22.62,1.14,2.90,405.67,395.89
22.82,1.12,2.89,405.67,393.54
23.02,1.13,2.90,410.56,394.26
23.22,1.12,2.91,395.89,391.72
23.42,1.11,2.89,400.78,391.90
23.62,1.13,2.90,386.12,394.26
23.82,1.13,2.87,395.89,396.10
24.02,1.14,2.87,405.67,397.73
24.22,1.14,2.87,415.44,397.73
24.42,1.14,2.90,395.89,395.89
24.62,1.14,2.89,400.78,396.80
24.82,1.11,2.89,391.01,391.90
25.02,1.13,2.90,381.23,394.26
25.22,1.12,2.89,376.34,393.54
25.42,1.13,2.87,361.68,396.10
25.62,1.12,2.90,351.91,392.63
25.82,1.12,2.89,351.91,393.54
26.02,1.13,2.89,347.02,395.18
26.22,1.13,2.89,342.13,395.18
26.42,1.12,2.90,327.47,392.63
26.62,1.14,2.90,337.24,395.89
26.82,1.12,2.87,322.58,394.46
27.02,1.15,2.90,327.47,397.50
27.22,1.14,2.90,322.58,395.89
27.42,1.11,2.89,327.47,391.90
27.62,1.13,2.90,337.24,394.26
27.82,1.14,2.89,347.02,396.80
28.02,1.12,2.90,351.91,392.63
28.22,1.15,2.90,347.02,397.50
28.42,1.12,2.87,342.13,394.46
28.62,1.14,2.90,351.91,395.89
28.82,1.12,2.89,347.02,393.54
29.02,1.12,2.90,347.02,392.63
29.22,1.14,2.90,366.57,395.89
29.42,1.12,2.89,366.57,393.54
29.62,1.13,2.89,361.68,395.18
29.82,1.12,2.91,356.79,391.72
30.02,1.12,2.89,351.91,393.54
30.22,1.14,2.90,361.68,395.89
30.42,1.13,2.87,356.79,396.10
30.62,1.15,2.90,366.57,397.50
30.82,1.12,2.89,356.79,393.54
31.02,1.14,2.91,376.34,394.97
31.22,1.14,2.90,395.89,395.89
31.42,1.12,2.89,410.56,393.54
31.62,1.12,2.90,376.34,392.63
31.82,1.12,2.90,376.34,392.63
32.02,1.12,2.89,366.57,393.54
32.22,1.15,2.90,376.34,397.50
32.42,1.13,2.90,371.46,394.26
32.62,1.14,2.89,366.57,396.80
32.82,1.14,2.90,337.24,395.89
33.02,1.12,2.87,337.24,394.46
33.22,1.13,2.89,347.02,395.18
33.42,1.13,2.90,351.91,394.26
33.62,1.14,2.90,347.02,395.89
33.82,1.12,2.90,351.91,392.63
34.02,1.11,2.90,347.02,390.99
34.22,1.14,2.90,356.79,395.89
34.42,1.14,2.89,356.79,396.80
34.62,1.14,2.89,351.91,396.80
34.82,1.15,2.90,347.02,397.50
35.02,1.13,2.89,361.68,395.18
35.22,1.12,2.90,356.79,392.63
35.42,1.14,2.91,342.13,394.97
35.62,1.12,2.91,366.57,391.72
35.82,1.12,2.90,366.57,392.63
36.02,1.12,2.90,356.79,392.63
36.22,1.14,2.89,371.46,396.80
36.42,1.14,2.90,366.57,395.89
36.62,1.13,2.90,356.79,394.26
36.82,1.14,2.90,342.13,395.89
37.02,1.14,2.90,337.24,395.89
37.22,1.12,2.87,317.69,394.46
37.42,1.12,2.90,337.24,392.63
37.62,1.15,2.89,327.47,398.43
37.82,1.14,2.90,322.58,395.89
38.02,1.11,2.90,322.58,390.99
38.22,1.14,2.89,317.69,396.80
38.42,1.14,2.89,317.69,396.80
38.62,1.12,2.87,312.81,394.46
38.82,1.13,2.87,317.69,396.10
39.02,1.14,2.89,317.69,396.80
39.22,1.13,2.90,317.69,394.26
39.42,1.14,2.89,312.81,396.80
39.62,1.12,2.89,322.58,393.54
39.82,1.14,2.90,327.47,395.89
40.02,1.13,2.91,312.81,393.35
40.22,1.14,2.90,342.13,395.89
40.42,1.13,2.89,351.91,395.18
40.62,1.13,2.90,351.91,394.26
40.82,1.14,2.90,351.91,395.89
41.02,1.13,2.89,347.02,395.18
41.22,1.14,2.90,351.91,395.89
41.42,1.14,2.90,351.91,395.89
41.62,1.12,2.89,361.68,393.54
41.82,1.12,2.87,356.79,394.46
42.02,1.12,2.90,366.57,392.63
42.22,1.13,2.90,351.91,394.26
42.42,1.14,2.90,366.57,395.89
42.62,1.13,2.90,332.36,394.26
42.82,1.14,2.89,327.47,396.80
43.02,1.14,2.90,317.69,395.89
43.22,1.14,2.90,307.92,395.89
43.42,1.14,2.90,312.81,395.89
43.62,1.12,2.87,337.24,394.46
43.82,1.13,2.89,317.69,395.18
44.02,1.12,2.90,312.81,392.63
44.22,1.14,2.90,327.47,395.89
44.42,1.14,2.89,337.24,396.80
44.62,1.13,2.86,347.02,397.03
44.82,1.14,2.90,332.36,395.89
45.02,1.12,2.89,327.47,393.54
45.22,1.14,2.91,322.58,394.97
45.42,1.14,2.90,322.58,395.89
45.62,1.14,2.89,322.58,396.80
45.82,1.13,2.90,332.36,394.26
46.02,1.13,2.89,337.24,395.18
46.22,1.14,2.89,342.13,396.80
46.42,1.13,2.89,356.79,395.18
46.62,1.12,2.87,342.13,394.46
46.82,1.15,2.90,327.47,397.50
47.02,1.11,2.87,332.36,392.81
47.22,1.15,2.89,342.13,398.43
47.42,1.13,2.90,342.13,394.26
47.62,1.13,2.89,356.79,395.18
47.82,1.15,2.91,351.91,396.59
48.02,1.11,2.87,351.91,392.81
48.22,1.13,2.90,361.68,394.26
48.42,1.12,2.91,351.91,391.72
48.62,1.13,2.89,361.68,395.18
48.82,1.14,2.90,342.13,395.89
49.02,1.13,2.85,347.02,397.96
49.22,1.14,2.89,351.91,396.80
49.42,1.12,2.90,332.36,392.63
49.62,1.12,2.90,356.79,392.63
49.82,1.14,2.90,337.24,395.89
50.02,1.10,2.90,337.24,389.34
50.22,1.14,2.91,332.36,394.97
50.42,1.12,2.91,327.47,391.72
50.62,1.14,2.90,351.91,395.89
50.82,1.13,2.89,327.47,395.18
51.02,1.11,2.87,342.13,392.81
51.22,1.14,2.89,342.13,396.80
51.42,1.13,2.87,327.47,396.10
51.62,1.14,2.89,312.81,396.80
51.82,1.14,2.91,307.92,394.97
52.02,1.13,2.87,303.03,396.10
52.22,1.12,2.90,307.92,392.63
52.42,1.13,2.90,312.81,394.26
52.62,1.14,2.91,332.36,394.97
52.82,1.13,2.90,317.69,394.26
53.02,1.13,2.87,327.47,396.10
53.22,1.12,2.89,332.36,393.54
53.42,1.13,2.87,317.69,396.10
53.62,1.14,2.89,337.24,396.80
53.82,1.14,2.87,332.36,397.73
54.02,1.14,2.89,342.13,396.80
54.22,1.12,2.91,322.58,391.72
54.42,1.13,2.87,322.58,396.10
54.62,1.14,2.91,322.58,394.97
54.82,1.12,2.90,327.47,392.63
55.02,1.13,2.89,347.02,395.18
55.22,1.14,2.89,327.47,396.80
55.42,1.12,2.90,332.36,392.63
55.62,1.14,2.90,337.24,395.89
55.82,1.11,2.89,327.47,391.90
56.02,1.14,2.89,332.36,396.80
56.22,1.11,2.91,317.69,390.09
56.42,1.13,2.89,317.69,395.18
56.62,1.14,2.89,293.26,396.80
56.82,1.11,2.91,288.37,390.09
57.02,1.13,2.90,312.81,394.26
57.22,1.13,2.87,327.47,396.10
57.42,1.15,2.89,322.58,398.43
57.62,1.15,2.90,303.03,397.50
57.82,1.13,2.90,307.92,394.26
58.02,1.14,2.91,298.14,394.97
58.22,1.14,2.90,293.26,395.89
58.42,1.15,2.90,288.37,397.50
58.62,1.12,2.91,273.70,391.72
58.82,1.12,2.89,273.70,393.54
59.02,1.14,2.91,293.26,394.97
59.22,1.11,2.90,298.14,390.99
59.42,1.13,2.89,298.14,395.18
59.62,1.12,2.89,293.26,393.54
59.82,1.12,2.89,298.14,393.54
60.02,1.13,2.90,317.69,394.26
60.22,1.12,2.90,327.47,392.63
60.42,1.14,2.87,342.13,397.73
60.62,1.12,2.91,332.36,391.72
60.82,1.12,2.91,317.69,391.72
61.02,1.14,2.90,337.24,395.89
61.22,1.14,2.90,337.24,395.89
61.42,1.13,2.90,347.02,394.26
61.62,1.14,2.91,337.24,394.97
61.82,1.12,2.91,347.02,391.72
62.02,1.13,2.90,351.91,394.26
62.22,1.11,2.89,332.36,391.90
62.42,1.14,2.89,351.91,396.80
62.62,1.12,2.91,337.24,391.72
62.82,1.12,2.90,322.58,392.63
63.02,1.14,2.90,322.58,395.89
63.22,1.12,2.89,293.26,393.54
63.42,1.14,2.91,298.14,394.97
63.62,1.14,2.90,298.14,395.89
63.82,1.14,2.87,312.81,397.73
64.02,1.14,2.89,317.69,396.80
64.22,1.13,2.87,303.03,396.10
64.42,1.14,2.89,322.58,396.80
64.62,1.13,2.91,342.13,393.35
64.82,1.12,2.90,366.57,392.63
65.02,1.13,2.89,366.57,395.18
65.22,1.12,2.90,361.68,392.63
65.42,1.14,2.90,366.57,395.89
65.62,1.13,2.90,347.02,394.26
65.82,1.14,2.89,347.02,396.80
66.02,1.15,2.91,337.24,396.59
66.22,1.12,2.89,337.24,393.54
66.42,1.13,2.87,347.02,396.10
66.62,1.14,2.91,317.69,394.97
66.82,1.13,2.90,327.47,394.26
67.02,1.12,2.90,307.92,392.63
67.22,1.12,2.90,283.48,392.63
67.42,1.14,2.91,293.26,394.97
67.62,1.14,2.90,307.92,395.89
67.82,1.13,2.90,298.14,394.26
68.02,1.14,2.89,268.82,396.80
68.22,1.12,2.87,283.48,394.46
68.42,1.13,2.90,288.37,394.26
68.62,1.14,2.87,283.48,397.73
68.82,1.14,2.91,293.26,394.97
69.02,1.12,2.91,293.26,391.72
69.22,1.13,2.87,307.92,396.10
69.42,1.15,2.89,307.92,398.43
69.62,1.12,2.89,312.81,393.54
69.82,1.14,2.87,307.92,397.73
70.02,1.14,2.90,327.47,395.89
70.22,1.13,2.89,312.81,395.18
70.42,1.12,2.89,312.81,393.54
70.62,1.14,2.87,312.81,397.73
70.82,1.14,2.90,303.03,395.89
71.02,1.12,2.90,298.14,392.63
71.22,1.13,2.89,307.92,395.18
71.42,1.14,2.89,312.81,396.80
71.62,1.12,2.87,322.58,394.46
71.82,1.15,2.89,337.24,398.43
72.02,1.15,2.89,337.24,398.43
72.22,1.13,2.90,337.24,394.26
72.42,1.13,2.91,337.24,393.35
72.62,1.13,2.89,322.58,395.18
72.82,1.14,2.91,332.36,394.97
73.02,1.12,2.90,312.81,392.63
73.22,1.14,2.91,322.58,394.97
73.42,1.14,2.89,327.47,396.80
73.62,1.11,2.89,312.81,391.90
73.82,1.12,2.91,303.03,391.72
74.02,1.12,2.87,307.92,394.46
74.22,1.13,2.90,312.81,394.26
74.42,1.12,2.87,307.92,394.46
74.62,1.14,2.89,317.69,396.80
74.82,1.14,2.90,322.58,395.89
75.02,1.11,2.89,322.58,391.90
75.22,1.14,2.90,332.36,395.89
75.42,1.12,2.89,317.69,393.54
75.62,1.13,2.90,332.36,394.26
75.82,1.12,2.90,317.69,392.63
76.02,1.13,2.87,332.36,396.10
76.22,1.14,2.91,322.58,394.97
76.42,1.10,2.89,312.81,390.25
76.62,1.12,2.90,317.69,392.63
76.82,1.14,2.90,312.81,395.89
77.02,1.13,2.91,327.47,393.35
77.22,1.12,2.90,327.47,392.63
77.42,1.12,2.90,312.81,392.63
77.62,1.15,2.89,327.47,398.43
77.82,1.13,2.91,317.69,393.35
78.02,1.13,2.90,327.47,394.26
78.22,1.14,2.90,332.36,395.89
78.42,1.13,2.89,332.36,395.18
78.62,1.12,2.91,332.36,391.72
78.82,1.14,2.90,327.47,395.89
79.02,1.14,2.89,347.02,396.80
79.22,1.14,2.90,337.24,395.89
79.42,1.13,2.89,337.24,395.18
79.62,1.14,2.89,351.91,396.80
79.82,1.11,2.87,342.13,392.81
80.02,1.13,2.91,342.13,393.35
80.22,1.15,2.89,351.91,398.43
80.42,1.13,2.89,361.68,395.18
80.62,1.12,2.91,347.02,391.72
80.82,1.14,2.90,356.79,395.89
81.02,1.15,2.91,347.02,396.59
81.22,1.12,2.89,351.91,393.54
81.42,1.14,2.90,347.02,395.89
81.62,1.12,2.89,356.79,393.54
81.82,1.13,2.90,351.91,394.26
82.02,1.15,2.91,356.79,396.59
82.22,1.12,2.89,371.46,393.54
82.42,1.14,2.91,381.23,394.97
82.62,1.13,2.90,371.46,394.26
82.82,1.14,2.90,395.89,395.89
83.02,1.15,2.90,395.89,397.50
83.22,1.12,2.89,400.78,393.54
83.42,1.13,2.90,381.23,394.26
83.62,1.14,2.89,376.34,396.80
83.82,1.13,2.90,376.34,394.26
84.02,1.13,2.90,342.13,394.26
84.22,1.12,2.87,347.02,394.46
84.42,1.15,2.90,347.02,397.50
84.62,1.11,2.89,327.47,391.90
84.82,1.14,2.90,332.36,395.89
85.02,1.12,2.90,317.69,392.63
85.22,1.13,2.90,327.47,394.26
85.42,1.14,2.90,307.92,395.89
85.62,1.12,2.89,312.81,393.54
85.82,1.13,2.89,322.58,395.18
86.02,1.12,2.90,317.69,392.63
86.22,1.11,2.87,332.36,392.81
86.42,1.14,2.90,322.58,395.89
86.62,1.12,2.90,317.69,392.63
86.82,1.12,2.90,307.92,392.63
87.02,1.12,2.91,312.81,391.72
87.22,1.13,2.90,322.58,394.26
87.42,1.13,2.90,337.24,394.26
87.62,1.13,2.87,351.91,396.10
87.82,1.14,2.91,366.57,394.97
88.02,1.12,2.87,366.57,394.46
88.22,1.13,2.90,371.46,394.26
88.42,1.14,2.90,356.79,395.89
88.62,1.14,2.89,342.13,396.80
88.82,1.12,2.90,366.57,392.63
89.02,1.14,2.89,347.02,396.80
89.22,1.13,2.89,347.02,395.18
89.42,1.11,2.89,347.02,391.90
89.62,1.12,2.90,337.24,392.63
89.82,1.15,2.90,342.13,397.50
90.02,1.12,2.89,322.58,393.54
90.22,1.13,2.87,332.36,396.10
90.42,1.14,2.91,332.36,394.97
90.62,1.13,2.87,337.24,396.10
90.82,1.12,2.90,317.69,392.63
91.02,1.14,2.89,312.81,396.80
91.22,1.14,2.89,312.81,396.80
91.42,1.12,2.91,303.03,391.72
91.62,1.13,2.87,317.69,396.10
91.82,1.15,2.90,337.24,397.50
92.02,1.12,2.89,332.36,393.54
92.22,1.13,2.90,337.24,394.26
92.42,1.14,2.90,332.36,395.89
92.62,1.13,2.87,312.81,396.10
92.82,1.12,2.90,303.03,392.63
93.02,1.13,2.87,293.26,396.10
93.22,1.13,2.90,312.81,394.26
93.42,1.12,2.91,317.69,391.72
93.62,1.13,2.87,322.58,396.10
93.82,1.14,2.87,337.24,397.73
94.02,1.12,2.90,337.24,392.63
94.22,1.14,2.89,327.47,396.80
94.42,1.14,2.89,347.02,396.80
94.62,1.12,2.89,332.36,393.54
94.82,1.11,2.89,342.13,391.90
95.02,1.13,2.89,337.24,395.18
95.22,1.11,2.90,332.36,390.99
95.42,1.12,2.90,317.69,392.63
95.62,1.13,2.87,337.24,396.10
95.82,1.14,2.91,337.24,394.97
96.02,1.13,2.89,307.92,395.18
96.22,1.14,2.89,303.03,396.80
96.42,1.14,2.89,317.69,396.80
96.62,1.13,2.87,307.92,396.10
96.82,1.14,2.93,322.58,394.06
97.02,1.12,2.87,327.47,394.46
97.22,1.14,2.90,337.24,395.89
97.42,1.14,2.90,347.02,395.89
97.62,1.13,2.89,347.02,395.18
97.82,1.15,2.87,347.02,399.36
98.02,1.13,2.91,347.02,393.35
98.22,1.14,2.89,347.02,396.80
98.42,1.14,2.91,337.24,394.97
98.62,1.13,2.90,342.13,394.26
98.82,1.14,2.91,337.24,394.97
99.02,1.13,2.87,347.02,396.10
99.22,1.14,2.89,342.13,396.80
99.42,1.11,2.90,322.58,390.99
99.62,1.15,2.89,337.24,398.43
99.82,1.13,2.87,332.36,396.10
100.02,1.11,2.89,327.47,391.90
100.22,1.13,2.89,337.24,395.18
100.42,1.12,2.90,351.91,392.63
100.62,1.14,2.87,356.79,397.73
100.82,1.14,2.90,361.68,395.89
101.02,1.13,2.89,366.57,395.18
101.22,1.13,2.90,356.79,394.26
101.42,1.11,2.90,356.79,390.99
101.62,1.13,2.89,347.02,395.18
101.82,1.14,2.89,356.79,396.80
102.02,1.12,2.87,347.02,394.46
102.22,1.14,2.90,356.79,395.89
102.42,1.12,2.89,351.91,393.54
102.62,1.13,2.89,361.68,395.18
102.82,1.15,2.90,347.02,397.50
103.02,1.11,2.89,347.02,391.90
103.22,1.13,2.90,351.91,394.26
103.42,1.12,2.89,337.24,393.54
103.62,1.14,2.87,351.91,397.73
103.82,1.14,2.89,347.02,396.80
104.02,1.13,2.90,337.24,394.26
104.22,1.14,2.90,337.24,395.89
104.42,1.13,2.89,327.47,395.18
104.62,1.13,2.91,307.92,393.35
104.82,1.14,2.90,322.58,395.89
105.02,1.12,2.90,322.58,392.63
105.22,1.13,2.90,332.36,394.26
105.42,1.13,2.91,337.24,393.35
105.62,1.14,2.90,337.24,395.89
105.82,1.14,2.93,337.24,394.06
106.02,1.12,2.90,347.02,392.63
106.22,1.14,2.87,361.68,397.73
106.42,1.12,2.89,376.34,393.54
106.62,1.11,2.91,366.57,390.09
106.82,1.14,2.91,356.79,394.97
107.02,1.11,2.90,356.79,390.99
107.22,1.14,2.90,351.91,395.89
107.42,1.14,2.90,347.02,395.89
107.62,1.14,2.87,332.36,397.73
107.82,1.14,2.87,337.24,397.73
108.02,1.14,2.89,342.13,396.80
108.22,1.13,2.91,337.24,393.35
108.42,1.14,2.90,327.47,395.89
108.62,1.13,2.89,327.47,395.18
108.82,1.15,2.90,322.58,397.50
109.02,1.13,2.87,332.36,396.10
109.22,1.13,2.90,312.81,394.26
109.42,1.14,2.91,322.58,394.97
109.62,1.14,2.90,317.69,395.89
109.82,1.14,2.89,317.69,396.80
110.02,1.12,2.90,322.58,392.63
110.22,1.12,2.89,322.58,393.54
110.42,1.14,2.89,317.69,396.80
110.62,1.13,2.87,307.92,396.10
110.82,1.14,2.91,303.03,394.97
111.02,1.12,2.89,303.03,393.54
111.22,1.13,2.89,307.92,395.18
111.42,1.12,2.93,303.03,390.82
111.62,1.11,2.90,312.81,390.99
111.82,1.14,2.90,317.69,395.89
112.02,1.13,2.90,303.03,394.26
112.22,1.14,2.89,312.81,396.80
112.42,1.14,2.89,317.69,396.80
112.62,1.12,2.89,312.81,393.54
112.82,1.13,2.89,327.47,395.18
113.02,1.14,2.89,332.36,396.80
113.22,1.13,2.89,327.47,395.18
113.42,1.14,2.90,317.69,395.89
113.62,1.11,2.89,322.58,391.90
113.82,1.14,2.90,342.13,395.89
114.02,1.12,2.91,342.13,391.72
114.22,1.13,2.87,337.24,396.10
114.42,1.14,2.91,347.02,394.97
114.62,1.12,2.87,337.24,394.46
114.82,1.13,2.87,327.47,396.10
115.02,1.13,2.89,332.36,395.18
115.22,1.12,2.87,317.69,394.46
115.42,1.12,2.90,317.69,392.63
115.62,1.14,2.90,307.92,395.89
115.82,1.12,2.89,317.69,393.54
116.02,1.12,2.91,337.24,391.72
116.22,1.11,2.90,342.13,390.99
116.42,1.14,2.89,347.02,396.80
116.62,1.14,2.90,356.79,395.89
116.82,1.13,2.87,351.91,396.10
117.02,1.13,2.90,381.23,394.26
117.22,1.11,2.89,381.23,391.90
117.42,1.13,2.90,395.89,394.26
117.62,1.14,2.91,391.01,394.97
117.82,1.13,2.90,400.78,394.26
118.02,1.13,2.91,386.12,393.35
118.22,1.13,2.89,391.01,395.18
118.42,1.13,2.89,366.57,395.18
118.62,1.12,2.87,366.57,394.46
118.82,1.13,2.87,395.89,396.10
119.02,1.14,2.90,371.46,395.89
119.22,1.12,2.89,366.57,393.54
119.42,1.13,2.87,381.23,396.10
119.62,1.14,2.89,371.46,396.80
119.82,1.12,2.89,376.34,393.54
120.02,1.12,2.89,366.57,393.54
120.22,1.12,2.90,356.79,392.63
120.42,1.13,2.90,351.91,394.26
120.62,1.12,2.89,361.68,393.54
120.82,1.12,2.90,356.79,392.63
121.02,1.13,2.90,366.57,394.26
121.22,1.15,2.90,347.02,397.50
121.42,1.13,2.87,351.91,396.10
121.62,1.14,2.90,332.36,395.89
121.82,1.12,2.89,337.24,393.54
122.02,1.13,2.89,342.13,395.18
122.22,1.12,2.90,332.36,392.63
122.42,1.13,2.86,342.13,397.03
122.62,1.12,2.89,347.02,393.54
122.82,1.12,2.89,337.24,393.54
123.02,1.13,2.90,327.47,394.26
123.22,1.13,2.90,312.81,394.26
123.42,1.11,2.87,322.58,392.81
123.62,1.14,2.91,332.36,394.97
123.82,1.12,2.90,322.58,392.63
124.02,1.13,2.89,337.24,395.18
124.22,1.14,2.90,322.58,395.89
124.42,1.11,2.90,317.69,390.99
124.62,1.14,2.90,332.36,395.89
124.82,1.12,2.89,322.58,393.54
125.02,1.13,2.91,342.13,393.35
125.22,1.14,2.93,337.24,394.06
125.42,1.11,2.89,347.02,391.90
125.62,1.13,2.90,351.91,394.26
125.82,1.14,2.90,322.58,395.89
126.02,1.15,2.87,322.58,399.36
126.22,1.14,2.90,347.02,395.89
126.42,1.13,2.90,347.02,394.26
126.62,1.13,2.90,351.91,394.26
126.82,1.14,2.89,361.68,396.80
127.02,1.13,2.90,347.02,394.26
127.22,1.14,2.90,342.13,395.89
127.42,1.13,2.87,327.47,396.10
127.62,1.13,2.90,322.58,394.26
127.82,1.14,2.91,332.36,394.97
128.02,1.14,2.89,332.36,396.80
128.22,1.13,2.90,342.13,394.26
128.42,1.12,2.89,342.13,393.54
128.62,1.14,2.90,366.57,395.89
128.82,1.14,2.89,351.91,396.80
129.02,1.13,2.91,337.24,393.35
129.22,1.14,2.91,342.13,394.97
129.42,1.11,2.87,351.91,392.81
129.62,1.13,2.89,366.57,395.18
129.82,1.14,2.93,351.91,394.06
130.02,1.14,2.90,356.79,395.89
130.22,1.14,2.90,371.46,395.89
130.42,1.13,2.90,347.02,394.26
130.62,1.14,2.90,356.79,395.89
130.82,1.12,2.90,347.02,392.63
131.02,1.12,2.91,371.46,391.72
131.22,1.14,2.90,361.68,395.89
131.42,1.13,2.87,356.79,396.10
131.62,1.13,2.89,347.02,395.18
131.82,1.14,2.90,342.13,395.89
132.02,1.14,2.87,317.69,397.73
132.22,1.13,2.90,332.36,394.26
132.42,1.14,2.91,312.81,394.97
132.62,1.14,2.90,327.47,395.89
132.82,1.12,2.87,312.81,394.46
133.02,1.14,2.90,322.58,395.89
133.22,1.14,2.90,337.24,395.89
133.42,1.12,2.87,342.13,394.46
133.62,1.13,2.89,347.02,395.18
133.82,1.14,2.91,332.36,394.97
134.02,1.15,2.89,356.79,398.43
134.22,1.13,2.90,337.24,394.26
134.42,1.12,2.90,317.69,392.63
134.62,1.14,2.89,337.24,396.80
134.82,1.14,2.91,347.02,394.97
135.02,1.11,2.91,351.91,390.09
135.22,1.14,2.90,342.13,395.89
135.42,1.14,2.87,347.02,397.73
135.62,1.12,2.90,327.47,392.63
135.82,1.14,2.90,317.69,395.89
136.02,1.13,2.87,327.47,396.10
136.22,1.13,2.91,337.24,393.35
136.42,1.15,2.90,337.24,397.50
136.62,1.13,2.87,347.02,396.10
136.82,1.14,2.90,361.68,395.89
137.02,1.12,2.91,361.68,391.72
137.22,1.15,2.90,376.34,397.50
137.42,1.14,2.89,391.01,396.80
137.62,1.11,2.87,391.01,392.81
137.82,1.13,2.91,386.12,393.35
138.02,1.12,2.87,391.01,394.46
138.22,1.13,2.89,391.01,395.18
138.42,1.12,2.90,371.46,392.63
138.62,1.13,2.87,376.34,396.10
138.82,1.14,2.90,351.91,395.89
139.02,1.12,2.90,351.91,392.63
139.22,1.14,2.89,361.68,396.80
139.42,1.14,2.89,366.57,396.80
139.62,1.13,2.91,356.79,393.35
139.82,1.14,2.90,342.13,395.89
140.02,1.13,2.87,347.02,396.10
140.22,1.12,2.89,361.68,393.54
140.42,1.12,2.90,342.13,392.63
140.62,1.14,2.87,347.02,397.73
140.82,1.15,2.91,342.13,396.59
141.02,1.13,2.90,332.36,394.26
141.22,1.14,2.89,342.13,396.80
141.42,1.13,2.89,337.24,395.18
141.62,1.12,2.89,322.58,393.54
141.82,1.14,2.90,327.47,395.89
142.02,1.14,2.89,332.36,396.80
142.22,1.11,2.87,332.36,392.81
142.42,1.12,2.91,332.36,391.72
142.62,1.14,2.90,307.92,395.89
142.82,1.14,2.90,327.47,395.89
143.02,1.13,2.90,317.69,394.26
143.22,1.14,2.87,337.24,397.73
143.42,1.14,2.91,337.24,394.97
143.62,1.11,2.87,322.58,392.81
143.82,1.13,2.87,342.13,396.10
144.02,1.13,2.89,332.36,395.18
144.22,1.13,2.90,332.36,394.26
144.42,1.14,2.90,327.47,395.89
144.62,1.12,2.87,322.58,394.46
144.82,1.14,2.89,322.58,396.80
145.02,1.14,2.91,327.47,394.97
145.22,1.14,2.90,322.58,395.89
145.42,1.13,2.89,332.36,395.18
145.62,1.12,2.89,322.58,393.54
145.82,1.13,2.89,322.58,395.18
146.02,1.14,2.89,317.69,396.80
146.22,1.12,2.90,322.58,392.63
146.42,1.15,2.89,317.69,398.43
146.62,1.13,2.90,322.58,394.26
146.82,1.14,2.90,347.02,395.89
147.02,1.14,2.89,347.02,396.80
147.22,1.13,2.87,351.91,396.10
147.42,1.14,2.89,361.68,396.80
147.62,1.14,2.90,366.57,395.89
147.82,1.13,2.89,371.46,395.18
148.02,1.14,2.90,371.46,395.89
148.22,1.11,2.89,381.23,391.90
148.42,1.14,2.90,347.02,395.89
148.62,1.13,2.90,342.13,394.26
148.82,1.14,2.89,351.91,396.80
149.02,1.14,2.90,351.91,395.89
149.22,1.14,2.87,351.91,397.73
149.42,1.15,2.90,361.68,397.50
149.62,1.12,2.91,351.91,391.72
149.82,1.12,2.90,356.79,392.63
150.02,1.15,2.89,361.68,398.43
150.22,1.13,2.89,351.91,395.18
150.42,1.13,2.90,366.57,394.26
150.62,1.14,2.90,371.46,395.89
150.82,1.12,2.86,381.23,395.38
151.02,1.14,2.90,371.46,395.89
151.22,1.13,2.87,381.23,396.10
151.42,1.13,2.90,366.57,394.26
151.62,1.12,2.90,366.57,392.63
151.82,1.13,2.87,361.68,396.10
152.02,1.15,2.89,356.79,398.43
152.22,1.15,2.91,351.91,396.59
152.42,1.13,2.90,337.24,394.26
152.62,1.14,2.90,303.03,395.89
152.82,1.13,2.90,312.81,394.26
153.02,1.13,2.91,312.81,393.35
153.22,1.13,2.87,303.03,396.10
153.42,1.14,2.90,317.69,395.89
153.62,1.13,2.89,322.58,395.18
153.82,1.13,2.87,322.58,396.10
154.02,1.14,2.90,342.13,395.89
154.22,1.12,2.89,322.58,393.54
154.42,1.14,2.90,322.58,395.89
154.62,1.15,2.90,327.47,397.50
154.82,1.13,2.87,337.24,396.10
155.02,1.13,2.90,322.58,394.26
155.22,1.11,2.87,312.81,392.81
155.42,1.14,2.90,307.92,395.89
155.62,1.14,2.90,317.69,395.89
155.82,1.13,2.87,327.47,396.10
156.02,1.14,2.89,342.13,396.80
156.22,1.13,2.87,327.47,396.10
156.42,1.13,2.90,312.81,394.26
156.62,1.14,2.89,322.58,396.80
156.82,1.12,2.90,312.81,392.63
157.02,1.14,2.90,312.81,395.89
157.22,1.14,2.91,317.69,394.97
157.42,1.12,2.90,317.69,392.63
157.62,1.13,2.89,327.47,395.18
157.82,1.14,2.89,327.47,396.80
158.02,1.13,2.90,332.36,394.26
158.22,1.11,2.90,327.47,390.99
158.42,1.14,2.91,332.36,394.97
158.62,1.14,2.87,327.47,397.73
158.82,1.12,2.89,327.47,393.54
159.02,1.14,2.91,327.47,394.97
159.22,1.12,2.87,327.47,394.46
159.42,1.13,2.89,332.36,395.18
159.62,1.12,2.90,332.36,392.63
159.82,1.14,2.87,327.47,397.73
160.02,1.14,2.89,327.47,396.80
160.22,1.11,2.89,322.58,391.90
160.42,1.13,2.89,327.47,395.18
160.62,1.14,2.90,322.58,395.89
160.82,1.13,2.90,327.47,394.26
161.02,1.14,2.90,347.02,395.89
161.22,1.13,2.86,347.02,397.03
161.42,1.14,2.90,356.79,395.89
161.62,1.13,2.90,337.24,394.26
161.82,1.14,2.87,351.91,397.73
162.02,1.14,2.91,356.79,394.97
162.22,1.13,2.89,361.68,395.18
162.42,1.13,2.89,351.91,395.18
162.62,1.14,2.89,361.68,396.80
162.82,1.13,2.89,366.57,395.18
163.02,1.13,2.90,371.46,394.26
163.22,1.15,2.89,356.79,398.43
163.42,1.14,2.90,351.91,395.89
163.62,1.15,2.89,337.24,398.43
163.82,1.14,2.89,337.24,396.80
164.02,1.14,2.86,347.02,398.66
164.22,1.12,2.90,347.02,392.63
164.42,1.13,2.87,376.34,396.10
164.62,1.14,2.89,351.91,396.80
164.82,1.14,2.87,337.24,397.73
165.02,1.14,2.89,347.02,396.80
165.22,1.13,2.87,347.02,396.10
165.42,1.15,2.90,351.91,399.12
165.62,1.14,2.90,342.13,395.89
165.82,1.15,2.85,356.79,401.24
166.02,1.15,2.87,356.79,399.36
166.22,1.15,2.90,322.58,397.50
166.42,1.16,2.90,327.47,400.72
166.62,1.15,2.87,312.81,400.98
166.82,1.15,2.89,322.58,398.43
167.02,1.15,2.90,312.81,399.12
167.22,1.17,2.89,332.36,403.26
167.42,1.16,2.90,342.13,400.72
167.62,1.19,2.90,342.13,405.50
167.82,1.17,2.87,342.13,404.20
168.02,1.15,2.89,337.24,400.04
168.22,1.16,2.89,332.36,401.65
168.42,1.17,2.90,322.58,402.32
168.62,1.15,2.89,322.58,400.04
168.82,1.17,2.90,307.92,402.32
169.02,1.18,2.89,293.26,404.85
169.22,1.19,2.87,303.03,407.39
169.42,1.18,2.90,293.26,403.92
169.62,1.16,2.91,283.48,399.80
169.82,1.18,2.87,303.03,405.80
170.02,1.19,2.91,307.92,404.57
170.22,1.17,2.91,322.58,401.39
170.42,1.19,2.93,332.36,403.64
170.62,1.18,2.89,312.81,404.85
170.82,1.19,2.91,327.47,404.57
171.02,1.22,2.90,312.81,410.23
171.22,1.19,2.89,307.92,406.45
171.42,1.20,2.90,337.24,407.08
171.62,1.17,2.90,312.81,402.32
171.82,1.19,2.89,332.36,406.45
172.02,1.20,2.90,327.47,407.08
172.22,1.19,2.89,322.58,406.45
172.42,1.19,2.90,322.58,405.50
172.62,1.21,2.90,327.47,408.66
172.82,1.19,2.87,327.47,407.39
173.02,1.20,2.89,322.58,408.03
173.22,1.20,2.89,332.36,408.03
173.42,1.19,2.89,317.69,406.45
173.62,1.18,2.89,298.14,404.85
173.82,1.19,2.89,303.03,406.45
174.02,1.20,2.90,312.81,407.08
174.22,1.18,2.90,312.81,403.92
174.42,1.19,2.86,307.92,408.35
174.62,1.19,2.90,312.81,405.50
174.82,1.17,2.87,307.92,404.20
175.02,1.20,2.90,312.81,407.08
175.22,1.20,2.87,322.58,408.98
175.42,1.17,2.91,307.92,401.39
175.62,1.19,2.98,303.03,399.99
175.82,1.20,2.98,288.37,401.55
176.02,1.19,3.01,288.37,398.20
176.22,1.20,3.03,298.14,397.98
176.42,1.19,2.99,298.14,399.09
176.62,1.20,3.03,317.69,397.98
176.82,1.19,3.01,298.14,398.20
177.02,1.19,3.01,327.47,398.20
177.22,1.20,3.03,332.36,397.98
177.42,1.19,3.03,337.24,396.43
177.62,1.18,3.02,337.24,395.76
177.82,1.20,3.03,342.13,397.98
178.02,1.19,3.02,342.13,397.31
178.22,1.20,3.02,332.36,398.86
178.42,1.17,3.03,332.36,393.32
178.62,1.19,3.05,327.47,395.56
178.82,1.19,3.06,303.03,394.69
179.02,1.20,3.01,307.92,399.75
179.22,1.20,3.03,312.81,397.98
179.42,1.17,3.02,317.69,394.19
179.62,1.19,3.02,317.69,397.31
179.82,1.20,3.03,303.03,397.98
180.02,1.19,3.01,298.14,398.20
180.22,1.20,3.03,288.37,397.98
180.42,1.19,3.02,283.48,397.31
180.62,1.20,3.05,303.03,397.10
180.82,1.19,3.05,293.26,395.56
181.02,1.19,3.02,303.03,397.31
181.22,1.20,3.02,307.92,398.86
181.42,1.18,3.01,288.37,396.64
181.62,1.19,3.02,307.92,397.31
181.82,1.19,3.03,288.37,396.43
182.02,1.17,3.02,293.26,394.19
182.22,1.19,3.01,317.69,398.20
182.42,1.18,3.01,312.81,396.64
182.62,1.19,3.05,327.47,395.56
182.82,1.18,3.02,322.58,395.76
183.02,1.20,3.01,312.81,399.75
183.22,1.20,3.05,332.36,397.10
183.42,1.20,3.05,327.47,397.10
183.62,1.17,3.05,327.47,392.45
183.82,1.20,3.03,303.03,397.98
184.02,1.19,3.01,312.81,398.20
184.22,1.20,3.05,322.58,397.10
184.42,1.20,3.03,317.69,397.98
184.62,1.19,3.02,312.81,397.31
184.82,1.20,3.03,307.92,397.98
185.02,1.19,3.02,293.26,397.31
185.22,1.20,3.03,307.92,397.98
185.42,1.20,3.03,307.92,397.98
185.62,1.19,3.02,298.14,397.31
185.82,1.20,3.03,288.37,397.98
186.02,1.20,3.01,283.48,399.75
186.22,1.19,3.01,293.26,398.20
186.42,1.20,3.05,293.26,397.10
186.62,1.17,3.01,278.59,395.07
186.82,1.19,3.02,278.59,397.31
187.02,1.19,3.02,283.48,397.31
187.22,1.20,3.03,293.26,397.98
187.42,1.18,3.03,288.37,394.88
187.62,1.18,3.01,293.26,396.64
187.82,1.19,3.02,303.03,397.31
188.02,1.19,3.03,307.92,396.43
188.22,1.20,2.98,293.26,401.55
188.42,1.20,3.03,293.26,397.98
188.62,1.20,3.03,303.03,397.98
188.82,1.17,3.03,317.69,393.32
189.02,1.19,3.02,317.69,397.31
189.22,1.20,3.02,327.47,398.86
189.42,1.19,3.01,347.02,398.20
189.62,1.18,3.02,327.47,395.76
189.82,1.18,3.03,332.36,394.88
190.02,1.20,3.03,322.58,397.98
190.22,1.18,3.03,337.24,394.88
190.42,1.20,3.06,337.24,396.23
190.62,1.19,3.06,322.58,394.69
190.82,1.18,3.01,332.36,396.64
191.02,1.20,3.01,327.47,399.75
191.22,1.20,3.03,307.92,397.98
191.42,1.19,3.05,303.03,395.56
191.62,1.19,3.02,298.14,397.31
191.82,1.17,3.01,303.03,395.07
192.02,1.20,3.03,293.26,397.98
192.22,1.20,3.03,303.03,397.98
192.42,1.19,3.01,307.92,398.20
192.62,1.20,3.05,293.26,397.10
192.82,1.20,3.02,298.14,398.86
193.02,1.18,3.03,312.81,394.88
193.22,1.18,3.03,322.58,394.88
193.42,1.19,3.01,312.81,398.20
193.62,1.20,3.05,327.47,397.10
193.82,1.20,3.02,322.58,398.86
194.02,1.20,3.02,327.47,398.86
194.22,1.20,3.05,322.58,397.10
194.42,1.19,3.02,317.69,397.31
194.62,1.21,3.02,322.58,400.40
194.82,1.17,3.03,317.69,393.32
195.02,1.17,3.02,307.92,394.19
195.22,1.20,3.02,307.92,398.86
195.42,1.17,3.02,263.93,394.19
195.62,1.19,3.01,288.37,398.20
195.82,1.20,3.03,293.26,397.98
196.02,1.20,3.02,298.14,398.86
196.22,1.20,3.03,288.37,397.98
196.42,1.20,3.03,283.48,397.98
196.62,1.18,3.02,283.48,395.76
196.82,1.20,3.03,283.48,397.98
197.02,1.19,3.03,283.48,396.43
197.22,1.19,3.02,283.48,397.31
197.42,1.20,3.02,307.92,398.86
197.62,1.18,3.03,293.26,394.88
197.82,1.19,3.05,288.37,395.56
198.02,1.19,3.02,303.03,397.31
198.22,1.20,3.01,283.48,399.75
198.42,1.19,3.01,288.37,398.20
198.62,1.21,3.03,283.48,399.52
198.82,1.17,3.01,268.82,395.07
199.02,1.20,3.03,278.59,397.98
199.22,1.19,3.02,278.59,397.31
199.42,1.18,3.01,298.14,396.64
199.62,1.19,3.03,312.81,396.43
199.82,1.17,3.03,317.69,393.32
200.02,1.20,3.03,303.03,397.98
200.22,1.19,3.02,288.37,397.31
200.42,1.19,3.02,288.37,397.31
200.62,1.20,3.03,293.26,397.98
200.82,1.18,3.03,283.48,394.88
201.02,1.19,2.98,307.92,399.99
201.22,1.18,3.03,298.14,394.88
201.42,1.17,3.03,283.48,393.32
201.62,1.20,3.02,278.59,398.86
201.82,1.19,3.02,273.70,397.31
202.02,1.17,3.02,273.70,394.19
202.22,1.20,3.02,273.70,398.86
202.42,1.17,3.01,268.82,395.07
202.62,1.19,3.02,288.37,397.31
202.82,1.20,3.03,283.48,397.98
203.02,1.18,3.01,298.14,396.64
203.22,1.19,3.03,303.03,396.43
203.42,1.18,3.03,288.37,394.88
203.62,1.19,3.01,293.26,398.20
203.82,1.20,3.01,293.26,399.75
204.02,1.18,3.03,283.48,394.88
204.22,1.17,3.02,298.14,394.19
204.42,1.20,3.02,298.14,398.86
204.62,1.17,3.03,288.37,393.32
204.82,1.20,3.02,298.14,398.86
205.02,1.20,3.03,293.26,397.98
205.22,1.19,3.01,273.70,398.20
205.42,1.18,3.02,278.59,395.76
205.62,1.19,3.03,293.26,396.43
205.82,1.19,3.02,293.26,397.31
206.02,1.20,3.02,307.92,398.86
206.22,1.19,3.02,273.70,397.31
206.42,1.19,3.03,293.26,396.43
206.62,1.20,3.03,288.37,397.98
206.82,1.17,3.01,288.37,395.07
207.02,1.20,3.02,283.48,398.86
207.22,1.20,3.02,278.59,398.86
207.42,1.21,3.03,254.15,399.52
207.62,1.20,3.01,283.48,399.75
207.82,1.20,3.03,278.59,397.98
208.02,1.20,3.01,273.70,399.75
208.22,1.19,3.01,293.26,398.20
208.42,1.19,3.03,298.14,396.43
208.62,1.20,3.03,298.14,397.98
208.82,1.20,3.02,298.14,398.86
209.02,1.19,3.02,283.48,397.31
209.22,1.19,3.02,307.92,397.31
209.42,1.21,3.03,307.92,399.52
209.62,1.17,3.01,307.92,395.07
209.82,1.18,3.03,327.47,394.88
210.02,1.17,3.03,312.81,393.32
210.22,1.19,3.03,312.81,396.43
210.42,1.19,3.03,303.03,396.43
210.62,1.18,3.01,298.14,396.64
210.82,1.19,3.01,312.81,398.20
211.02,1.20,3.03,312.81,397.98
211.22,1.18,3.01,327.47,396.64
211.42,1.20,3.03,307.92,397.98
211.62,1.18,3.02,293.26,395.76
211.82,1.20,3.01,298.14,399.75
212.02,1.21,3.03,293.26,399.52
212.22,1.19,3.03,283.48,396.43
212.42,1.19,3.02,298.14,397.31
212.62,1.19,3.01,303.03,398.20
212.82,1.19,3.01,303.03,398.20
213.02,1.20,3.01,298.14,399.75
213.22,1.19,3.01,288.37,398.20
213.42,1.19,3.03,268.82,396.43
213.62,1.20,3.03,273.70,397.98
213.82,1.20,3.03,288.37,397.98
214.02,1.19,3.03,288.37,396.43
214.22,1.19,3.03,307.92,396.43
214.42,1.18,3.02,312.81,395.76
214.62,1.20,3.02,307.92,398.86
214.82,1.20,3.02,293.26,398.86
215.02,1.17,3.01,283.48,395.07
215.22,1.21,3.03,283.48,399.52
215.42,1.20,3.01,268.82,399.75
215.62,1.20,3.01,278.59,399.75
215.82,1.20,3.03,298.14,397.98
216.02,1.17,3.01,268.82,395.07
216.22,1.19,3.01,283.48,398.20
216.42,1.19,3.03,268.82,396.43
216.62,1.17,3.03,273.70,393.32
216.82,1.18,3.02,283.48,395.76
217.02,1.19,3.03,273.70,396.43
217.22,1.20,3.02,278.59,398.86
217.42,1.19,3.02,278.59,397.31
217.62,1.19,3.01,273.70,398.20
217.82,1.19,3.01,263.93,398.20
218.02,1.20,3.03,288.37,397.98
218.22,1.18,3.03,288.37,394.88
218.42,1.20,3.03,273.70,397.98
218.62,1.20,3.03,273.70,397.98
218.82,1.20,3.02,254.15,398.86
219.02,1.19,3.05,268.82,395.56
219.22,1.20,3.01,268.82,399.75
219.42,1.19,3.01,293.26,398.20
219.62,1.19,3.02,288.37,397.31
219.82,1.18,2.99,278.59,397.53
220.02,1.19,2.99,298.14,399.09
220.22,1.19,3.03,293.26,396.43
220.42,1.18,3.01,288.37,396.64
220.62,1.20,3.03,278.59,397.98
220.82,1.19,3.02,293.26,397.31
221.02,1.20,3.02,293.26,398.86
221.22,1.20,3.03,288.37,397.98
221.42,1.17,3.01,259.04,395.07
221.62,1.20,3.02,283.48,398.86
221.82,1.21,3.01,268.82,401.29
222.02,1.18,3.01,278.59,396.64
222.22,1.20,3.03,259.04,397.98
222.42,1.17,3.01,259.04,395.07
222.62,1.18,3.01,268.82,396.64
222.82,1.20,3.03,273.70,397.98
223.02,1.19,3.02,273.70,397.31
223.22,1.20,3.02,278.59,398.86
223.42,1.20,3.02,278.59,398.86
223.62,1.20,3.03,268.82,397.98
223.82,1.20,3.03,263.93,397.98
224.02,1.20,3.02,263.93,398.86
224.22,1.19,3.02,249.27,397.31
224.42,1.21,3.03,249.27,399.52
224.62,1.18,3.01,268.82,396.64
224.82,1.20,3.02,278.59,398.86
225.02,1.20,3.03,278.59,397.98
225.22,1.20,3.01,273.70,399.75
225.42,1.19,3.02,283.48,397.31
225.62,1.17,3.02,283.48,394.19
225.82,1.20,3.02,288.37,398.86
226.02,1.20,3.02,293.26,398.86
226.22,1.19,3.01,278.59,398.20
226.42,1.20,3.02,283.48,398.86
226.62,1.19,3.01,273.70,398.20
226.82,1.18,3.02,283.48,395.76
227.02,1.18,3.03,273.70,394.88
227.22,1.19,3.03,278.59,396.43
227.42,1.19,3.03,307.92,396.43
227.62,1.19,3.03,273.70,396.43
227.82,1.17,3.01,254.15,395.07
228.02,1.20,3.03,259.04,397.98
228.22,1.16,3.03,268.82,391.76
228.42,1.19,3.01,268.82,398.20
228.62,1.18,3.03,263.93,394.88
228.82,1.20,3.03,259.04,397.98
229.02,1.18,3.02,273.70,395.76
229.22,1.20,3.05,283.48,397.10
229.42,1.17,3.03,293.26,393.32
229.62,1.20,3.02,288.37,398.86
229.82,1.19,3.02,268.82,397.31
230.02,1.17,2.99,283.48,395.96
230.22,1.20,3.03,283.48,397.98
230.42,1.20,3.02,283.48,398.86
230.62,1.19,3.01,268.82,398.20
230.82,1.21,3.03,263.93,399.52
231.02,1.20,3.02,268.82,398.86
231.22,1.20,3.03,259.04,397.98
231.42,1.18,3.05,268.82,394.01
231.62,1.18,3.02,259.04,395.76
231.82,1.20,3.02,268.82,398.86
232.02,1.17,3.01,249.27,395.07
232.22,1.19,3.02,259.04,397.31
232.42,1.20,3.05,273.70,397.10
232.62,1.19,3.01,244.38,398.20
232.82,1.19,3.03,263.93,396.43
233.02,1.19,3.01,263.93,398.20
233.22,1.19,3.02,263.93,397.31
233.42,1.19,3.02,263.93,397.31
233.62,1.17,3.02,259.04,394.19
233.82,1.19,3.01,268.82,398.20
234.02,1.18,3.03,273.70,394.88
234.22,1.20,3.01,278.59,399.75
234.42,1.19,3.02,273.70,397.31
234.62,1.20,3.02,259.04,398.86
234.82,1.20,3.02,273.70,398.86
235.02,1.20,3.05,283.48,397.10
235.22,1.17,3.01,288.37,395.07
235.42,1.20,3.02,293.26,398.86
235.62,1.19,3.03,283.48,396.43
235.82,1.19,3.03,293.26,396.43
236.02,1.19,3.05,288.37,395.56
236.22,1.19,3.02,293.26,397.31
236.42,1.19,3.03,293.26,396.43
236.62,1.20,3.05,288.37,397.10
236.82,1.18,3.02,307.92,395.76
237.02,1.20,3.05,312.81,397.10
237.22,1.19,3.01,303.03,398.20
237.42,1.19,3.03,288.37,396.43
237.62,1.20,3.03,303.03,397.98
237.82,1.17,3.02,303.03,394.19
238.02,1.20,3.02,322.58,398.86
238.22,1.19,3.03,312.81,396.43
238.42,1.19,3.03,303.03,396.43
238.62,1.20,3.03,322.58,397.98
238.82,1.17,3.02,303.03,394.19
239.02,1.19,3.02,303.03,397.31
239.22,1.18,3.03,303.03,394.88
239.42,1.18,3.02,293.26,395.76
239.62,1.20,3.03,303.03,397.98
239.82,1.19,3.03,283.48,396.43
240.02,1.18,3.01,303.03,396.64
240.22,1.19,3.02,298.14,397.31
240.42,1.19,3.03,283.48,396.43
240.62,1.20,3.05,278.59,397.10
240.82,1.19,3.03,278.59,396.43
241.02,1.18,3.02,283.48,395.76
241.22,1.20,3.03,278.59,397.98
241.42,1.18,3.01,273.70,396.64
241.62,1.20,3.03,273.70,397.98
241.82,1.19,3.03,263.93,396.43
242.02,1.20,3.01,303.03,399.75
242.22,1.19,3.03,293.26,396.43
242.42,1.17,3.03,298.14,393.32
242.62,1.20,3.03,288.37,397.98
242.82,1.17,3.02,259.04,394.19
243.02,1.20,3.02,254.15,398.86
243.22,1.20,3.03,263.93,397.98
243.42,1.20,3.03,259.04,397.98
243.62,1.19,3.01,268.82,398.20
243.82,1.21,3.03,254.15,399.52
244.02,1.19,3.01,278.59,398.20
244.22,1.19,3.05,278.59,395.56
244.42,1.18,3.05,293.26,394.01
244.62,1.18,3.01,293.26,396.64
244.82,1.20,3.02,298.14,398.86
245.02,1.20,3.05,283.48,397.10
245.22,1.20,3.03,278.59,397.98
245.42,1.20,3.03,278.59,397.98
245.62,1.19,3.01,263.93,398.20
245.82,1.20,3.03,278.59,397.98
246.02,1.18,3.03,278.59,394.88
246.22,1.19,3.01,278.59,398.20
246.42,1.20,3.03,293.26,397.98
246.62,1.17,3.01,278.59,395.07
246.82,1.19,3.02,283.48,397.31
247.02,1.19,3.05,288.37,395.56
247.22,1.20,3.03,298.14,397.98
247.42,1.20,3.03,288.37,397.98
247.62,1.19,3.02,263.93,397.31
247.82,1.19,3.03,273.70,396.43
248.02,1.18,3.03,263.93,394.88
248.22,1.17,3.02,273.70,394.19
248.42,1.20,3.02,278.59,398.86
248.62,1.20,3.02,273.70,398.86
248.82,1.17,3.03,268.82,393.32
249.02,1.20,3.02,278.59,398.86
249.22,1.18,3.01,268.82,396.64
249.42,1.20,3.03,278.59,397.98
249.62,1.19,3.03,268.82,396.43
249.82,1.18,3.02,268.82,395.76
250.02,1.20,3.03,273.70,397.98
250.22,1.17,3.03,263.93,393.32
250.42,1.18,3.03,259.04,394.88
250.62,1.19,3.02,263.93,397.31
250.82,1.19,3.03,254.15,396.43
251.02,1.19,3.02,254.15,397.31
251.22,1.18,3.03,259.04,394.88
251.42,1.19,3.02,263.93,397.31
251.62,1.20,3.05,254.15,397.10
251.82,1.20,3.03,268.82,397.98
252.02,1.19,3.03,254.15,396.43
252.22,1.20,3.05,249.27,397.10
252.42,1.20,3.01,239.49,399.75
252.62,1.20,3.03,239.49,397.98
252.82,1.18,3.03,254.15,394.88
253.02,1.19,3.01,259.04,398.20
253.22,1.20,3.05,268.82,397.10
253.42,1.20,3.03,278.59,397.98
253.62,1.19,3.01,288.37,398.20
253.82,1.21,3.03,293.26,399.52
254.02,1.19,2.99,268.82,399.09
254.22,1.19,3.02,283.48,397.31
254.42,1.17,3.03,259.04,393.32
254.62,1.18,2.99,259.04,397.53
254.82,1.20,3.03,263.93,397.98
255.02,1.19,3.02,254.15,397.31
255.22,1.19,3.03,249.27,396.43
255.42,1.20,3.05,273.70,397.10
255.62,1.17,3.03,273.70,393.32
255.82,1.20,3.03,263.93,397.98
256.02,1.20,3.05,283.48,397.10
256.22,1.18,3.03,273.70,394.88
256.42,1.19,3.03,268.82,396.43
256.62,1.18,3.03,263.93,394.88
256.82,1.20,3.02,268.82,398.86
257.02,1.20,3.03,268.82,397.98
257.22,1.21,3.03,273.70,399.52
257.42,1.18,3.01,268.82,396.64
257.62,1.20,3.03,259.04,397.98
257.82,1.20,3.02,254.15,398.86
258.02,1.19,3.03,268.82,396.43
258.22,1.20,3.01,268.82,399.75
258.42,1.18,3.02,263.93,395.76
258.62,1.20,3.03,273.70,397.98
258.82,1.19,3.03,254.15,396.43
259.02,1.18,3.01,259.04,396.64
259.22,1.20,3.03,268.82,397.98
259.42,1.18,3.02,268.82,395.76
259.62,1.19,3.03,273.70,396.43
259.82,1.20,3.03,268.82,397.98
