Repository: litresperminute/IMPACT-Lab-Thermal-Draw-Tower-Controller

File: Thermal Draw Trials/2026 Trials/Nylon PA6_Solid Cylinder20.0_White_DR50.0_052.csv
# material: Nylon PA6
# geometry: Solid Cylinder
# preform_diameter: 20.0
# material_color: White
# temperature_C: 29085.0
# drawdown_ratio: 50.0
# trial_number: 052
# operator: Ahmed
# start_time: 2026-05-23 12:25:41
# notes: none
Time(s),Feed(mm/min),Wind(m/min),Diameter(um),Predicted_diameter(um)
1.22,1.15,2.99,371.46,392.80
1.42,1.15,2.99,361.68,392.80
1.62,1.15,2.98,376.34,392.10
1.82,1.15,2.99,376.34,392.80
2.02,1.15,2.99,356.79,391.22
2.22,1.15,2.98,342.13,392.10
2.42,1.14,2.99,342.13,389.62
2.62,1.15,2.99,337.24,391.22
2.82,1.14,2.98,337.24,390.50
3.02,1.14,2.99,312.81,389.62
3.22,1.16,3.02,307.92,392.63
3.42,1.15,2.99,312.81,391.22
3.62,1.15,3.01,317.69,390.34
3.82,1.15,2.99,317.69,392.80
4.02,1.16,3.01,307.92,393.50
4.22,1.15,2.97,303.03,394.58
4.42,1.15,2.99,307.92,391.22
4.62,1.14,3.01,317.69,388.75
4.82,1.15,2.99,337.24,392.80
5.02,1.16,2.97,337.24,396.16
5.22,1.14,2.98,322.58,390.50
5.42,1.15,2.98,322.58,393.69
5.62,1.16,2.99,337.24,394.38
5.82,1.15,2.98,332.36,392.10
6.02,1.15,2.99,347.02,392.80
6.22,1.16,2.99,337.24,394.38
6.42,1.15,2.98,342.13,392.10
6.62,1.16,2.99,361.68,394.38
6.82,1.15,2.99,356.79,392.80
7.02,1.15,3.01,356.79,390.34
7.22,1.15,3.02,342.13,391.05
7.42,1.16,2.99,307.92,394.38
7.62,1.16,2.98,288.37,395.27
7.82,1.15,2.98,273.70,393.69
8.02,1.16,2.99,268.82,394.38
8.22,1.16,2.98,288.37,395.27
8.42,1.15,2.99,278.59,392.80
8.62,1.15,2.99,278.59,392.80
8.82,1.16,2.99,278.59,394.38
9.02,1.14,2.98,288.37,390.50
9.22,1.17,2.99,303.03,395.96
9.42,1.16,3.01,307.92,393.50
9.62,1.14,2.99,317.69,389.62
9.82,1.16,2.99,317.69,394.38
10.02,1.15,2.98,303.03,392.10
10.22,1.15,2.99,312.81,391.22
10.42,1.15,2.99,317.69,392.80
10.62,1.15,2.99,327.47,392.80
10.82,1.15,2.98,298.14,392.10
11.02,1.16,2.99,303.03,394.38
11.22,1.15,2.99,293.26,391.22
11.42,1.14,2.98,278.59,390.50
11.62,1.15,2.99,303.03,392.80
11.82,1.15,2.99,307.92,392.80
12.02,1.14,2.99,307.92,389.62
12.22,1.16,2.98,307.92,395.27
12.42,1.15,2.99,298.14,391.22
12.62,1.16,2.98,288.37,395.27
12.82,1.16,2.99,303.03,394.38
13.02,1.16,2.99,307.92,394.38
13.22,1.15,3.01,293.26,391.92
13.42,1.16,2.97,307.92,396.16
13.62,1.15,2.99,293.26,391.22
13.82,1.15,2.99,283.48,391.22
14.02,1.15,2.99,268.82,391.22
14.22,1.15,2.99,273.70,392.80
14.42,1.15,2.98,263.93,392.10
14.62,1.15,2.98,278.59,393.69
14.82,1.16,2.99,288.37,394.38
15.02,1.14,2.99,268.82,389.62
15.22,1.15,2.98,283.48,392.10
15.42,1.15,2.99,278.59,392.80
15.62,1.15,2.99,283.48,392.80
15.82,1.15,2.98,288.37,393.69
16.02,1.16,2.99,298.14,394.38
16.22,1.15,2.99,278.59,392.80
16.42,1.15,2.98,288.37,393.69
16.62,1.15,3.01,283.48,391.92
16.82,1.16,2.99,288.37,394.38
17.02,1.15,2.98,288.37,393.69
17.22,1.16,2.99,293.26,394.38
17.42,1.15,3.01,283.48,390.34
17.62,1.15,2.98,283.48,392.10
17.82,1.15,2.99,293.26,392.80
18.02,1.16,2.99,283.48,394.38
18.22,1.14,2.98,278.59,390.50
18.42,1.15,2.98,288.37,393.69
18.62,1.16,2.99,283.48,394.38
18.82,1.14,3.01,278.59,388.75
19.02,1.14,2.98,278.59,390.50
19.22,1.17,2.98,298.14,396.85
19.42,1.15,2.98,307.92,392.10
19.62,1.15,2.98,288.37,392.10
19.82,1.17,3.02,293.26,394.19
20.02,1.15,2.98,278.59,393.69
20.22,1.15,2.98,278.59,393.69
20.42,1.15,3.01,288.37,391.92
20.62,1.15,2.98,288.37,393.69
20.82,1.16,2.99,303.03,394.38
21.02,1.16,2.99,298.14,394.38
21.22,1.15,2.98,278.59,392.10
21.42,1.16,2.99,303.03,394.38
21.62,1.15,2.99,322.58,392.80
21.82,1.14,2.98,327.47,390.50
22.02,1.15,2.99,322.58,392.80
22.22,1.16,2.98,312.81,395.27
22.42,1.16,3.01,322.58,393.50
22.62,1.15,2.98,317.69,393.69
22.82,1.15,2.99,317.69,392.80
23.02,1.14,3.01,337.24,388.75
23.22,1.14,2.99,322.58,389.62
23.42,1.16,3.01,327.47,393.50
23.62,1.16,2.98,327.47,395.27
23.82,1.15,2.98,317.69,393.69
24.02,1.16,2.99,317.69,394.38
24.22,1.16,3.01,307.92,393.50
24.42,1.15,2.99,288.37,391.22
24.62,1.15,2.99,307.92,391.22
24.82,1.16,2.99,283.48,394.38
25.02,1.14,2.97,283.48,391.38
25.22,1.16,2.99,307.92,394.38
25.42,1.15,3.01,293.26,391.92
25.62,1.14,2.98,293.26,390.50
25.82,1.16,2.99,298.14,394.38
26.02,1.15,2.98,283.48,392.10
26.22,1.14,2.98,288.37,390.50
26.42,1.15,2.99,288.37,392.80
26.62,1.15,2.99,293.26,392.80
26.82,1.14,2.99,298.14,389.62
27.02,1.16,2.99,303.03,394.38
27.22,1.15,2.99,332.36,391.22
27.42,1.15,2.98,312.81,393.69
27.62,1.15,2.97,312.81,392.98
27.82,1.16,2.98,322.58,395.27
28.02,1.16,2.99,298.14,394.38
28.22,1.15,2.97,273.70,392.98
28.42,1.16,2.98,263.93,395.27
28.62,1.15,2.97,249.27,394.58
28.82,1.15,2.99,254.15,392.80
29.02,1.17,2.99,254.15,395.96
29.22,1.16,2.99,259.04,394.38
29.42,1.16,2.98,263.93,395.27
29.62,1.15,3.01,288.37,390.34
29.82,1.15,2.99,278.59,392.80
30.02,1.15,3.01,303.03,390.34
30.22,1.16,2.99,322.58,394.38
30.42,1.15,2.99,332.36,391.22
30.62,1.15,2.97,347.02,392.98
30.82,1.16,3.01,356.79,393.50
31.02,1.14,3.01,337.24,388.75
31.22,1.15,2.97,347.02,394.58
31.42,1.16,3.01,322.58,393.50
31.62,1.15,2.99,322.58,391.22
31.82,1.16,2.98,327.47,395.27
32.02,1.15,2.99,332.36,392.80
32.22,1.15,2.99,356.79,392.80
32.42,1.15,3.01,337.24,391.92
32.62,1.16,2.99,327.47,394.38
32.82,1.14,2.97,312.81,391.38
33.02,1.15,2.97,298.14,394.58
33.22,1.15,2.98,298.14,393.69
33.42,1.14,2.99,288.37,389.62
33.62,1.15,2.99,307.92,392.80
33.82,1.15,2.99,303.03,392.80
34.02,1.14,2.98,293.26,390.50
34.22,1.15,2.99,322.58,392.80
34.42,1.16,3.01,322.58,393.50
34.62,1.14,3.01,312.81,388.75
34.82,1.16,2.99,322.58,394.38
35.02,1.16,2.98,307.92,395.27
35.22,1.15,2.95,293.26,393.87
35.42,1.16,2.98,312.81,395.27
35.62,1.16,2.99,332.36,394.38
35.82,1.14,2.98,332.36,390.50
36.02,1.15,3.01,342.13,391.92
36.22,1.15,2.99,342.13,392.80
36.42,1.14,2.98,317.69,390.50
36.62,1.16,2.99,312.81,394.38
36.82,1.15,2.98,293.26,392.10
37.02,1.14,2.98,317.69,390.50
37.22,1.16,2.99,332.36,394.38
37.42,1.15,2.98,337.24,392.10
37.62,1.14,3.01,342.13,388.75
37.82,1.16,2.99,332.36,394.38
38.02,1.15,2.99,322.58,391.22
38.22,1.14,2.99,317.69,389.62
38.42,1.16,2.99,327.47,394.38
38.62,1.15,2.99,332.36,392.80
38.82,1.14,2.99,337.24,389.62
39.02,1.15,2.99,351.91,392.80
39.22,1.15,2.98,337.24,393.69
39.42,1.14,2.99,347.02,389.62
39.62,1.16,3.01,356.79,393.50
39.82,1.14,2.98,356.79,390.50
40.02,1.15,2.99,337.24,392.80
40.22,1.15,2.99,332.36,392.80
40.42,1.15,2.99,347.02,391.22
40.62,1.15,2.99,351.91,392.80
40.82,1.16,2.99,342.13,394.38
41.02,1.15,2.98,351.91,392.10
41.22,1.15,2.99,381.23,392.80
41.42,1.15,2.99,386.12,391.22
41.62,1.15,2.98,386.12,393.69
41.82,1.16,2.98,386.12,395.27
42.02,1.16,2.99,371.46,394.38
42.22,1.15,2.98,356.79,393.69
42.42,1.16,2.99,356.79,394.38
42.62,1.16,2.99,342.13,394.38
42.82,1.15,2.98,327.47,392.10
43.02,1.16,2.99,322.58,394.38
43.22,1.15,2.99,312.81,391.22
43.42,1.16,3.01,307.92,393.50
43.62,1.16,3.01,322.58,393.50
43.82,1.15,2.99,327.47,392.80
44.02,1.15,2.98,342.13,393.69
44.22,1.15,3.01,327.47,391.92
44.42,1.15,2.98,322.58,393.69
44.62,1.14,2.98,347.02,390.50
44.82,1.15,3.01,347.02,391.92
45.02,1.15,3.01,327.47,390.34
45.22,1.15,2.98,342.13,393.69
45.42,1.15,2.99,337.24,392.80
45.62,1.15,2.99,356.79,391.22
45.82,1.15,2.98,381.23,392.10
46.02,1.16,3.01,381.23,393.50
46.22,1.15,2.99,366.57,392.80
46.42,1.16,2.99,386.12,394.38
46.62,1.16,2.99,381.23,394.38
46.82,1.14,2.99,381.23,389.62
47.02,1.16,2.99,391.01,394.38
47.22,1.15,2.99,391.01,392.80
47.42,1.15,2.98,391.01,393.69
47.62,1.15,2.98,381.23,393.69
47.82,1.16,2.99,386.12,394.38
48.02,1.16,2.99,371.46,394.38
48.22,1.15,2.99,376.34,392.80
48.42,1.16,3.01,386.12,393.50
48.62,1.15,2.98,381.23,393.69
48.82,1.15,2.98,405.67,393.69
49.02,1.16,2.99,425.22,394.38
49.22,1.15,3.01,435.00,391.92
49.42,1.16,2.98,444.77,395.27
49.62,1.15,2.99,454.55,391.22
49.82,1.15,3.02,459.43,391.05
50.02,1.15,2.99,469.21,392.80
50.22,1.15,2.99,435.00,392.80
50.42,1.14,2.98,386.12,390.50
50.62,1.15,2.97,391.01,394.58
50.82,1.16,2.99,391.01,394.38
51.02,1.15,3.01,361.68,391.92
51.22,1.16,2.99,351.91,394.38
51.42,1.16,2.99,337.24,394.38
51.62,1.16,2.99,327.47,394.38
51.82,1.15,2.99,351.91,391.22
52.02,1.15,2.99,361.68,392.80
52.22,1.15,2.99,361.68,391.22
52.42,1.16,2.98,376.34,395.27
52.62,1.16,2.99,376.34,394.38
52.82,1.15,2.98,356.79,392.10
53.02,1.14,2.97,337.24,391.38
53.22,1.15,2.99,337.24,392.80
53.42,1.15,2.98,322.58,392.10
53.62,1.15,2.98,356.79,393.69
53.82,1.15,3.02,361.68,391.05
54.02,1.15,3.01,356.79,391.92
54.22,1.15,2.98,347.02,392.10
54.42,1.15,2.99,332.36,392.80
54.62,1.15,3.01,347.02,391.92
54.82,1.15,2.98,327.47,393.69
55.02,1.15,2.99,361.68,392.80
55.22,1.15,2.98,361.68,393.69
55.42,1.15,2.98,371.46,393.69
55.62,1.16,3.01,376.34,393.50
55.82,1.15,2.98,351.91,392.10
56.02,1.15,2.97,342.13,392.98
56.22,1.16,2.99,337.24,394.38
56.42,1.16,3.01,327.47,393.50
56.62,1.15,2.98,342.13,393.69
56.82,1.15,2.99,351.91,392.80
57.02,1.15,2.99,351.91,392.80
57.22,1.15,2.97,342.13,394.58
57.42,1.15,2.99,366.57,391.22
57.62,1.16,2.98,342.13,395.27
57.82,1.15,2.98,356.79,393.69
58.02,1.16,2.98,337.24,395.27
58.22,1.16,2.99,337.24,394.38
58.42,1.16,2.98,327.47,395.27
58.62,1.15,3.02,351.91,391.05
58.82,1.15,3.01,347.02,391.92
59.02,1.14,2.99,366.57,389.62
59.22,1.16,3.01,371.46,393.50
59.42,1.15,2.99,351.91,391.22
59.62,1.15,2.98,347.02,393.69
59.82,1.16,2.98,356.79,395.27
60.02,1.14,3.01,351.91,388.75
60.22,1.15,2.95,342.13,395.47
60.42,1.16,2.99,327.47,394.38
60.62,1.14,3.01,342.13,388.75
60.82,1.15,2.97,351.91,394.58
61.02,1.15,2.99,351.91,392.80
61.22,1.15,3.01,327.47,390.34
61.42,1.16,2.99,337.24,394.38
61.62,1.16,3.01,327.47,393.50
61.82,1.15,2.99,317.69,392.80
62.02,1.15,2.98,327.47,393.69
62.22,1.15,2.99,356.79,392.80
62.42,1.15,2.98,337.24,392.10
62.62,1.16,2.99,327.47,394.38
62.82,1.16,2.99,317.69,394.38
63.02,1.14,2.99,307.92,389.62
63.22,1.16,3.01,303.03,393.50
63.42,1.16,3.01,303.03,393.50
63.62,1.14,2.99,293.26,389.62
63.82,1.15,2.97,312.81,394.58
64.02,1.15,2.99,312.81,391.22
64.22,1.15,2.98,332.36,392.10
64.42,1.15,2.98,351.91,392.10
64.62,1.15,3.02,361.68,391.05
64.82,1.15,2.99,327.47,391.22
65.02,1.15,2.98,337.24,393.69
65.22,1.16,2.99,317.69,394.38
65.42,1.14,2.99,317.69,389.62
65.62,1.16,2.99,337.24,394.38
65.82,1.15,2.99,347.02,391.22
66.02,1.15,3.02,361.68,389.47
66.22,1.16,3.01,376.34,393.50
66.42,1.17,2.99,376.34,395.96
66.62,1.15,2.98,361.68,393.69
66.82,1.17,3.01,351.91,395.07
67.02,1.14,2.97,356.79,391.38
67.22,1.15,2.99,376.34,392.80
67.42,1.14,2.99,376.34,389.62
67.62,1.15,2.97,420.33,394.58
67.82,1.15,2.98,435.00,392.10
68.02,1.16,2.99,405.67,394.38
68.22,1.15,3.01,386.12,391.92
68.42,1.15,2.99,366.57,391.22
68.62,1.16,2.99,342.13,394.38
68.82,1.15,2.98,342.13,393.69
69.02,1.15,2.99,337.24,392.80
69.22,1.16,3.01,356.79,393.50
69.42,1.15,2.98,371.46,392.10
69.62,1.15,2.99,371.46,392.80
69.82,1.15,2.99,356.79,391.22
70.02,1.15,2.99,347.02,392.80
70.22,1.16,2.99,361.68,394.38
70.42,1.16,3.01,361.68,393.50
70.62,1.15,2.98,371.46,393.69
70.82,1.15,3.01,366.57,391.92
71.02,1.15,2.99,337.24,391.22
71.22,1.15,2.98,347.02,393.69
71.42,1.15,2.99,317.69,392.80
71.62,1.16,2.99,298.14,394.38
71.82,1.16,2.99,307.92,394.38
72.02,1.15,2.99,327.47,392.80
72.22,1.15,2.99,322.58,391.22
72.42,1.16,2.99,332.36,394.38
72.62,1.16,2.99,332.36,394.38
72.82,1.15,2.99,342.13,391.22
73.02,1.16,2.98,342.13,395.27
73.22,1.16,2.99,356.79,394.38
73.42,1.15,2.99,351.91,392.80
73.62,1.15,2.98,332.36,393.69
73.82,1.16,2.99,312.81,394.38
74.02,1.15,2.99,298.14,391.22
74.22,1.16,2.99,298.14,394.38
74.42,1.15,2.99,298.14,391.22
74.62,1.14,2.99,307.92,389.62
74.82,1.15,2.98,322.58,393.69
75.02,1.16,2.99,332.36,394.38
75.22,1.15,2.97,347.02,392.98
75.42,1.16,2.97,347.02,396.16
75.62,1.16,3.01,327.47,393.50
75.82,1.15,2.99,293.26,392.80
76.02,1.16,2.99,298.14,394.38
76.22,1.15,2.99,298.14,391.22
76.42,1.13,2.98,312.81,388.89
76.62,1.16,2.99,303.03,394.38
76.82,1.15,2.99,303.03,391.22
77.02,1.15,2.99,303.03,391.22
77.22,1.16,2.98,327.47,395.27
77.42,1.14,2.98,293.26,390.50
77.62,1.15,2.99,303.03,392.80
77.82,1.16,2.99,312.81,394.38
78.02,1.14,2.98,298.14,390.50
78.22,1.15,2.98,307.92,393.69
78.42,1.15,3.01,332.36,391.92
78.62,1.15,3.01,307.92,391.92
78.82,1.16,2.99,317.69,394.38
79.02,1.15,2.99,312.81,391.22
79.22,1.15,2.98,312.81,393.69
79.42,1.16,2.99,322.58,394.38
79.62,1.15,2.99,327.47,392.80
79.82,1.15,2.99,337.24,392.80
80.02,1.16,2.99,332.36,394.38
80.22,1.16,2.99,332.36,394.38
80.42,1.15,2.98,347.02,393.69
80.62,1.16,3.01,351.91,393.50
80.82,1.16,3.01,347.02,393.50
81.02,1.14,2.98,332.36,390.50
81.22,1.15,2.99,322.58,392.80
81.42,1.15,2.99,303.03,391.22
81.62,1.15,2.98,317.69,393.69
81.82,1.15,3.01,312.81,391.92
82.02,1.15,2.99,342.13,392.80
82.22,1.14,2.97,347.02,391.38
82.42,1.15,3.01,332.36,391.92
82.62,1.15,3.01,337.24,391.92
82.82,1.16,2.99,337.24,394.38
83.02,1.15,2.99,347.02,392.80
83.22,1.15,3.01,327.47,390.34
83.42,1.16,2.99,332.36,394.38
83.62,1.16,3.02,327.47,392.63
83.82,1.15,2.98,288.37,393.69
84.02,1.16,2.98,293.26,395.27
84.22,1.15,2.99,278.59,392.80
84.42,1.15,2.97,268.82,392.98
84.62,1.16,2.99,278.59,394.38
84.82,1.15,3.01,268.82,390.34
85.02,1.15,2.97,263.93,392.98
85.22,1.15,3.01,263.93,391.92
85.42,1.16,2.99,259.04,394.38
85.62,1.14,2.98,273.70,390.50
85.82,1.15,2.99,268.82,392.80
86.02,1.16,2.98,259.04,395.27
86.22,1.15,2.98,278.59,392.10
86.42,1.15,2.99,303.03,392.80
86.62,1.15,2.99,303.03,391.22
86.82,1.15,2.99,303.03,391.22
87.02,1.15,2.98,307.92,393.69
87.22,1.16,2.99,312.81,394.38
87.42,1.14,2.98,298.14,390.50
87.62,1.16,2.99,293.26,394.38
87.82,1.15,2.98,303.03,392.10
88.02,1.16,2.98,307.92,395.27
88.22,1.15,3.02,307.92,389.47
88.42,1.14,3.01,298.14,388.75
88.62,1.16,2.99,317.69,394.38
88.82,1.16,3.01,327.47,393.50
89.02,1.15,2.98,307.92,393.69
89.22,1.15,3.01,307.92,391.92
89.42,1.16,2.99,307.92,394.38
89.62,1.15,2.98,298.14,393.69
89.82,1.17,2.99,303.03,395.96
90.02,1.15,3.01,278.59,391.92
90.22,1.16,2.98,278.59,395.27
90.42,1.16,2.99,278.59,394.38
90.62,1.15,3.01,278.59,390.34
90.82,1.15,2.98,293.26,393.69
91.02,1.16,2.98,293.26,395.27
91.22,1.14,2.98,288.37,390.50
91.42,1.15,2.98,288.37,393.69
91.62,1.15,2.99,288.37,392.80
91.82,1.14,2.98,268.82,390.50
92.02,1.16,2.98,298.14,395.27
92.22,1.15,3.01,298.14,390.34
92.42,1.14,2.98,298.14,390.50
92.62,1.16,2.98,298.14,395.27
92.82,1.16,2.99,298.14,394.38
93.02,1.15,2.98,288.37,393.69
93.22,1.15,2.98,268.82,393.69
93.42,1.16,2.99,278.59,394.38
93.62,1.16,2.99,263.93,394.38
93.82,1.15,2.99,273.70,392.80
94.02,1.15,2.98,288.37,393.69
94.22,1.14,2.98,288.37,390.50
94.42,1.16,3.01,288.37,393.50
94.62,1.16,2.99,293.26,394.38
94.82,1.15,2.99,278.59,391.22
95.02,1.17,3.01,278.59,395.07
95.22,1.16,2.98,268.82,395.27
95.42,1.15,2.98,278.59,392.10
95.62,1.16,3.01,288.37,393.50
95.82,1.16,3.01,307.92,393.50
96.02,1.15,2.99,307.92,392.80
96.22,1.16,3.01,303.03,393.50
96.42,1.16,3.01,288.37,393.50
96.62,1.14,2.97,288.37,391.38
96.82,1.17,3.01,303.03,395.07
97.02,1.16,3.02,293.26,392.63
97.22,1.15,2.99,312.81,391.22
97.42,1.16,3.01,317.69,393.50
97.62,1.15,2.97,322.58,394.58
97.82,1.15,2.99,307.92,392.80
98.02,1.15,3.01,303.03,390.34
98.22,1.15,2.98,327.47,393.69
98.42,1.15,2.99,322.58,391.22
98.62,1.15,2.99,317.69,391.22
98.82,1.16,2.99,312.81,394.38
99.02,1.14,2.97,307.92,391.38
99.22,1.16,3.01,312.81,393.50
99.42,1.15,2.98,312.81,393.69
99.62,1.15,2.99,307.92,392.80
99.82,1.16,2.99,322.58,394.38
100.02,1.14,2.99,347.02,389.62
100.22,1.15,2.99,366.57,391.22
100.42,1.16,3.01,351.91,393.50
100.62,1.16,2.98,322.58,395.27
100.82,1.15,2.99,322.58,392.80
101.02,1.15,3.01,332.36,390.34
101.22,1.14,2.98,342.13,390.50
101.42,1.16,2.98,347.02,395.27
101.62,1.14,3.01,347.02,388.75
101.82,1.15,2.98,342.13,393.69
102.02,1.15,2.99,356.79,392.80
102.22,1.15,2.97,361.68,392.98
102.42,1.15,2.98,381.23,392.10
102.62,1.16,2.99,356.79,394.38
102.82,1.16,2.99,332.36,394.38
103.02,1.16,2.97,317.69,396.16
103.22,1.15,2.99,298.14,391.22
103.42,1.15,3.01,298.14,391.92
103.62,1.16,3.01,317.69,393.50
103.82,1.15,2.99,312.81,392.80
104.02,1.15,2.98,307.92,393.69
104.22,1.15,2.97,327.47,392.98
104.42,1.15,2.98,317.69,393.69
104.62,1.15,2.98,283.48,393.69
104.82,1.15,2.98,268.82,393.69
105.02,1.15,2.99,273.70,392.80
105.22,1.14,2.98,283.48,390.50
105.42,1.16,2.98,293.26,395.27
105.62,1.15,2.99,303.03,392.80
105.82,1.14,3.01,307.92,388.75
106.02,1.16,2.99,317.69,394.38
106.22,1.15,2.98,298.14,392.10
106.42,1.14,2.99,312.81,389.62
106.62,1.15,2.98,322.58,393.69
106.82,1.15,2.98,327.47,393.69
107.02,1.13,2.98,312.81,388.89
107.22,1.15,3.01,317.69,390.34
107.42,1.16,3.01,342.13,393.50
107.62,1.14,2.99,322.58,389.62
107.82,1.15,2.99,307.92,391.22
108.02,1.15,2.98,298.14,393.69
108.22,1.14,2.98,312.81,390.50
108.42,1.16,2.99,322.58,394.38
108.62,1.14,2.98,332.36,390.50
108.82,1.15,3.01,337.24,391.92
109.02,1.16,2.98,317.69,395.27
109.22,1.16,2.99,317.69,394.38
109.42,1.14,2.97,307.92,391.38
109.62,1.16,2.99,307.92,394.38
109.82,1.16,2.99,298.14,394.38
110.02,1.15,2.97,307.92,394.58
110.22,1.15,2.99,298.14,392.80
110.42,1.14,2.95,288.37,392.27
110.62,1.14,2.98,298.14,390.50
110.82,1.16,2.99,322.58,394.38
111.02,1.15,3.01,327.47,391.92
111.22,1.16,2.98,312.81,395.27
111.42,1.16,3.01,307.92,393.50
111.62,1.15,2.98,303.03,392.10
111.82,1.15,2.98,327.47,393.69
112.02,1.15,2.99,337.24,392.80
112.22,1.15,2.98,342.13,392.10
112.42,1.16,3.01,347.02,393.50
112.62,1.15,2.99,332.36,391.22
112.82,1.14,2.98,322.58,390.50
113.02,1.15,2.99,342.13,392.80
113.22,1.16,2.99,317.69,394.38
113.42,1.14,2.97,322.58,391.38
113.62,1.16,2.99,307.92,394.38
113.82,1.17,3.01,303.03,395.07
114.02,1.17,2.98,303.03,396.85
114.22,1.16,2.99,327.47,394.38
114.42,1.16,3.01,307.92,393.50
114.62,1.16,2.98,327.47,395.27
114.82,1.16,2.99,317.69,394.38
115.02,1.14,2.99,298.14,389.62
115.22,1.15,2.98,293.26,392.10
115.42,1.16,2.99,283.48,394.38
115.62,1.15,2.98,283.48,393.69
115.82,1.15,2.98,288.37,393.69
116.02,1.16,2.99,303.03,394.38
116.22,1.14,2.98,298.14,390.50
116.42,1.15,2.99,317.69,392.80
116.62,1.16,3.01,307.92,393.50
116.82,1.14,2.99,307.92,389.62
117.02,1.16,2.98,312.81,395.27

File: Thermal Draw Trials/2026 Trials/Nylon PA6_Solid Cylinder20.0_White_DR50.0_052_2.csv (part 1 of 6)
# material: Nylon PA6
# geometry: Solid Cylinder
# preform_diameter: 20.0
# material_color: White
# temperature_C: 29085.0
# drawdown_ratio: 50.0
# trial_number: 052_2
# operator: Akila_Ahmed
# start_time: 2026-05-25 10:14:19
# notes: Feed and draw speeds set to 1.2 mm per min and 3 m per min; 0.1 Layer Thickness.
Time(s),Feed(mm/min),Wind(m/min),Diameter(um),Predicted_diameter(um)
1.15,1.15,2.94,322.58,394.77
1.35,1.12,2.94,278.59,389.93
1.55,1.14,2.90,288.37,395.89
1.75,1.15,2.95,293.26,393.87
1.95,1.13,2.94,278.59,391.55
2.15,1.15,2.94,303.03,396.37
2.35,1.13,2.94,298.14,391.55
2.55,1.15,2.94,298.14,394.77
2.75,1.15,2.94,317.69,394.77
2.95,1.15,2.94,332.36,394.77
3.15,1.13,2.91,317.69,393.35
3.35,1.15,2.94,307.92,394.77
3.55,1.13,2.93,298.14,392.45
3.75,1.12,2.94,298.14,389.93
3.95,1.15,2.94,293.26,394.77
4.15,1.13,2.93,273.70,392.45
4.35,1.14,2.93,268.82,394.06
4.55,1.15,2.97,263.93,392.98
4.75,1.15,2.91,263.93,396.59
4.95,1.15,2.94,249.27,394.77
5.15,1.14,2.94,273.70,393.16
5.35,1.15,2.94,263.93,394.77
5.55,1.15,2.95,259.04,393.87
5.75,1.14,2.95,263.93,392.27
5.95,1.14,2.93,293.26,394.06
6.15,1.15,2.95,298.14,393.87
6.35,1.15,2.95,303.03,395.47
6.55,1.15,2.93,303.03,397.28
6.75,1.15,2.95,317.69,393.87
6.95,1.15,2.95,317.69,395.47
7.15,1.15,2.93,337.24,395.68
7.35,1.15,2.93,332.36,395.68
7.55,1.15,2.97,337.24,392.98
7.75,1.13,2.93,312.81,392.45
7.95,1.15,2.95,317.69,393.87
8.15,1.15,2.95,312.81,395.47
8.35,1.13,2.93,327.47,392.45
8.55,1.15,2.94,307.92,394.77
8.75,1.14,2.90,327.47,395.89
8.95,1.15,2.93,327.47,397.28
9.15,1.15,2.91,332.36,396.59
9.35,1.12,2.95,322.58,389.04
9.55,1.15,2.93,332.36,395.68
9.75,1.15,2.94,342.13,394.77
9.95,1.13,2.93,337.24,392.45
10.15,1.15,2.93,342.13,395.68
10.35,1.15,2.95,347.02,395.47
10.55,1.13,2.93,317.69,392.45
10.75,1.14,2.93,317.69,394.06
10.95,1.15,2.94,303.03,394.77
11.15,1.13,2.94,312.81,391.55
11.35,1.15,2.94,298.14,396.37
11.55,1.14,2.97,298.14,391.38
11.75,1.13,2.93,307.92,392.45
11.95,1.14,2.95,298.14,392.27
12.15,1.14,2.93,298.14,394.06
12.35,1.14,2.90,293.26,395.89
12.55,1.15,2.95,307.92,395.47
12.75,1.14,2.94,317.69,393.16
12.95,1.14,2.91,312.81,394.97
13.15,1.15,2.95,303.03,395.47
13.35,1.15,2.94,312.81,396.37
13.55,1.18,2.93,312.81,402.06
13.75,1.18,2.94,307.92,401.14
13.95,1.18,2.93,298.14,402.06
14.15,1.18,2.94,298.14,401.14
14.35,1.18,2.93,303.03,402.06
14.55,1.19,2.93,307.92,403.64
14.75,1.20,2.94,337.24,404.29
14.95,1.21,2.95,332.36,404.93
15.15,1.21,2.94,347.02,405.85
15.35,1.21,2.94,337.24,405.85
15.55,1.21,2.95,347.02,404.93
15.75,1.20,2.94,347.02,404.29
15.95,1.21,2.94,337.24,405.85
16.15,1.20,2.97,322.58,402.45
16.35,1.18,3.05,322.58,394.01
16.55,1.20,3.13,317.69,391.95
16.75,1.21,3.13,303.03,393.47
16.95,1.19,3.09,317.69,392.97
17.15,1.20,3.09,342.13,394.50
17.35,1.22,3.06,332.36,399.29
17.55,1.19,3.05,322.58,395.56
17.75,1.20,3.06,337.24,396.23
17.95,1.19,3.07,351.91,393.83
18.15,1.22,3.07,356.79,398.41
18.35,1.21,3.05,386.12,398.63
18.55,1.19,3.09,376.34,392.97
18.75,1.20,3.02,351.91,398.86
18.95,1.21,3.05,342.13,398.63
19.15,1.21,3.05,307.92,398.63
19.35,1.20,3.02,307.92,398.86
19.55,1.19,3.01,307.92,398.20
19.75,1.19,2.98,322.58,399.99
19.95,1.21,2.94,332.36,405.85
20.15,1.21,2.97,342.13,404.01
20.35,1.20,2.97,327.47,402.45
20.55,1.19,2.98,351.91,399.99
20.75,1.21,2.99,356.79,402.19
20.95,1.20,2.99,327.47,400.64
21.15,1.21,2.98,327.47,403.10
21.35,1.21,2.98,327.47,403.10
21.55,1.19,2.97,332.36,400.89
21.75,1.22,2.97,332.36,405.56
21.95,1.21,2.99,332.36,402.19
22.15,1.19,2.98,342.13,399.99
22.35,1.22,2.97,342.13,405.56
22.55,1.20,2.99,332.36,400.64
22.75,1.19,2.99,347.02,399.09
22.95,1.21,2.99,351.91,402.19
23.15,1.21,2.98,361.68,403.10
23.35,1.19,2.97,327.47,400.89
23.55,1.20,2.99,327.47,400.64
23.75,1.20,2.98,347.02,401.55
23.95,1.21,2.98,347.02,403.10
24.15,1.21,2.98,356.79,403.10
24.35,1.21,2.99,351.91,402.19
24.55,1.19,2.97,332.36,400.89
24.75,1.20,2.99,342.13,400.64
24.95,1.21,2.99,347.02,402.19
25.15,1.19,2.98,361.68,399.99
25.35,1.20,2.99,366.57,400.64
25.55,1.20,3.01,347.02,399.75
25.75,1.19,2.97,347.02,400.89
25.95,1.21,2.99,356.79,402.19
26.15,1.21,2.99,351.91,402.19
26.35,1.21,2.99,356.79,402.19
26.55,1.19,2.99,371.46,399.09
26.75,1.20,2.99,371.46,400.64
26.95,1.21,2.98,376.34,403.10
27.15,1.20,2.99,376.34,400.64
27.35,1.18,2.99,356.79,397.53
27.55,1.20,2.98,371.46,401.55
27.75,1.21,2.99,342.13,402.19
27.95,1.19,2.98,366.57,399.99
28.15,1.21,2.99,381.23,402.19
28.35,1.21,2.99,376.34,402.19
28.55,1.21,2.98,347.02,403.10
28.75,1.19,2.98,366.57,399.99
28.95,1.18,2.99,351.91,397.53
29.15,1.20,2.98,351.91,401.55
29.35,1.21,2.99,347.02,402.19
29.55,1.20,2.99,342.13,400.64
29.75,1.20,2.98,356.79,401.55
29.95,1.20,2.99,337.24,400.64
30.15,1.22,2.99,347.02,403.74
30.35,1.19,2.97,327.47,400.89
30.55,1.19,2.98,342.13,399.99
30.75,1.22,2.99,347.02,403.74
30.95,1.21,2.99,337.24,402.19
31.15,1.20,2.99,327.47,400.64
31.35,1.22,2.99,317.69,403.74
31.55,1.19,3.01,303.03,398.20
31.75,1.20,2.98,322.58,401.55
31.95,1.21,2.99,327.47,402.19
32.15,1.19,2.98,317.69,399.99
32.35,1.20,2.99,337.24,400.64
32.55,1.21,2.99,337.24,402.19
32.75,1.20,2.98,327.47,401.55
32.95,1.20,2.99,347.02,400.64
33.15,1.20,2.98,366.57,401.55
33.35,1.22,2.99,356.79,403.74
33.55,1.19,2.99,361.68,399.09
33.75,1.20,2.99,361.68,400.64
33.95,1.19,2.99,371.46,399.09
34.15,1.19,2.98,337.24,399.99
34.35,1.21,2.99,342.13,402.19
34.55,1.21,2.99,337.24,402.19
34.75,1.19,2.95,317.69,401.80
34.95,1.22,2.99,317.69,403.74
35.15,1.19,2.98,312.81,399.99
35.35,1.21,2.99,327.47,402.19
35.55,1.20,2.99,322.58,400.64
35.75,1.21,3.01,322.58,401.29
35.95,1.21,2.98,322.58,403.10
36.15,1.20,2.99,347.02,400.64
36.35,1.19,2.99,342.13,399.09
36.55,1.19,2.99,347.02,399.09
36.75,1.20,2.99,361.68,400.64
36.95,1.21,2.98,361.68,403.10
37.15,1.19,2.97,347.02,400.89
37.35,1.20,2.98,361.68,401.55
37.55,1.20,2.99,366.57,400.64
37.75,1.19,2.98,361.68,399.99
37.95,1.19,2.99,356.79,399.09
38.15,1.22,2.99,361.68,403.74
38.35,1.20,3.01,342.13,399.75
38.55,1.19,2.97,337.24,400.89
38.75,1.22,2.98,332.36,404.65
38.95,1.20,2.99,322.58,400.64
39.15,1.21,2.97,322.58,404.01
39.35,1.22,3.01,332.36,402.84
39.55,1.21,2.97,342.13,404.01
39.75,1.21,2.99,347.02,402.19
39.95,1.21,2.99,337.24,402.19
40.15,1.21,2.99,337.24,402.19
40.35,1.19,2.97,322.58,400.89
40.55,1.21,2.99,327.47,402.19
40.75,1.19,2.99,342.13,399.09
40.95,1.20,2.98,351.91,401.55
41.15,1.20,2.99,386.12,400.64
41.35,1.21,2.98,376.34,403.10
41.55,1.19,2.97,361.68,400.89
41.75,1.22,2.99,356.79,403.74
41.95,1.21,3.01,327.47,401.29
42.15,1.20,2.98,337.24,401.55
42.35,1.21,2.99,332.36,402.19
42.55,1.21,3.01,322.58,401.29
42.75,1.20,2.98,327.47,401.55
42.95,1.21,2.98,337.24,403.10
43.15,1.19,3.01,327.47,398.20
43.35,1.21,2.98,327.47,403.10
43.55,1.20,2.98,347.02,401.55
43.75,1.22,3.01,342.13,402.84
43.95,1.19,2.97,327.47,400.89
44.15,1.21,3.01,327.47,401.29
44.35,1.21,2.99,322.58,402.19
44.55,1.18,2.97,337.24,399.32
44.75,1.21,2.99,361.68,402.19
44.95,1.20,2.99,332.36,400.64
45.15,1.21,2.97,337.24,404.01
45.35,1.22,2.98,332.36,404.65
45.55,1.21,2.99,317.69,402.19
45.75,1.20,2.97,332.36,402.45
45.95,1.20,2.98,337.24,401.55
46.15,1.20,2.98,347.02,401.55
46.35,1.20,2.99,347.02,400.64
46.55,1.20,2.99,327.47,400.64
46.75,1.21,3.02,327.47,400.40
46.95,1.22,2.97,337.24,405.56
47.15,1.21,2.99,351.91,402.19
47.35,1.22,3.02,337.24,401.94
47.55,1.19,2.99,322.58,399.09
47.75,1.21,2.99,342.13,402.19
47.95,1.23,2.99,332.36,405.28
48.15,1.19,2.98,307.92,399.99
48.35,1.21,2.98,327.47,403.10
48.55,1.21,2.99,347.02,402.19
48.75,1.20,3.01,347.02,399.75
48.95,1.21,2.99,356.79,402.19
49.15,1.22,2.99,376.34,403.74
49.35,1.20,3.01,361.68,399.75
49.55,1.21,2.98,386.12,403.10
49.75,1.20,2.98,391.01,401.55
49.95,1.19,2.99,391.01,399.09
50.15,1.21,2.98,400.78,403.10
50.35,1.22,2.98,381.23,404.65
50.55,1.19,2.98,361.68,399.99
50.75,1.20,2.97,356.79,402.45
50.95,1.22,2.99,366.57,403.74
51.15,1.19,2.99,366.57,399.09
51.35,1.20,2.98,376.34,401.55
51.55,1.20,2.99,361.68,400.64
51.75,1.19,2.99,337.24,399.09
51.95,1.18,2.98,322.58,398.42
52.15,1.19,2.99,327.47,399.09
52.35,1.19,2.98,312.81,399.99
52.55,1.17,2.99,317.69,395.96
52.75,1.22,2.99,312.81,403.74
52.95,1.21,3.01,312.81,401.29
53.15,1.20,2.99,332.36,400.64
53.35,1.22,2.99,322.58,403.74
53.55,1.22,3.01,312.81,402.84
53.75,1.21,2.99,327.47,402.19
53.95,1.19,2.99,322.58,399.09
54.15,1.19,2.99,351.91,399.09
54.35,1.21,2.99,361.68,402.19
54.55,1.21,2.98,376.34,403.10
54.75,1.20,2.99,366.57,400.64
54.95,1.18,2.98,356.79,398.42
55.15,1.21,2.99,356.79,402.19
55.35,1.19,2.98,342.13,399.99
55.55,1.18,2.99,347.02,397.53
55.75,1.21,2.98,361.68,403.10
55.95,1.20,2.98,371.46,401.55
56.15,1.20,2.98,371.46,401.55
56.35,1.20,2.99,366.57,400.64
56.55,1.19,3.01,317.69,398.20
56.75,1.21,2.99,307.92,402.19
56.95,1.22,2.99,298.14,403.74
57.15,1.21,2.97,298.14,404.01
57.35,1.22,2.98,317.69,404.65
57.55,1.21,2.99,347.02,402.19
57.75,1.20,2.97,347.02,402.45
57.95,1.21,2.99,342.13,402.19
58.15,1.22,3.01,322.58,402.84
58.35,1.20,2.99,327.47,400.64
58.55,1.21,2.98,351.91,403.10
58.75,1.21,3.01,337.24,401.29
58.95,1.21,2.99,317.69,402.19
59.15,1.21,2.99,317.69,402.19
59.35,1.19,2.99,312.81,399.09
59.55,1.21,2.98,317.69,403.10
59.75,1.22,2.99,317.69,403.74
59.95,1.19,2.98,312.81,399.99
60.15,1.20,2.98,337.24,401.55
60.35,1.22,2.99,322.58,403.74
60.55,1.19,2.98,317.69,399.99
60.75,1.22,2.99,322.58,403.74
60.95,1.22,2.99,322.58,403.74
61.15,1.17,2.95,332.36,398.65
61.35,1.20,2.97,347.02,402.45
61.55,1.22,2.99,356.79,403.74
61.75,1.20,3.01,381.23,399.75
61.95,1.19,2.97,347.02,400.89
62.15,1.21,3.01,342.13,401.29
62.35,1.19,2.97,317.69,400.89
62.55,1.20,2.98,332.36,401.55
62.75,1.21,2.99,337.24,402.19
62.95,1.19,2.97,332.36,400.89
63.15,1.20,2.99,351.91,400.64
63.35,1.19,2.99,337.24,399.09
63.55,1.18,2.99,332.36,397.53
63.75,1.22,2.99,327.47,403.74
63.95,1.19,2.98,312.81,399.99
64.15,1.20,2.99,307.92,400.64
64.35,1.22,2.99,307.92,403.74
64.55,1.21,3.01,332.36,401.29
64.75,1.21,2.98,332.36,403.10
64.95,1.20,2.99,366.57,400.64
65.15,1.22,2.99,361.68,403.74
65.35,1.19,2.97,347.02,400.89
65.55,1.21,2.98,312.81,403.10
65.75,1.21,2.99,317.69,402.19
65.95,1.19,2.98,307.92,399.99
66.15,1.20,2.99,322.58,400.64
66.35,1.21,2.98,332.36,403.10
66.55,1.20,2.99,327.47,400.64
66.75,1.21,2.98,322.58,403.10
66.95,1.21,2.99,327.47,402.19
67.15,1.19,2.97,317.69,400.89
67.35,1.21,2.99,342.13,402.19
67.55,1.20,2.99,337.24,400.64
67.75,1.19,2.98,351.91,399.99
67.95,1.20,2.99,371.46,400.64
68.15,1.19,2.98,332.36,399.99
68.35,1.18,2.98,347.02,398.42
68.55,1.22,2.99,347.02,403.74
68.75,1.18,2.98,347.02,398.42
68.95,1.20,2.98,332.36,401.55
69.15,1.22,2.99,332.36,403.74
69.35,1.22,3.01,322.58,402.84
69.55,1.21,2.99,327.47,402.19
69.75,1.19,2.99,342.13,399.09
69.95,1.19,2.97,327.47,400.89
70.15,1.21,2.98,361.68,403.10
70.35,1.19,2.99,347.02,399.09
70.55,1.19,2.97,356.79,400.89
70.75,1.22,2.99,356.79,403.74
70.95,1.21,2.99,356.79,402.19
71.15,1.19,3.01,342.13,398.20
71.35,1.20,2.99,356.79,400.64
71.55,1.21,2.99,351.91,402.19
71.75,1.19,2.98,371.46,399.99
71.95,1.21,2.99,376.34,402.19
72.15,1.20,2.99,405.67,400.64
72.35,1.19,2.98,410.56,399.99
72.55,1.21,2.98,420.33,403.10
72.75,1.19,2.99,381.23,399.09
72.95,1.19,2.98,386.12,399.99
73.15,1.21,2.98,386.12,403.10
73.35,1.21,2.99,391.01,402.19
73.55,1.18,2.97,381.23,399.32
73.75,1.21,2.99,351.91,402.19
73.95,1.21,2.99,307.92,402.19
74.15,1.21,2.98,307.92,403.10
74.35,1.21,2.99,293.26,402.19
74.55,1.19,2.99,307.92,399.09
74.75,1.20,2.97,317.69,402.45
74.95,1.22,2.99,337.24,403.74
75.15,1.19,2.98,322.58,399.99
75.35,1.19,2.97,307.92,400.89
75.55,1.20,2.98,317.69,401.55
75.75,1.20,2.99,298.14,400.64
75.95,1.20,2.97,293.26,402.45
76.15,1.19,2.95,298.14,401.80
76.35,1.22,3.01,288.37,402.84
76.55,1.19,2.98,283.48,399.99
76.75,1.20,2.99,288.37,400.64
76.95,1.21,2.99,288.37,402.19
77.15,1.19,2.99,283.48,399.09
77.35,1.20,2.98,293.26,401.55
77.55,1.21,2.99,298.14,402.19
77.75,1.19,2.97,307.92,400.89
77.95,1.19,2.99,303.03,399.09
78.15,1.22,2.99,327.47,403.74
78.35,1.20,2.99,337.24,400.64
78.55,1.21,2.99,332.36,402.19
78.75,1.20,2.99,351.91,400.64
78.95,1.19,2.99,332.36,399.09
79.15,1.21,2.99,342.13,402.19
79.35,1.20,2.99,342.13,400.64
79.55,1.19,2.98,342.13,399.99
79.75,1.21,2.99,366.57,402.19
79.95,1.21,3.01,356.79,401.29
80.15,1.21,2.98,347.02,403.10
80.35,1.21,2.99,342.13,402.19
80.55,1.21,2.99,327.47,402.19
80.75,1.20,2.97,322.58,402.45
80.95,1.21,2.99,332.36,402.19
81.15,1.21,2.99,332.36,402.19
81.35,1.19,2.95,351.91,401.80
81.55,1.21,3.01,366.57,401.29
81.75,1.19,2.99,356.79,399.09
81.95,1.20,2.98,381.23,401.55
82.15,1.21,2.99,381.23,402.19
82.35,1.19,2.99,371.46,399.09
82.55,1.20,2.97,356.79,402.45
82.75,1.21,2.99,342.13,402.19
82.95,1.20,3.01,317.69,399.75
83.15,1.22,2.99,322.58,403.74
83.35,1.23,3.01,332.36,404.37
83.55,1.19,2.98,327.47,399.99
83.75,1.21,2.98,332.36,403.10
83.95,1.21,2.98,322.58,403.10
84.15,1.19,2.98,317.69,399.99
84.35,1.20,2.97,332.36,402.45
84.55,1.21,2.99,327.47,402.19
84.75,1.19,2.97,327.47,400.89
84.95,1.20,2.97,337.24,402.45
85.15,1.22,2.99,312.81,403.74
85.35,1.19,2.98,312.81,399.99
85.55,1.18,2.99,337.24,397.53
85.75,1.22,3.01,337.24,402.84
85.95,1.21,2.99,351.91,402.19
86.15,1.21,2.99,356.79,402.19
86.35,1.19,2.98,347.02,399.99
86.55,1.19,2.98,327.47,399.99
86.75,1.21,2.99,312.81,402.19
86.95,1.21,3.01,307.92,401.29
87.15,1.20,2.99,307.92,400.64
87.35,1.20,2.99,312.81,400.64
87.55,1.22,2.99,288.37,403.74
87.75,1.19,2.98,293.26,399.99
87.95,1.21,2.99,298.14,402.19
88.15,1.19,3.01,303.03,398.20
88.35,1.20,2.99,312.81,400.64
88.55,1.20,2.98,312.81,401.55
88.75,1.19,2.98,317.69,399.99
88.95,1.20,2.94,312.81,404.29
89.15,1.20,2.99,317.69,400.64
89.35,1.21,3.01,322.58,401.29
89.55,1.20,2.98,303.03,401.55
89.75,1.19,2.99,303.03,399.09
89.95,1.19,2.99,317.69,399.09
90.15,1.19,2.98,312.81,399.99
90.35,1.22,3.01,317.69,402.84
90.55,1.21,2.99,322.58,402.19
90.75,1.19,2.98,298.14,399.99
90.95,1.20,2.99,337.24,400.64
91.15,1.22,2.99,332.36,403.74
91.35,1.20,2.98,317.69,401.55
91.55,1.21,2.99,322.58,402.19
91.75,1.21,2.99,347.02,402.19
91.95,1.19,2.97,332.36,400.89
92.15,1.21,2.99,312.81,402.19
92.35,1.20,2.99,312.81,400.64
92.55,1.20,2.99,303.03,400.64
92.75,1.22,2.97,303.03,405.56
92.95,1.21,2.99,312.81,402.19
93.15,1.19,2.98,307.92,399.99
93.35,1.20,2.97,322.58,402.45
93.55,1.21,2.99,322.58,402.19
93.75,1.21,2.97,317.69,404.01
93.95,1.20,2.97,317.69,402.45
94.15,1.21,3.01,322.58,401.29
94.35,1.19,2.98,322.58,399.99
94.55,1.21,2.98,307.92,403.10
94.75,1.22,3.01,317.69,402.84
94.95,1.19,2.99,288.37,399.09
95.15,1.21,2.99,307.92,402.19
95.35,1.20,2.98,307.92,401.55
95.55,1.19,2.99,293.26,399.09
95.75,1.20,2.98,303.03,401.55
95.95,1.22,2.99,317.69,403.74
96.15,1.19,2.98,298.14,399.99
96.35,1.20,2.99,317.69,400.64
96.55,1.21,2.99,322.58,402.19
96.75,1.21,2.98,307.92,403.10
96.95,1.21,3.01,303.03,401.29
97.15,1.21,2.99,303.03,402.19
97.35,1.19,2.99,303.03,399.09
97.55,1.19,2.98,303.03,399.99
97.75,1.21,2.98,322.58,403.10
97.95,1.21,2.98,327.47,403.10
98.15,1.20,2.98,332.36,401.55
98.35,1.21,2.99,327.47,402.19
98.55,1.19,2.98,312.81,399.99
98.75,1.21,2.99,312.81,402.19
98.95,1.20,2.99,303.03,400.64
99.15,1.19,3.01,283.48,398.20
99.35,1.21,2.97,312.81,404.01
99.55,1.21,2.98,322.58,403.10
99.75,1.20,2.99,317.69,400.64
99.95,1.20,2.98,307.92,401.55
100.15,1.21,2.99,317.69,402.19
100.35,1.20,3.03,293.26,397.98
100.55,1.20,2.97,298.14,402.45
100.75,1.22,2.99,312.81,403.74
100.95,1.21,2.99,307.92,402.19
101.15,1.18,2.97,322.58,399.32
101.35,1.21,2.99,337.24,402.19
101.55,1.18,2.99,317.69,397.53
101.75,1.20,2.97,327.47,402.45
101.95,1.21,3.02,327.47,400.40
102.15,1.19,3.01,312.81,398.20
102.35,1.20,2.95,322.58,403.37
102.55,1.21,2.99,327.47,402.19
102.75,1.18,2.97,312.81,399.32
102.95,1.20,2.97,317.69,402.45
103.15,1.22,2.99,317.69,403.74
103.35,1.19,2.98,317.69,399.99
103.55,1.19,2.97,322.58,400.89
103.75,1.21,2.99,332.36,402.19
103.95,1.19,2.99,303.03,399.09
104.15,1.20,2.97,312.81,402.45
104.35,1.20,3.01,322.58,399.75
104.55,1.20,2.98,337.24,401.55
104.75,1.20,2.95,322.58,403.37
104.95,1.20,2.98,322.58,401.55
105.15,1.22,2.99,327.47,403.74
105.35,1.21,2.97,337.24,404.01
105.55,1.20,2.98,332.36,401.55
105.75,1.19,2.97,337.24,400.89
105.95,1.20,2.97,337.24,402.45
106.15,1.21,2.99,337.24,402.19
106.35,1.20,2.99,327.47,400.64
106.55,1.21,2.99,307.92,402.19
106.75,1.20,2.99,307.92,400.64
106.95,1.22,2.98,293.26,404.65
107.15,1.19,3.01,317.69,398.20
107.35,1.19,2.99,298.14,399.09
107.55,1.21,2.99,293.26,402.19
107.75,1.18,2.97,307.92,399.32
107.95,1.22,2.99,312.81,403.74
108.15,1.19,2.99,317.69,399.09
108.35,1.20,2.98,317.69,401.55
108.55,1.19,3.01,307.92,398.20
108.75,1.19,2.95,307.92,401.80
108.95,1.19,2.97,273.70,400.89
109.15,1.21,2.99,273.70,402.19
109.35,1.21,2.99,283.48,402.19
109.55,1.19,2.98,288.37,399.99
109.75,1.20,2.99,298.14,400.64
109.95,1.21,2.99,288.37,402.19
110.15,1.21,2.99,293.26,402.19
110.35,1.21,2.99,283.48,402.19
110.55,1.22,2.99,303.03,403.74
110.75,1.21,2.98,298.14,403.10
110.95,1.21,2.99,298.14,402.19
111.15,1.21,2.98,293.26,403.10
111.35,1.19,2.98,283.48,399.99
111.55,1.20,2.98,288.37,401.55
111.75,1.19,2.99,278.59,399.09
111.95,1.19,2.98,298.14,399.99
112.15,1.21,2.99,298.14,402.19
112.35,1.20,2.99,293.26,400.64
112.55,1.21,3.01,298.14,401.29
112.75,1.21,2.99,298.14,402.19
112.95,1.20,2.99,312.81,400.64
113.15,1.22,2.99,303.03,403.74
113.35,1.20,3.01,317.69,399.75
113.55,1.21,2.98,312.81,403.10
113.75,1.19,2.98,303.03,399.99
113.95,1.20,3.01,303.03,399.75
114.15,1.21,2.99,298.14,402.19
114.35,1.19,2.99,312.81,399.09
114.55,1.20,2.99,322.58,400.64
114.75,1.20,2.99,327.47,400.64
114.95,1.20,2.99,351.91,400.64
115.15,1.19,2.99,361.68,399.09
115.35,1.21,3.01,381.23,401.29
115.55,1.19,2.98,347.02,399.99
115.75,1.19,2.99,327.47,399.09
115.95,1.21,2.99,327.47,402.19
116.15,1.19,2.99,293.26,399.09
116.35,1.20,2.98,293.26,401.55
116.55,1.20,2.98,303.03,401.55
116.75,1.19,2.98,312.81,399.99
116.95,1.19,2.95,298.14,401.80
117.15,1.21,2.99,312.81,402.19
117.35,1.19,2.98,312.81,399.99
117.55,1.20,2.99,337.24,400.64
117.75,1.20,2.99,342.13,400.64
117.95,1.21,2.98,317.69,403.10
118.15,1.20,2.98,312.81,401.55
118.35,1.21,2.97,317.69,404.01
118.55,1.21,2.99,317.69,402.19
118.75,1.20,3.01,307.92,399.75
118.95,1.21,3.01,303.03,401.29
119.15,1.21,3.01,298.14,401.29
119.35,1.21,2.97,312.81,404.01
119.55,1.20,2.99,298.14,400.64
119.75,1.20,2.99,312.81,400.64
119.95,1.18,2.98,303.03,398.42
120.15,1.20,2.99,303.03,400.64
120.35,1.19,2.98,288.37,399.99
120.55,1.19,2.98,278.59,399.99
120.75,1.21,2.99,283.48,402.19
120.95,1.22,2.98,293.26,404.65
121.15,1.20,2.98,317.69,401.55
121.35,1.22,2.99,317.69,403.74
121.55,1.21,2.99,317.69,402.19
121.75,1.19,2.99,332.36,399.09
121.95,1.21,2.99,342.13,402.19
122.15,1.19,3.01,351.91,398.20
122.35,1.21,2.99,361.68,402.19
122.55,1.21,2.98,366.57,403.10
122.75,1.19,2.98,342.13,399.99
122.95,1.21,2.99,327.47,402.19
123.15,1.21,3.02,307.92,400.40
123.35,1.19,2.98,293.26,399.99
123.55,1.20,2.99,283.48,400.64
123.75,1.21,2.99,283.48,402.19
123.95,1.20,2.98,293.26,401.55
124.15,1.21,2.98,317.69,403.10
124.35,1.20,3.01,312.81,399.75
124.55,1.20,2.98,322.58,401.55
124.75,1.20,2.99,312.81,400.64
124.95,1.22,2.99,327.47,403.74
125.15,1.19,2.98,327.47,399.99
125.35,1.20,2.99,312.81,400.64
125.55,1.22,2.99,312.81,403.74
125.75,1.21,2.98,307.92,403.10
125.95,1.20,2.99,307.92,400.64
126.15,1.20,2.99,307.92,400.64
126.35,1.19,2.98,317.69,399.99
126.55,1.20,2.97,327.47,402.45
126.75,1.19,3.02,327.47,397.31
126.95,1.19,2.98,312.81,399.99
127.15,1.21,2.99,322.58,402.19
127.35,1.20,2.99,337.24,400.64
127.55,1.19,2.97,327.47,400.89
127.75,1.22,2.99,351.91,403.74
127.95,1.21,2.99,332.36,402.19
128.15,1.21,2.98,337.24,403.10
128.35,1.21,2.99,312.81,402.19
128.55,1.19,2.99,322.58,399.09
128.75,1.21,2.98,347.02,403.10
128.95,1.20,2.99,351.91,400.64
129.15,1.18,2.98,342.13,398.42
129.35,1.20,2.97,322.58,402.45
129.55,1.20,2.99,312.81,400.64
129.75,1.21,2.99,307.92,402.19
129.95,1.20,2.98,303.03,401.55
130.15,1.21,2.99,288.37,402.19
130.35,1.20,2.99,283.48,400.64
130.55,1.20,2.98,293.26,401.55
130.75,1.21,2.98,307.92,403.10
130.95,1.18,2.99,317.69,397.53
131.15,1.21,2.98,288.37,403.10
131.35,1.21,2.99,293.26,402.19
131.55,1.21,2.98,317.69,403.10
131.75,1.18,2.97,312.81,399.32
131.95,1.21,2.97,317.69,404.01
132.15,1.19,2.98,298.14,399.99
132.35,1.19,2.95,293.26,401.80
132.55,1.20,3.01,307.92,399.75
132.75,1.20,2.98,303.03,401.55
132.95,1.19,2.98,298.14,399.99
133.15,1.21,2.98,298.14,403.10
133.35,1.19,2.99,288.37,399.09
133.55,1.19,2.95,273.70,401.80
133.75,1.21,2.99,288.37,402.19
133.95,1.21,2.98,283.48,403.10
134.15,1.20,2.98,278.59,401.55
134.35,1.20,2.99,273.70,400.64
134.55,1.20,2.99,278.59,400.64
134.75,1.22,2.98,293.26,404.65
134.95,1.20,2.99,298.14,400.64
135.15,1.20,2.99,293.26,400.64
135.35,1.21,2.99,307.92,402.19
135.55,1.21,2.99,298.14,402.19
135.75,1.19,3.01,293.26,398.20
135.95,1.20,2.98,293.26,401.55
136.15,1.21,2.99,298.14,402.19
136.35,1.20,3.01,303.03,399.75
136.55,1.19,2.97,298.14,400.89
136.75,1.21,2.99,298.14,402.19
136.95,1.22,2.99,298.14,403.74
137.15,1.20,2.97,317.69,402.45
137.35,1.22,2.99,312.81,403.74
137.55,1.20,2.99,298.14,400.64
137.75,1.20,2.98,298.14,401.55
137.95,1.20,2.99,298.14,400.64
138.15,1.21,2.99,303.03,402.19
138.35,1.19,2.98,288.37,399.99
138.55,1.20,2.98,312.81,401.55
138.75,1.22,2.99,322.58,403.74
138.95,1.19,2.98,317.69,399.99
139.15,1.20,2.99,312.81,400.64
139.35,1.22,2.99,283.48,403.74
139.55,1.21,3.01,268.82,401.29
139.75,1.20,2.99,283.48,400.64
139.95,1.18,2.98,298.14,398.42
140.15,1.18,2.98,317.69,398.42
140.35,1.21,2.99,307.92,402.19
140.55,1.21,3.01,307.92,401.29
140.75,1.19,2.98,278.59,399.99
140.95,1.21,2.99,293.26,402.19
141.15,1.21,2.99,283.48,402.19
141.35,1.19,2.99,278.59,399.09
141.55,1.21,2.98,273.70,403.10
141.75,1.18,3.01,273.70,396.64
141.95,1.21,2.98,298.14,403.10
142.15,1.21,2.98,278.59,403.10
142.35,1.20,2.99,278.59,400.64
142.55,1.21,2.98,298.14,403.10
142.75,1.19,2.98,303.03,399.99
142.95,1.21,3.01,317.69,401.29
143.15,1.19,2.99,303.03,399.09
143.35,1.20,2.99,303.03,400.64
143.55,1.21,2.99,298.14,402.19
143.75,1.20,2.97,298.14,402.45
143.95,1.20,2.99,278.59,400.64
144.15,1.20,2.99,288.37,400.64
144.35,1.19,3.01,307.92,398.20
144.55,1.19,2.98,283.48,399.99
144.75,1.21,2.99,298.14,402.19
144.95,1.21,2.98,307.92,403.10
145.15,1.19,2.99,307.92,399.09
145.35,1.22,2.99,307.92,403.74
145.55,1.21,2.98,303.03,403.10
145.75,1.19,2.97,298.14,400.89
145.95,1.20,2.98,303.03,401.55
146.15,1.20,2.99,307.92,400.64
146.35,1.19,2.98,278.59,399.99
146.55,1.21,2.99,293.26,402.19
146.75,1.21,2.99,283.48,402.19
146.95,1.19,2.98,273.70,399.99
147.15,1.19,2.97,268.82,400.89
147.35,1.20,2.98,254.15,401.55
147.55,1.20,3.01,273.70,399.75
147.75,1.21,2.99,268.82,402.19
147.95,1.22,2.99,268.82,403.74
148.15,1.19,2.97,249.27,400.89
148.35,1.19,2.98,254.15,399.99
148.55,1.21,2.99,268.82,402.19
148.75,1.19,2.99,254.15,399.09
148.95,1.19,2.97,273.70,400.89
149.15,1.19,2.99,278.59,399.09
149.35,1.21,3.01,273.70,401.29
149.55,1.20,2.99,298.14,400.64
149.75,1.21,2.99,303.03,402.19
149.95,1.22,3.01,298.14,402.84
150.15,1.20,2.97,312.81,402.45
150.35,1.21,2.98,332.36,403.10
150.55,1.22,2.99,303.03,403.74
150.75,1.19,2.99,303.03,399.09
150.95,1.20,2.98,293.26,401.55
151.15,1.22,2.99,273.70,403.74
151.35,1.21,2.97,288.37,404.01
151.55,1.21,2.99,278.59,402.19
151.75,1.20,2.99,268.82,400.64
151.95,1.20,2.98,273.70,401.55
152.15,1.20,2.98,288.37,401.55
152.35,1.22,3.01,263.93,402.84
152.55,1.20,2.98,263.93,401.55
152.75,1.21,2.99,263.93,402.19
152.95,1.21,2.98,254.15,403.10
153.15,1.22,2.97,249.27,405.56
153.35,1.21,2.99,263.93,402.19
153.55,1.21,2.99,273.70,402.19
153.75,1.21,2.99,273.70,402.19
153.95,1.21,2.99,288.37,402.19
154.15,1.20,2.99,273.70,400.64
154.35,1.20,2.98,254.15,401.55
154.55,1.21,2.98,278.59,403.10
154.75,1.21,2.99,263.93,402.19
154.95,1.21,2.97,278.59,404.01
155.15,1.21,2.99,278.59,402.19
155.35,1.21,3.01,273.70,401.29
155.55,1.20,2.98,268.82,401.55
155.75,1.21,2.99,278.59,402.19
155.95,1.20,2.99,268.82,400.64
156.15,1.21,2.97,278.59,404.01
156.35,1.21,2.99,303.03,402.19
156.55,1.21,2.97,307.92,404.01
156.75,1.20,2.97,293.26,402.45
156.95,1.20,2.98,307.92,401.55
157.15,1.19,2.99,288.37,399.09
157.35,1.20,2.98,303.03,401.55
157.55,1.20,2.98,288.37,401.55
157.75,1.20,2.99,288.37,400.64
157.95,1.19,2.98,288.37,399.99
158.15,1.20,2.99,307.92,400.64
158.35,1.19,3.01,283.48,398.20
158.55,1.20,2.98,288.37,401.55
158.75,1.21,2.99,298.14,402.19
158.95,1.21,2.98,288.37,403.10
159.15,1.20,2.97,278.59,402.45
159.35,1.21,2.98,268.82,403.10
159.55,1.21,2.99,268.82,402.19
159.75,1.22,2.99,283.48,403.74
159.95,1.21,2.99,298.14,402.19
160.15,1.22,2.99,283.48,403.74
160.35,1.20,2.98,307.92,401.55
160.55,1.21,2.99,307.92,402.19
160.75,1.19,2.99,283.48,399.09
160.95,1.20,2.98,298.14,401.55
161.15,1.21,2.98,307.92,403.10
161.35,1.19,2.99,293.26,399.09
161.55,1.21,2.97,307.92,404.01
161.75,1.21,2.99,317.69,402.19
161.95,1.21,2.99,312.81,402.19
162.15,1.22,2.97,307.92,405.56
162.35,1.22,2.99,317.69,403.74
162.55,1.19,2.99,312.81,399.09
162.75,1.19,2.99,288.37,399.09
162.95,1.21,3.01,283.48,401.29
163.15,1.21,2.99,273.70,402.19
163.35,1.20,2.98,259.04,401.55
163.55,1.21,2.99,268.82,402.19
163.75,1.19,2.97,254.15,400.89
163.95,1.19,2.99,278.59,399.09
164.15,1.20,2.99,283.48,400.64
164.35,1.20,2.99,298.14,400.64
164.55,1.22,2.99,298.14,403.74
164.75,1.21,2.99,303.03,402.19
164.95,1.19,2.99,303.03,399.09
165.15,1.19,2.98,303.03,399.99
165.35,1.21,2.99,312.81,402.19
165.55,1.21,2.95,312.81,404.93
165.75,1.20,2.97,327.47,402.45
165.95,1.21,3.01,322.58,401.29
166.15,1.19,3.01,303.03,398.20
166.35,1.21,2.97,307.92,404.01
166.55,1.20,2.99,298.14,400.64
166.75,1.20,3.01,293.26,399.75
166.95,1.19,2.97,283.48,400.89
167.15,1.22,2.99,298.14,403.74
167.35,1.19,2.99,263.93,399.09
167.55,1.19,2.98,259.04,399.99
167.75,1.22,3.01,283.48,402.84
167.95,1.21,2.98,263.93,403.10
168.15,1.19,2.94,273.70,402.72
168.35,1.21,3.01,288.37,401.29
168.55,1.20,2.98,283.48,401.55
168.75,1.21,2.97,283.48,404.01
168.95,1.20,2.99,283.48,400.64
169.15,1.20,2.99,283.48,400.64
169.35,1.21,2.97,263.93,404.01
169.55,1.21,2.98,263.93,403.10
169.75,1.19,2.99,278.59,399.09
169.95,1.18,2.98,283.48,398.42
170.15,1.19,2.97,288.37,400.89
170.35,1.22,2.99,288.37,403.74
170.55,1.19,2.98,273.70,399.99
170.75,1.20,2.99,278.59,400.64
170.95,1.22,2.99,278.59,403.74
171.15,1.21,2.98,268.82,403.10
171.35,1.20,2.99,307.92,400.64
171.55,1.19,2.99,307.92,399.09
171.75,1.19,2.99,303.03,399.09
171.95,1.21,2.99,322.58,402.19
172.15,1.19,2.99,312.81,399.09
172.35,1.20,2.97,298.14,402.45
172.55,1.21,2.98,293.26,403.10
172.75,1.20,2.99,288.37,400.64
172.95,1.20,2.98,293.26,401.55
173.15,1.20,2.98,283.48,401.55
173.35,1.21,2.99,283.48,402.19
173.55,1.21,2.99,268.82,402.19
173.75,1.18,2.98,298.14,398.42
173.95,1.19,2.99,298.14,399.09
174.15,1.18,2.99,268.82,397.53
174.35,1.20,2.99,278.59,400.64
174.55,1.19,2.98,278.59,399.99
174.75,1.20,2.98,268.82,401.55
174.95,1.19,2.97,259.04,400.89
175.15,1.22,2.99,273.70,403.74
175.35,1.20,2.99,263.93,400.64
175.55,1.20,2.97,273.70,402.45
175.75,1.21,2.98,288.37,403.10
175.95,1.21,2.99,298.14,402.19
176.15,1.20,2.98,312.81,401.55
176.35,1.21,2.99,327.47,402.19
176.55,1.20,2.99,312.81,400.64
176.75,1.19,2.99,303.03,399.09
176.95,1.21,2.99,278.59,402.19
177.15,1.22,2.99,263.93,403.74
177.35,1.20,2.98,259.04,401.55
177.55,1.21,2.98,244.38,403.10
177.75,1.21,2.98,263.93,403.10
177.95,1.21,2.97,259.04,404.01
178.15,1.20,3.01,259.04,399.75
178.35,1.19,2.98,244.38,399.99
178.55,1.19,2.97,254.15,400.89
178.75,1.20,2.99,259.04,400.64
178.95,1.19,2.97,249.27,400.89
179.15,1.19,2.99,273.70,399.09
179.35,1.21,2.99,254.15,402.19
179.55,1.20,3.01,263.93,399.75
179.75,1.18,2.99,278.59,397.53
179.95,1.22,2.99,278.59,403.74
180.15,1.21,3.01,283.48,401.29
180.35,1.21,2.97,278.59,404.01
180.55,1.21,2.99,288.37,402.19
180.75,1.19,2.98,278.59,399.99
180.95,1.19,2.99,273.70,399.09
181.15,1.20,2.99,288.37,400.64
181.35,1.19,2.98,273.70,399.99
181.55,1.21,2.98,273.70,403.10
181.75,1.21,2.99,273.70,402.19
181.95,1.19,2.97,259.04,400.89
182.15,1.20,2.99,259.04,400.64
182.35,1.21,2.99,263.93,402.19
182.55,1.21,3.01,283.48,401.29
182.75,1.21,2.98,268.82,403.10
182.95,1.21,2.99,278.59,402.19
183.15,1.18,2.98,244.38,398.42
183.35,1.19,2.98,259.04,399.99
183.55,1.22,2.99,263.93,403.74
183.75,1.20,2.98,249.27,401.55
183.95,1.19,2.98,254.15,399.99
184.15,1.20,2.98,259.04,401.55
184.35,1.20,3.01,263.93,399.75
184.55,1.21,3.01,259.04,401.29
184.75,1.22,2.99,259.04,403.74
184.95,1.21,2.99,254.15,402.19
185.15,1.18,2.98,268.82,398.42
185.35,1.20,2.99,278.59,400.64
185.55,1.20,2.99,293.26,400.64
185.75,1.19,2.99,278.59,399.09
185.95,1.21,2.99,288.37,402.19
186.15,1.21,2.99,303.03,402.19
186.35,1.19,2.97,293.26,400.89
186.55,1.21,2.99,298.14,402.19
186.75,1.22,2.98,293.26,404.65
186.95,1.19,2.98,268.82,399.99
187.15,1.22,2.99,288.37,403.74
187.35,1.21,3.01,283.48,401.29
187.55,1.18,2.97,283.48,399.32
187.75,1.22,2.99,298.14,403.74
187.95,1.20,2.98,278.59,401.55
188.15,1.19,2.99,283.48,399.09
188.35,1.21,2.99,283.48,402.19
188.55,1.21,2.98,278.59,403.10
188.75,1.19,2.97,293.26,400.89
188.95,1.22,2.99,298.14,403.74
189.15,1.22,2.99,283.48,403.74
189.35,1.19,2.98,273.70,399.99
189.55,1.22,2.99,278.59,403.74
189.75,1.20,2.98,273.70,401.55
189.95,1.19,2.99,259.04,399.09
190.15,1.21,2.94,259.04,405.85
190.35,1.21,2.99,263.93,402.19
190.55,1.19,2.99,249.27,399.09
190.75,1.20,2.98,263.93,401.55
190.95,1.21,2.99,263.93,402.19
191.15,1.18,2.97,249.27,399.32
191.35,1.20,2.98,259.04,401.55
191.55,1.21,2.99,263.93,402.19
191.75,1.19,2.97,263.93,400.89
191.95,1.21,2.99,283.48,402.19
192.15,1.20,2.99,259.04,400.64
192.35,1.20,3.01,254.15,399.75
192.55,1.20,2.99,263.93,400.64
192.75,1.21,2.99,278.59,402.19
192.95,1.19,2.98,254.15,399.99
193.15,1.21,2.98,268.82,403.10
193.35,1.20,2.98,268.82,401.55
193.55,1.21,2.97,268.82,404.01
193.75,1.20,2.97,278.59,402.45
193.95,1.21,2.99,293.26,402.19
194.15,1.19,2.98,283.48,399.99
194.35,1.21,2.99,307.92,402.19
194.55,1.20,2.99,288.37,400.64
194.75,1.21,2.98,278.59,403.10
194.95,1.20,2.98,283.48,401.55
195.15,1.21,2.99,278.59,402.19
195.35,1.19,2.97,273.70,400.89
195.55,1.21,2.98,288.37,403.10
195.75,1.21,2.99,293.26,402.19
195.95,1.19,2.99,278.59,399.09
196.15,1.21,2.97,273.70,404.01
196.35,1.22,3.02,283.48,401.94
196.55,1.20,2.98,249.27,401.55
196.75,1.21,2.97,273.70,404.01
196.95,1.21,2.99,268.82,402.19
197.15,1.21,2.99,283.48,402.19
197.35,1.20,2.97,303.03,402.45
197.55,1.22,3.02,303.03,401.94
197.75,1.21,2.98,278.59,403.10
197.95,1.20,2.97,293.26,402.45
198.15,1.19,2.97,307.92,400.89
198.35,1.19,2.99,293.26,399.09
198.55,1.22,2.97,303.03,405.56
198.75,1.21,2.99,307.92,402.19
198.95,1.21,3.01,283.48,401.29
199.15,1.18,2.98,283.48,398.42
199.35,1.21,2.99,293.26,402.19
199.55,1.22,2.99,293.26,403.74
199.75,1.19,2.97,298.14,400.89
199.95,1.20,2.98,288.37,401.55
200.15,1.21,2.99,298.14,402.19
200.35,1.20,2.98,298.14,401.55
200.55,1.20,2.99,268.82,400.64
200.75,1.21,2.99,254.15,402.19
200.95,1.19,2.97,268.82,400.89
201.15,1.22,3.01,268.82,402.84
201.35,1.20,2.99,273.70,400.64
201.55,1.21,2.98,278.59,403.10
201.75,1.19,2.99,288.37,399.09
201.95,1.21,2.99,293.26,402.19
202.15,1.19,2.98,278.59,399.99
202.35,1.20,2.98,288.37,401.55
202.55,1.21,2.99,273.70,402.19
202.75,1.19,2.95,259.04,401.80
202.95,1.20,2.99,273.70,400.64
203.15,1.19,2.99,263.93,399.09
203.35,1.20,2.98,244.38,401.55
203.55,1.18,2.97,254.15,399.32
203.75,1.22,2.99,259.04,403.74
203.95,1.19,2.98,268.82,399.99
204.15,1.19,2.99,259.04,399.09
204.35,1.22,2.99,273.70,403.74
204.55,1.18,2.97,278.59,399.32
204.75,1.19,2.97,268.82,400.89
204.95,1.21,2.99,288.37,402.19
205.15,1.21,2.98,288.37,403.10
205.35,1.20,2.99,298.14,400.64
205.55,1.20,2.98,312.81,401.55
205.75,1.20,3.01,303.03,399.75
205.95,1.19,2.97,307.92,400.89
206.15,1.21,2.99,307.92,402.19
206.35,1.19,2.98,298.14,399.99
206.55,1.18,2.97,303.03,399.32
206.75,1.22,2.99,298.14,403.74
206.95,1.19,3.01,278.59,398.20
207.15,1.21,2.99,278.59,402.19
207.35,1.22,2.99,283.48,403.74
207.55,1.21,2.99,303.03,402.19
207.75,1.19,2.97,303.03,400.89
207.95,1.20,2.99,303.03,400.64
208.15,1.19,3.01,293.26,398.20
208.35,1.18,2.98,288.37,398.42
208.55,1.20,2.98,278.59,401.55
208.75,1.21,2.98,263.93,403.10
208.95,1.19,2.99,288.37,399.09
209.15,1.20,2.99,278.59,400.64
209.35,1.21,2.98,259.04,403.10
209.55,1.21,2.97,263.93,404.01
209.75,1.20,2.97,288.37,402.45
209.95,1.21,2.99,283.48,402.19
210.15,1.19,2.99,259.04,399.09
210.35,1.22,2.98,273.70,404.65
210.55,1.20,2.99,273.70,400.64
210.75,1.20,2.97,259.04,402.45
210.95,1.21,2.97,268.82,404.01
211.15,1.21,2.99,293.26,402.19
211.35,1.21,3.01,263.93,401.29
211.55,1.20,2.99,259.04,400.64
211.75,1.21,2.99,293.26,402.19
211.95,1.19,3.01,278.59,398.20
212.15,1.20,2.99,283.48,400.64
212.35,1.21,2.99,298.14,402.19
212.55,1.19,2.97,288.37,400.89
212.75,1.20,2.97,298.14,402.45
212.95,1.21,2.99,293.26,402.19
213.15,1.20,2.98,283.48,401.55
213.35,1.20,2.97,268.82,402.45
213.55,1.22,2.99,283.48,403.74
213.75,1.20,2.98,278.59,401.55
213.95,1.20,2.97,288.37,402.45
214.15,1.20,2.99,273.70,400.64
214.35,1.21,2.99,259.04,402.19
214.55,1.21,2.98,254.15,403.10
214.75,1.21,2.99,239.49,402.19
214.95,1.20,2.99,244.38,400.64
215.15,1.21,2.99,239.49,402.19
215.35,1.21,2.98,244.38,403.10
215.55,1.19,2.99,273.70,399.09
215.75,1.19,2.98,254.15,399.99
215.95,1.20,2.98,268.82,401.55
216.15,1.21,2.99,288.37,402.19
216.35,1.19,2.98,273.70,399.99
216.55,1.20,2.99,268.82,400.64
216.75,1.22,2.99,273.70,403.74
216.95,1.22,2.99,278.59,403.74
217.15,1.19,2.97,263.93,400.89
217.35,1.21,2.99,273.70,402.19
217.55,1.21,3.01,263.93,401.29
217.75,1.20,2.99,263.93,400.64
217.95,1.21,3.01,259.04,401.29
218.15,1.21,2.99,268.82,402.19
218.35,1.19,2.98,263.93,399.99
218.55,1.21,2.99,268.82,402.19
218.75,1.22,2.99,298.14,403.74
218.95,1.20,2.97,288.37,402.45
219.15,1.22,2.99,278.59,403.74
219.35,1.20,2.99,273.70,400.64
219.55,1.19,2.98,254.15,399.99
219.75,1.21,2.98,268.82,403.10
219.95,1.20,2.98,244.38,401.55
220.15,1.18,2.99,259.04,397.53
220.35,1.20,2.97,273.70,402.45
220.55,1.21,3.01,278.59,401.29
220.75,1.18,2.97,273.70,399.32
220.95,1.21,2.99,273.70,402.19
221.15,1.20,3.01,268.82,399.75
221.35,1.19,2.97,259.04,400.89
221.55,1.21,2.99,278.59,402.19
221.75,1.21,2.98,273.70,403.10
221.95,1.20,2.99,254.15,400.64
222.15,1.19,2.99,254.15,399.09
222.35,1.20,2.98,254.15,401.55
222.55,1.19,2.99,254.15,399.09
222.75,1.21,2.97,263.93,404.01
222.95,1.21,2.99,268.82,402.19
223.15,1.19,2.98,273.70,399.99
223.35,1.21,2.97,288.37,404.01
223.55,1.21,2.99,298.14,402.19
223.75,1.19,2.97,283.48,400.89
223.95,1.19,2.97,278.59,400.89
224.15,1.19,2.98,298.14,399.99
224.35,1.19,2.98,283.48,399.99
224.55,1.20,2.97,288.37,402.45
224.75,1.21,2.99,293.26,402.19
224.95,1.19,2.99,278.59,399.09
225.15,1.19,2.98,263.93,399.99
225.35,1.21,2.99,268.82,402.19
225.55,1.21,3.01,254.15,401.29
225.75,1.20,2.97,259.04,402.45
225.95,1.21,2.99,278.59,402.19
226.15,1.19,2.99,268.82,399.09
226.35,1.22,2.98,278.59,404.65
226.55,1.21,2.99,293.26,402.19
226.75,1.20,2.99,278.59,400.64
226.95,1.20,2.97,278.59,402.45
227.15,1.20,2.99,283.48,400.64
227.35,1.21,2.98,273.70,403.10
227.55,1.19,2.97,263.93,400.89
227.75,1.20,2.99,263.93,400.64
227.95,1.21,2.99,263.93,402.19
228.15,1.21,2.97,273.70,404.01
228.35,1.19,2.97,283.48,400.89
228.55,1.20,2.99,273.70,400.64
228.75,1.21,2.98,263.93,403.10
228.95,1.20,2.98,273.70,401.55
229.15,1.19,2.99,278.59,399.09
229.35,1.20,2.98,254.15,401.55
229.55,1.21,2.99,263.93,402.19
229.75,1.21,2.99,263.93,402.19
229.95,1.19,2.98,249.27,399.99
230.15,1.20,2.98,239.49,401.55
230.35,1.21,2.99,244.38,402.19
230.55,1.21,2.99,249.27,402.19
230.75,1.20,2.99,268.82,400.64
230.95,1.21,2.99,268.82,402.19
231.15,1.18,2.98,239.49,398.42
231.35,1.21,2.99,254.15,402.19
231.55,1.19,2.97,249.27,400.89
231.75,1.22,2.98,259.04,404.65
231.95,1.21,2.97,259.04,404.01
232.15,1.20,2.95,273.70,403.37
232.35,1.21,3.01,273.70,401.29
232.55,1.19,2.99,244.38,399.09
232.75,1.21,2.99,244.38,402.19
232.95,1.22,2.99,239.49,403.74
233.15,1.20,2.99,234.60,400.64
233.35,1.21,2.98,239.49,403.10
233.55,1.21,2.99,259.04,402.19
233.75,1.21,2.99,268.82,402.19
233.95,1.21,2.97,249.27,404.01
234.15,1.20,2.99,268.82,400.64
234.35,1.19,2.98,259.04,399.99
234.55,1.19,2.95,278.59,401.80
234.75,1.20,2.98,268.82,401.55
234.95,1.21,2.99,259.04,402.19
235.15,1.20,2.98,278.59,401.55
235.35,1.18,2.99,293.26,397.53
235.55,1.21,2.98,293.26,403.10
235.75,1.18,2.95,288.37,400.23
235.95,1.21,2.98,307.92,403.10
236.15,1.21,2.98,307.92,403.10
236.35,1.19,2.98,263.93,399.99
236.55,1.20,2.98,254.15,401.55
236.75,1.21,2.99,263.93,402.19
236.95,1.21,2.98,259.04,403.10
237.15,1.18,2.97,268.82,399.32
237.35,1.21,2.97,259.04,404.01
237.55,1.21,2.99,263.93,402.19
237.75,1.19,2.99,259.04,399.09
237.95,1.20,2.99,263.93,400.64
238.15,1.22,3.02,273.70,401.94
238.35,1.19,2.99,244.38,399.09
238.55,1.20,2.98,259.04,401.55
238.75,1.21,2.99,263.93,402.19
238.95,1.22,2.99,254.15,403.74
239.15,1.20,2.97,259.04,402.45
239.35,1.22,2.99,259.04,403.74
239.55,1.19,2.99,244.38,399.09
239.75,1.21,2.98,259.04,403.10
239.95,1.21,2.98,259.04,403.10
240.15,1.21,2.99,283.48,402.19
240.35,1.19,2.97,283.48,400.89
240.55,1.21,2.98,283.48,403.10
240.75,1.19,2.98,293.26,399.99
240.95,1.20,2.98,298.14,401.55
241.15,1.19,2.98,263.93,399.99
241.35,1.21,2.99,283.48,402.19
241.55,1.21,2.97,288.37,404.01
241.75,1.19,2.97,273.70,400.89
241.95,1.21,2.99,303.03,402.19
242.15,1.22,2.98,307.92,404.65
242.35,1.19,2.98,298.14,399.99
242.55,1.21,2.99,283.48,402.19
242.75,1.19,2.98,254.15,399.99
242.95,1.19,2.97,259.04,400.89
243.15,1.21,2.99,259.04,402.19
243.35,1.21,2.98,263.93,403.10
243.55,1.19,2.98,259.04,399.99
243.75,1.21,3.01,263.93,401.29
243.95,1.21,2.99,268.82,402.19
244.15,1.19,2.98,249.27,399.99
244.35,1.20,2.97,259.04,402.45
244.55,1.22,2.99,263.93,403.74
244.75,1.20,2.97,263.93,402.45
244.95,1.21,2.99,288.37,402.19
245.15,1.19,2.99,298.14,399.09
245.35,1.19,2.99,303.03,399.09
245.55,1.19,2.97,273.70,400.89
245.75,1.20,2.97,303.03,402.45
245.95,1.21,2.98,283.48,403.10
246.15,1.20,2.98,288.37,401.55
246.35,1.21,2.98,288.37,403.10
246.55,1.22,2.99,293.26,403.74
246.75,1.21,2.97,307.92,404.01
246.95,1.20,2.98,307.92,401.55
247.15,1.22,2.99,293.26,403.74
247.35,1.19,2.98,288.37,399.99
247.55,1.20,2.99,298.14,400.64
247.75,1.19,2.97,293.26,400.89
247.95,1.19,2.98,293.26,399.99
248.15,1.19,3.01,288.37,398.20
248.35,1.21,3.02,293.26,400.40
248.55,1.21,3.01,293.26,401.29
248.75,1.20,2.99,268.82,400.64
248.95,1.21,2.99,259.04,402.19
249.15,1.21,2.99,254.15,402.19
249.35,1.21,2.98,254.15,403.10
249.55,1.22,2.99,273.70,403.74
249.75,1.20,2.99,263.93,400.64
249.95,1.21,2.97,283.48,404.01
250.15,1.20,2.97,303.03,402.45
250.35,1.19,2.99,288.37,399.09
250.55,1.17,2.95,288.37,398.65
250.75,1.20,2.95,288.37,403.37
250.95,1.21,2.99,288.37,402.19
251.15,1.19,2.98,259.04,399.99
251.35,1.22,2.97,288.37,405.56
251.55,1.20,2.99,273.70,400.64
251.75,1.19,2.98,278.59,399.99
251.95,1.22,2.99,288.37,403.74
252.15,1.21,2.99,288.37,402.19
252.35,1.19,2.99,273.70,399.09
252.55,1.21,3.02,288.37,400.40
252.75,1.21,2.98,288.37,403.10
252.95,1.21,2.98,288.37,403.10
253.15,1.20,2.98,263.93,401.55
253.35,1.22,2.98,259.04,404.65
253.55,1.22,2.99,268.82,403.74
253.75,1.20,2.97,259.04,402.45
253.95,1.20,2.97,263.93,402.45
254.15,1.21,2.98,263.93,403.10
254.35,1.19,2.99,249.27,399.09
254.55,1.19,2.98,244.38,399.99
254.75,1.20,2.98,278.59,401.55
254.95,1.21,2.98,283.48,403.10
255.15,1.19,2.97,298.14,400.89
255.35,1.21,2.98,293.26,403.10
255.55,1.22,2.94,278.59,407.41
255.75,1.20,2.99,263.93,400.64
255.95,1.20,2.99,259.04,400.64
256.15,1.21,2.99,234.60,402.19
256.35,1.19,2.98,259.04,399.99
256.55,1.21,2.99,268.82,402.19
256.75,1.21,2.99,268.82,402.19
256.95,1.20,3.01,259.04,399.75
257.15,1.21,2.98,268.82,403.10
257.35,1.21,3.01,288.37,401.29
257.55,1.19,2.97,288.37,400.89
257.75,1.20,2.97,307.92,402.45
257.95,1.21,2.97,312.81,404.01
258.15,1.19,2.97,298.14,400.89
258.35,1.21,2.99,307.92,402.19
258.55,1.21,2.99,278.59,402.19
258.75,1.19,2.98,263.93,399.99
258.95,1.20,2.99,278.59,400.64
259.15,1.20,2.99,278.59,400.64
259.35,1.20,2.99,278.59,400.64
259.55,1.20,2.97,273.70,402.45
259.75,1.21,2.99,268.82,402.19
259.95,1.21,2.98,278.59,403.10
