Repository: litresperminute/IMPACT-Lab-Thermal-Draw-Tower-Controller

File: Thermal Draw Trials/2026 Trials/Nylon PA6_Solid Spiral with 100 rotations20.0_White_DR50.0_017.csv (part 1 of 4)
# material: Nylon PA6
# geometry: Solid Spiral with 100 rotations
# preform_diameter: 20.0
# material_color: White
# temperature_C: 290.0
# drawdown_ratio: 50.0
# trial_number: 017
# operator: Ahmed_Akila
# start_time: 2026-02-24 09:48:50
# notes: 
Time(s),Feed(mm/min),Wind(m/min),Diameter(um),Predicted_diameter(um)
1.22,1.17,3.14,767.35,386.54
1.42,1.16,3.13,782.01,385.83
1.62,1.16,3.11,782.01,386.66
1.82,1.16,3.14,791.79,385.00
2.02,1.17,3.17,772.24,384.90
2.22,1.16,3.14,762.46,385.00
2.42,1.17,3.15,782.01,385.72
2.62,1.15,3.14,796.68,383.46
2.82,1.18,3.15,821.11,387.24
3.02,1.15,3.13,826.00,384.28
3.22,1.16,3.13,889.54,385.83
3.42,1.16,3.14,913.98,385.00
3.62,1.15,3.14,869.99,383.46
3.82,1.16,3.14,850.44,385.00
4.02,1.15,3.14,840.66,383.46
4.22,1.17,3.11,826.00,388.20
4.42,1.18,3.15,869.99,387.24
4.62,1.16,3.15,860.21,384.18
4.82,1.17,3.15,904.20,385.72
5.02,1.16,3.14,977.52,385.00
5.22,1.16,3.14,962.85,385.00
5.42,1.18,3.14,933.53,388.07
5.62,1.15,3.15,923.75,382.64
5.82,1.17,3.14,938.42,386.54
6.02,1.16,3.17,899.32,383.37
6.22,1.17,3.14,894.43,386.54
6.42,1.18,3.14,904.20,388.07
6.62,1.15,3.15,899.32,382.64
6.82,1.16,3.11,918.87,386.66
7.02,1.17,3.14,923.75,386.54
7.22,1.15,3.14,889.54,383.46
7.42,1.16,3.13,884.65,385.83
7.62,1.17,3.14,855.33,386.54
7.82,1.15,3.13,806.45,382.73
8.02,1.18,3.14,762.46,388.07
8.22,1.17,3.15,723.36,385.72
8.42,1.17,3.15,708.70,385.72
8.62,1.17,3.15,694.04,385.72
8.82,1.15,3.13,664.71,384.28
9.02,1.18,3.14,654.94,388.07
9.22,1.16,3.14,635.39,385.00
9.42,1.16,3.13,625.61,385.83
9.62,1.18,3.14,645.16,388.07
9.82,1.15,3.11,625.61,385.11
10.02,1.18,3.11,669.60,389.74
10.22,1.18,3.14,669.60,388.07
10.42,1.16,3.13,654.94,385.83
10.62,1.15,3.15,669.60,382.64
10.82,1.15,3.15,635.39,381.10
11.02,1.16,3.14,635.39,385.00
11.22,1.17,3.13,650.05,387.37
11.42,1.15,3.13,640.27,382.73
11.62,1.17,3.15,630.50,385.72
11.82,1.15,3.14,635.39,383.46
12.02,1.16,3.13,635.39,385.83
12.22,1.18,3.15,625.61,387.24
12.42,1.15,3.13,581.62,384.28
12.62,1.17,3.13,615.84,387.37
12.82,1.15,3.15,596.29,382.64
13.02,1.16,3.13,601.17,385.83
13.22,1.16,3.14,591.40,385.00
13.42,1.18,3.14,596.29,388.07
13.62,1.15,3.13,615.84,382.73
13.82,1.16,3.15,601.17,384.18
14.02,1.15,3.14,586.51,383.46
14.22,1.16,3.14,601.17,385.00
14.42,1.18,3.15,571.85,387.24
14.62,1.17,3.13,601.17,387.37
14.82,1.17,3.15,581.62,385.72
15.02,1.15,3.14,566.96,383.46
15.22,1.18,3.15,586.51,387.24
15.42,1.17,3.14,566.96,386.54
15.62,1.15,3.13,562.07,384.28
15.82,1.17,3.13,581.62,387.37
16.02,1.17,3.13,606.06,387.37
16.22,1.15,3.11,601.17,383.55
16.42,1.18,3.15,625.61,387.24
16.62,1.16,3.13,620.72,385.83
16.82,1.18,3.14,606.06,388.07
17.02,1.15,3.15,586.51,382.64
17.22,1.17,3.11,601.17,388.20
17.42,1.17,3.14,596.29,386.54
17.62,1.15,3.13,586.51,382.73
17.82,1.16,3.13,586.51,385.83
18.02,1.15,3.15,596.29,382.64
18.22,1.16,3.14,615.84,385.00
18.42,1.18,3.14,610.95,388.07
18.62,1.18,3.15,596.29,387.24
18.82,1.17,3.14,571.85,386.54
19.02,1.17,3.17,566.96,384.90
19.22,1.15,3.14,532.75,381.91
19.42,1.18,3.15,537.63,387.24
19.62,1.17,3.15,513.20,385.72
19.82,1.16,3.13,532.75,385.83
20.02,1.17,3.15,527.86,385.72
20.22,1.16,3.13,508.31,385.83
20.42,1.16,3.13,522.97,385.83
20.62,1.18,3.15,518.08,387.24
20.82,1.15,3.13,508.31,384.28
21.02,1.17,3.14,532.75,386.54
21.22,1.18,3.14,522.97,388.07
21.42,1.16,3.15,557.18,384.18
21.62,1.16,3.15,557.18,384.18
21.82,1.16,3.13,552.30,385.83
22.02,1.18,3.15,542.52,387.24
22.22,1.17,3.17,547.41,384.90
22.42,1.16,3.13,532.75,385.83
22.62,1.18,3.15,537.63,387.24
22.82,1.18,3.15,508.31,387.24
23.02,1.17,3.15,513.20,385.72
23.22,1.15,3.15,483.87,382.64
23.42,1.15,3.14,513.20,383.46
23.62,1.17,3.14,503.42,386.54
23.82,1.15,3.14,493.65,383.46
24.02,1.17,3.15,532.75,385.72
24.22,1.17,3.14,537.63,386.54
24.42,1.15,3.17,527.86,381.83
24.62,1.17,3.14,518.08,386.54
24.82,1.18,3.15,493.65,387.24
25.02,1.16,3.13,537.63,385.83
25.22,1.18,3.17,498.53,386.42
25.42,1.18,3.15,498.53,387.24
25.62,1.18,3.13,513.20,388.90
25.82,1.17,3.14,527.86,386.54
26.02,1.15,3.13,518.08,384.28
26.22,1.16,3.14,552.30,385.00
26.42,1.18,3.14,547.41,388.07
26.62,1.15,3.13,552.30,384.28
26.82,1.18,3.14,557.18,388.07
27.02,1.16,3.13,571.85,385.83
27.22,1.18,3.14,552.30,388.07
27.42,1.17,3.15,518.08,385.72
27.62,1.18,3.13,532.75,388.90
27.82,1.18,3.13,522.97,388.90
28.02,1.17,3.15,537.63,385.72
28.22,1.19,3.14,522.97,389.59
28.42,1.20,3.14,527.86,391.11
28.62,1.19,3.13,508.31,390.43
28.82,1.20,3.18,522.97,388.63
29.02,1.18,3.15,522.97,387.24
29.22,1.19,3.13,542.52,390.43
29.42,1.19,3.17,562.07,387.94
29.62,1.19,3.13,586.51,390.43
29.82,1.18,3.14,615.84,388.07
30.02,1.19,3.15,615.84,388.76
30.22,1.19,3.13,586.51,390.43
30.42,1.21,3.15,630.50,391.79
30.62,1.19,3.14,606.06,389.59
30.82,1.20,3.11,615.84,392.80
31.02,1.22,3.18,601.17,391.63
31.22,1.21,3.17,586.51,390.96
31.42,1.20,3.14,552.30,391.11
31.62,1.20,3.17,552.30,389.45
31.82,1.19,3.11,527.86,391.27
32.02,1.21,3.15,522.97,391.79
32.22,1.20,3.17,518.08,389.45
32.42,1.21,3.15,542.52,391.79
32.62,1.21,3.15,601.17,391.79
32.82,1.19,3.13,557.18,390.43
33.02,1.21,3.15,566.96,391.79
33.22,1.23,3.15,562.07,394.79
33.42,1.21,3.14,591.40,392.63
33.62,1.23,3.15,606.06,394.79
33.82,1.21,3.17,625.61,390.96
34.02,1.23,3.11,625.61,397.34
34.22,1.23,3.15,620.72,394.79
34.42,1.21,3.15,606.06,391.79
34.62,1.22,3.15,615.84,393.29
34.82,1.20,3.14,635.39,391.11
35.02,1.24,3.13,601.17,397.98
35.22,1.24,3.15,591.40,396.29
35.42,1.22,3.13,601.17,394.98
35.62,1.23,3.15,586.51,394.79
35.82,1.25,3.15,586.51,397.77
36.02,1.23,3.13,610.95,396.48
36.22,1.23,3.14,596.29,395.64
36.42,1.22,3.17,562.07,392.46
36.62,1.22,3.14,591.40,394.13
36.82,1.23,3.15,581.62,394.79
37.02,1.22,3.14,566.96,394.13
37.22,1.23,3.14,571.85,395.64
37.42,1.23,3.17,586.51,393.96
37.62,1.20,3.14,596.29,391.11
37.82,1.22,3.15,571.85,393.29
38.02,1.21,3.13,571.85,393.47
38.22,1.21,3.14,586.51,392.63
38.42,1.23,3.15,620.72,394.79
38.62,1.21,3.11,591.40,394.32
38.82,1.23,3.14,610.95,395.64
39.02,1.23,3.14,645.16,395.64
39.22,1.23,3.13,650.05,396.48
39.42,1.22,3.14,694.04,394.13
39.62,1.21,3.14,703.81,392.63
39.82,1.22,3.14,757.58,394.13
40.02,1.23,3.15,747.80,394.79
40.22,1.23,3.13,718.48,396.48
40.42,1.25,3.15,728.25,397.77
40.62,1.21,3.14,713.59,392.63
40.82,1.23,3.17,694.04,393.96
41.02,1.23,3.15,718.48,394.79
41.22,1.21,3.13,694.04,393.47
41.42,1.22,3.15,703.81,393.29
41.62,1.24,3.15,703.81,396.29
41.82,1.23,3.14,674.49,395.64
42.02,1.23,3.13,664.71,396.48
42.22,1.24,3.15,654.94,396.29
42.42,1.24,3.13,654.94,397.98
42.62,1.24,3.15,659.82,396.29
42.82,1.24,3.17,684.26,395.44
43.02,1.23,3.13,674.49,396.48
43.22,1.24,3.14,689.15,397.13
43.42,1.22,3.13,694.04,394.98
43.62,1.24,3.15,718.48,396.29
43.82,1.24,3.15,723.36,396.29
44.02,1.23,3.14,728.25,395.64
44.22,1.26,3.13,738.03,400.96
44.42,1.22,3.15,733.14,393.29
44.62,1.24,3.14,723.36,397.13
44.82,1.23,3.14,718.48,395.64
45.02,1.23,3.17,708.70,393.96
45.22,1.23,3.15,703.81,394.79
45.42,1.24,3.14,698.92,397.13
45.62,1.23,3.14,679.37,395.64
45.82,1.23,3.13,664.71,396.48
46.02,1.24,3.15,689.15,396.29
46.22,1.23,3.13,659.82,396.48
46.42,1.24,3.14,684.26,397.13
46.62,1.23,3.15,645.16,394.79
46.82,1.24,3.10,674.49,399.70
47.02,1.24,3.15,630.50,396.29
47.22,1.22,3.15,620.72,393.29
47.42,1.20,3.14,625.61,391.11
47.62,1.24,3.17,610.95,395.44
47.82,1.25,3.17,625.61,396.93
48.02,1.23,3.14,610.95,395.64
48.22,1.24,3.15,625.61,396.29
48.42,1.25,3.18,620.72,396.09
48.62,1.22,3.14,620.72,394.13
48.82,1.23,3.17,591.40,393.96
49.02,1.24,3.17,571.85,395.44
49.22,1.23,3.13,591.40,396.48
49.42,1.25,3.15,606.06,397.77
49.62,1.23,3.13,581.62,396.48
49.82,1.23,3.11,571.85,397.34
50.02,1.25,3.14,591.40,398.62
50.22,1.22,3.13,591.40,394.98
50.42,1.24,3.14,576.74,397.13
50.62,1.24,3.14,606.06,397.13
50.82,1.22,3.13,586.51,394.98
51.02,1.23,3.15,562.07,394.79
51.22,1.21,3.14,557.18,392.63
51.42,1.23,3.11,562.07,397.34
51.62,1.23,3.15,562.07,394.79
51.82,1.21,3.15,532.75,391.79
52.02,1.24,3.15,527.86,396.29
52.22,1.25,3.15,542.52,397.77
52.42,1.21,3.06,552.30,397.76
52.62,1.25,3.15,562.07,397.77
52.82,1.23,3.15,537.63,394.79
53.02,1.25,3.11,542.52,400.34
53.22,1.24,3.13,557.18,397.98
53.42,1.23,3.15,557.18,394.79
53.62,1.24,3.15,552.30,396.29
53.82,1.24,3.15,562.07,396.29
54.02,1.22,3.14,557.18,394.13
54.22,1.23,3.13,557.18,396.48
54.42,1.25,3.14,562.07,398.62
54.62,1.23,3.14,552.30,395.64
54.82,1.23,3.14,552.30,395.64
55.02,1.24,3.15,547.41,396.29
55.22,1.21,3.14,562.07,392.63
55.42,1.25,3.14,552.30,398.62
55.62,1.23,3.14,552.30,395.64
55.82,1.23,3.17,552.30,393.96
56.02,1.25,3.17,562.07,396.93
56.22,1.23,3.13,557.18,396.48
56.42,1.24,3.15,571.85,396.29
56.62,1.22,3.15,547.41,393.29
56.82,1.23,3.14,601.17,395.64
57.02,1.24,3.15,606.06,396.29
57.22,1.22,3.14,586.51,394.13
57.42,1.25,3.15,581.62,397.77
57.62,1.27,3.17,596.29,399.88
57.82,1.24,3.14,586.51,397.13
58.02,1.25,3.14,591.40,398.62
58.22,1.23,3.14,615.84,395.64
58.42,1.24,3.17,635.39,395.44
58.62,1.25,3.15,620.72,397.77
58.82,1.23,3.14,610.95,395.64
59.02,1.26,3.15,596.29,399.25
59.22,1.26,3.17,571.85,398.41
59.42,1.24,3.17,576.74,395.44
59.62,1.25,3.15,596.29,397.77
59.82,1.23,3.17,552.30,393.96
60.02,1.24,3.15,542.52,396.29
60.22,1.25,3.14,532.75,398.62
60.42,1.24,3.14,532.75,397.13
60.62,1.25,3.14,547.41,398.62
60.82,1.26,3.15,557.18,399.25
61.02,1.23,3.15,547.41,394.79
61.22,1.26,3.10,557.18,402.70
61.42,1.25,3.15,576.74,397.77
61.62,1.24,3.15,654.94,396.29
61.82,1.25,3.14,596.29,398.62
62.02,1.23,3.21,591.40,391.48
62.22,1.23,3.17,591.40,393.96
62.42,1.25,3.10,635.39,401.20
62.62,1.23,3.09,586.51,399.06
62.82,1.25,3.09,557.18,402.07
63.02,1.26,3.05,547.41,406.23
63.22,1.24,3.06,508.31,402.32
63.42,1.24,3.10,488.76,399.70
63.62,1.23,3.10,508.31,398.20
63.82,1.26,3.11,493.65,401.83
64.02,1.26,3.10,518.08,402.70
64.22,1.25,3.13,537.63,399.48
64.42,1.25,3.09,547.41,402.07
64.62,1.25,3.10,552.30,401.20
64.82,1.24,3.09,522.97,400.57
65.02,1.22,3.09,513.20,397.55
65.22,1.25,3.11,527.86,400.34
65.42,1.23,3.06,547.41,400.81
65.62,1.25,3.10,522.97,401.20
65.82,1.26,3.11,532.75,401.83
66.02,1.24,3.09,542.52,400.57
66.22,1.25,3.10,571.85,401.20
66.42,1.25,3.10,562.07,401.20
66.62,1.25,3.10,547.41,401.20
66.82,1.26,3.11,552.30,401.83
67.02,1.24,3.10,562.07,399.70
67.22,1.24,3.09,562.07,400.57
67.42,1.26,3.10,542.52,402.70
67.62,1.24,3.09,542.52,400.57
67.82,1.25,3.10,532.75,401.20
68.02,1.26,3.11,527.86,401.83
68.22,1.24,3.09,513.20,400.57
68.42,1.26,3.10,518.08,402.70
68.62,1.23,3.11,518.08,397.34
68.82,1.24,3.10,513.20,399.70
69.02,1.25,3.11,513.20,400.34
69.22,1.23,3.09,498.53,399.06
69.42,1.24,3.09,527.86,400.57
69.62,1.26,3.11,518.08,401.83
69.82,1.23,3.09,498.53,399.06
70.02,1.24,3.11,493.65,398.84
70.22,1.26,3.13,498.53,400.96
70.42,1.25,3.11,493.65,400.34
70.62,1.25,3.10,522.97,401.20
70.82,1.24,3.10,498.53,399.70
71.02,1.22,3.10,508.31,396.68
71.22,1.26,3.10,527.86,402.70
71.42,1.23,3.10,522.97,398.20
71.62,1.25,3.10,513.20,401.20
71.82,1.26,3.10,498.53,402.70
72.02,1.25,3.09,503.42,402.07
72.22,1.24,3.11,498.53,398.84
72.42,1.24,3.10,518.08,399.70
72.62,1.25,3.10,508.31,401.20
72.82,1.26,3.10,513.20,402.70
73.02,1.24,3.10,508.31,399.70
73.22,1.24,3.09,493.65,400.57
73.42,1.24,3.10,503.42,399.70
73.62,1.25,3.11,488.76,400.34
73.82,1.24,3.09,508.31,400.57
74.02,1.24,3.10,513.20,399.70
74.22,1.25,3.09,513.20,402.07
74.42,1.26,3.10,508.31,402.70
74.62,1.25,3.10,513.20,401.20
74.82,1.23,3.09,513.20,399.06
75.02,1.25,3.10,547.41,401.20
75.22,1.23,3.10,527.86,398.20
75.42,1.24,3.10,518.08,399.70
75.62,1.25,3.10,532.75,401.20
75.82,1.24,3.11,542.52,398.84
76.02,1.23,3.11,527.86,397.34
76.22,1.26,3.13,542.52,400.96
76.42,1.26,3.11,557.18,401.83
76.62,1.24,3.09,562.07,400.57
76.82,1.24,3.10,576.74,399.70
77.02,1.23,3.09,562.07,399.06
77.22,1.23,3.09,566.96,399.06
77.42,1.26,3.10,562.07,402.70
77.62,1.23,3.07,552.30,399.93
77.82,1.22,3.10,557.18,396.68
78.02,1.26,3.10,557.18,402.70
78.22,1.25,3.09,571.85,402.07
78.42,1.25,3.09,601.17,402.07
78.62,1.27,3.11,566.96,403.31
78.82,1.26,3.07,562.07,404.45
79.02,1.26,3.10,532.75,402.70
79.22,1.24,3.11,513.20,398.84
79.42,1.25,3.07,522.97,402.95
79.62,1.26,3.10,537.63,402.70
79.82,1.25,3.10,513.20,401.20
80.02,1.24,3.10,527.86,399.70
80.22,1.23,3.09,532.75,399.06
80.42,1.25,3.07,537.63,402.95
80.62,1.26,3.10,562.07,402.70
80.82,1.26,3.10,576.74,402.70
81.02,1.24,3.09,586.51,400.57
81.22,1.24,3.10,586.51,399.70
81.42,1.23,3.11,571.85,397.34
81.62,1.24,3.10,586.51,399.70
81.82,1.24,3.10,581.62,399.70
82.02,1.23,3.09,576.74,399.06
82.22,1.25,3.09,576.74,402.07
82.42,1.25,3.10,606.06,401.20
82.62,1.22,3.10,615.84,396.68
82.82,1.26,3.10,606.06,402.70
83.02,1.26,3.10,615.84,402.70
83.22,1.26,3.09,606.06,403.57
83.42,1.26,3.10,610.95,402.70
83.62,1.26,3.06,606.06,405.34
83.82,1.26,3.09,596.29,403.57
84.02,1.25,3.10,610.95,401.20
84.22,1.25,3.10,606.06,401.20
84.42,1.25,3.09,610.95,402.07
84.62,1.26,3.10,630.50,402.70
84.82,1.24,3.09,620.72,400.57
85.02,1.25,3.10,620.72,401.20
85.22,1.24,3.09,640.27,400.57
85.42,1.25,3.09,650.05,402.07
85.62,1.24,3.09,669.60,400.57
85.82,1.23,3.10,650.05,398.20
86.02,1.24,3.09,669.60,400.57
86.22,1.23,3.10,674.49,398.20
86.42,1.23,3.06,664.71,400.81
86.62,1.25,3.09,659.82,402.07
86.82,1.24,3.10,654.94,399.70
87.02,1.24,3.06,630.50,402.32
87.22,1.25,3.10,630.50,401.20
87.42,1.25,3.10,620.72,401.20
87.62,1.27,3.06,610.95,406.83
87.82,1.25,3.10,610.95,401.20
88.02,1.23,3.10,586.51,398.20
88.22,1.24,3.09,610.95,400.57
88.42,1.24,3.09,615.84,400.57
88.62,1.23,3.06,630.50,400.81
88.82,1.25,3.07,645.16,402.95
89.02,1.26,3.07,645.16,404.45
89.22,1.24,3.07,630.50,401.44
89.42,1.24,3.09,669.60,400.57
89.62,1.25,3.10,694.04,401.20
89.82,1.23,3.06,654.94,400.81
90.02,1.26,3.09,684.26,403.57
90.22,1.24,3.10,674.49,399.70
90.42,1.24,3.09,659.82,400.57
90.62,1.24,3.07,635.39,401.44
90.82,1.23,3.09,610.95,399.06
91.02,1.24,3.09,610.95,400.57
91.22,1.26,3.09,606.06,403.57
91.42,1.23,3.06,610.95,400.81
91.62,1.25,3.09,615.84,402.07
91.82,1.26,3.10,615.84,402.70
92.02,1.24,3.10,630.50,399.70
92.22,1.25,3.09,630.50,402.07
92.42,1.23,3.09,625.61,399.06
92.62,1.22,3.09,625.61,397.55
92.82,1.25,3.10,630.50,401.20
93.02,1.24,3.07,606.06,401.44
93.22,1.24,3.06,601.17,402.32
93.42,1.26,3.09,620.72,403.57
93.62,1.25,3.09,610.95,402.07
93.82,1.24,3.06,620.72,402.32
94.02,1.25,3.07,630.50,402.95
94.22,1.23,3.06,606.06,400.81
94.42,1.26,3.09,610.95,403.57
94.62,1.24,3.10,625.61,399.70
94.82,1.23,3.07,630.50,399.93
95.02,1.24,3.07,625.61,401.44
95.22,1.26,3.09,635.39,403.57
95.42,1.23,3.06,615.84,400.81
95.62,1.26,3.10,620.72,402.70
95.82,1.23,3.05,630.50,401.69
96.02,1.25,3.09,654.94,402.07
96.22,1.24,3.10,659.82,399.70
96.42,1.26,3.07,669.60,404.45
96.62,1.26,3.06,645.16,405.34
96.82,1.25,3.09,630.50,402.07
97.02,1.25,3.06,650.05,403.83
97.22,1.25,3.10,664.71,401.20
97.42,1.23,3.07,645.16,399.93
97.62,1.26,3.07,664.71,404.45
97.82,1.25,3.09,674.49,402.07
98.02,1.22,3.05,664.71,400.16
98.22,1.24,3.07,679.37,401.44
98.42,1.26,3.10,654.94,402.70
98.62,1.22,3.06,674.49,399.29
98.82,1.25,3.09,664.71,402.07
99.02,1.23,3.09,645.16,399.06
99.22,1.24,3.07,659.82,401.44
99.42,1.26,3.07,654.94,404.45
99.62,1.23,3.07,640.27,399.93
99.82,1.26,3.09,645.16,403.57
100.02,1.25,3.06,615.84,403.83
100.22,1.23,3.06,640.27,400.81
100.42,1.25,3.07,645.16,402.95
100.62,1.24,3.07,640.27,401.44
100.82,1.26,3.07,654.94,404.45
101.02,1.24,3.10,654.94,399.70
101.22,1.25,3.07,630.50,402.95
101.42,1.24,3.05,640.27,403.21
101.62,1.25,3.07,645.16,402.95
101.82,1.23,3.06,645.16,400.81
102.02,1.25,3.07,659.82,402.95
102.22,1.26,3.07,669.60,404.45
102.42,1.24,3.06,659.82,402.32
102.62,1.26,3.07,654.94,404.45
102.82,1.24,3.06,659.82,402.32
103.02,1.25,3.07,654.94,402.95
103.22,1.24,3.09,659.82,400.57
103.42,1.24,3.06,645.16,402.32
103.62,1.24,3.07,645.16,401.44
103.82,1.25,3.07,654.94,402.95
104.02,1.25,3.06,659.82,403.83
104.22,1.25,3.09,659.82,402.07
104.42,1.26,3.09,659.82,403.57
104.62,1.27,3.06,654.94,406.83
104.82,1.26,3.09,645.16,403.57
105.02,1.24,3.09,635.39,400.57
105.22,1.26,3.07,640.27,404.45
105.42,1.26,3.09,625.61,403.57
105.62,1.23,3.09,606.06,399.06
105.82,1.26,3.07,645.16,404.45
106.02,1.26,3.10,630.50,402.70
106.22,1.24,3.05,630.50,403.21
106.42,1.25,3.07,654.94,402.95
106.62,1.25,3.07,669.60,402.95
106.82,1.24,3.05,654.94,403.21
107.02,1.24,3.07,654.94,401.44
107.22,1.22,3.06,654.94,399.29
107.42,1.24,3.05,674.49,403.21
107.62,1.26,3.07,664.71,404.45
107.82,1.25,3.06,640.27,403.83
108.02,1.25,3.09,625.61,402.07
108.22,1.25,3.09,650.05,402.07
108.42,1.24,3.06,640.27,402.32
108.62,1.26,3.07,645.16,404.45
108.82,1.23,3.07,635.39,399.93
109.02,1.25,3.06,650.05,403.83
109.22,1.25,3.09,654.94,402.07
109.42,1.24,3.09,640.27,400.57
109.62,1.23,3.07,640.27,399.93
109.82,1.26,3.09,635.39,403.57
110.02,1.25,3.09,610.95,402.07
110.22,1.25,3.09,630.50,402.07
110.42,1.25,3.07,625.61,402.95
110.62,1.23,3.06,635.39,400.81
110.82,1.26,3.07,610.95,404.45
111.02,1.26,3.09,606.06,403.57
111.22,1.23,3.06,581.62,400.81
111.42,1.25,3.10,571.85,401.20
111.62,1.23,3.07,562.07,399.93
111.82,1.23,3.06,562.07,400.81
112.02,1.25,3.07,576.74,402.95
112.22,1.24,3.06,557.18,402.32
112.42,1.25,3.09,576.74,402.07
112.62,1.26,3.10,571.85,402.70
112.82,1.24,3.07,581.62,401.44
113.02,1.25,3.07,581.62,402.95
113.22,1.24,3.09,576.74,400.57
113.42,1.25,3.06,581.62,403.83
113.62,1.24,3.10,586.51,399.70
113.82,1.26,3.10,576.74,402.70
114.02,1.26,3.07,581.62,404.45
114.22,1.26,3.07,601.17,404.45
114.42,1.25,3.10,596.29,401.20
114.62,1.25,3.07,581.62,402.95
114.82,1.23,3.06,562.07,400.81
115.02,1.23,3.07,557.18,399.93
115.22,1.26,3.07,557.18,404.45
115.42,1.26,3.09,557.18,403.57
115.62,1.25,3.07,576.74,402.95
115.82,1.24,3.07,581.62,401.44
116.02,1.23,3.09,571.85,399.06
116.22,1.23,3.06,566.96,400.81
116.42,1.25,3.10,581.62,401.20
116.62,1.22,3.07,557.18,398.41
116.82,1.25,3.09,571.85,402.07
117.02,1.26,3.09,566.96,403.57
117.22,1.24,3.05,547.41,403.21
117.42,1.26,3.07,537.63,404.45
117.62,1.26,3.09,557.18,403.57
117.82,1.26,3.06,566.96,405.34
118.02,1.26,3.07,576.74,404.45
118.22,1.25,3.09,566.96,402.07
118.42,1.26,3.05,562.07,406.23
118.62,1.25,3.07,566.96,402.95
118.82,1.23,3.09,547.41,399.06
119.02,1.25,3.07,552.30,402.95
119.22,1.27,3.07,532.75,405.95
119.42,1.24,3.06,527.86,402.32
119.62,1.24,3.06,532.75,402.32
119.82,1.26,3.07,508.31,404.45
120.02,1.26,3.07,493.65,404.45
120.22,1.24,3.07,488.76,401.44
120.42,1.25,3.06,498.53,403.83
120.62,1.25,3.06,503.42,403.83
120.82,1.24,3.09,518.08,400.57
121.02,1.23,3.06,498.53,400.81
121.22,1.24,3.09,513.20,400.57
121.42,1.24,3.09,542.52,400.57
121.62,1.23,3.06,527.86,400.81
121.82,1.26,3.07,522.97,404.45
122.02,1.26,3.09,532.75,403.57
122.22,1.26,3.06,532.75,405.34
122.42,1.25,3.09,542.52,402.07
122.62,1.24,3.09,527.86,400.57
122.82,1.25,3.05,542.52,404.72
123.02,1.26,3.09,542.52,403.57
123.22,1.23,3.06,522.97,400.81
123.42,1.24,3.07,537.63,401.44
123.62,1.24,3.07,542.52,401.44
123.82,1.24,3.07,547.41,401.44
124.02,1.25,3.05,557.18,404.72
124.22,1.26,3.07,552.30,404.45
124.42,1.25,3.07,571.85,402.95
124.62,1.25,3.07,566.96,402.95
124.82,1.23,3.06,557.18,400.81
125.02,1.24,3.09,571.85,400.57
125.22,1.26,3.07,562.07,404.45
125.42,1.23,3.07,527.86,399.93
125.62,1.26,3.06,532.75,405.34
125.82,1.25,3.07,518.08,402.95
126.02,1.23,3.09,483.87,399.06
126.22,1.24,3.06,483.87,402.32
126.42,1.26,3.09,483.87,403.57
126.62,1.24,3.09,474.10,400.57
126.82,1.26,3.07,483.87,404.45
127.02,1.25,3.07,474.10,402.95
127.22,1.26,3.05,478.98,406.23
127.42,1.25,3.07,488.76,402.95
127.62,1.23,3.05,483.87,401.69
127.82,1.24,3.06,469.21,402.32
128.02,1.25,3.09,474.10,402.07
128.22,1.22,3.06,459.43,399.29
128.42,1.26,3.07,469.21,404.45
128.62,1.26,3.07,488.76,404.45
128.82,1.22,3.05,493.65,400.16
129.02,1.25,3.07,498.53,402.95
129.22,1.25,3.06,488.76,403.83
129.42,1.25,3.07,469.21,402.95
129.62,1.26,3.09,469.21,403.57
129.82,1.23,3.06,449.66,400.81
130.02,1.26,3.07,469.21,404.45
130.22,1.25,3.09,483.87,402.07
130.42,1.24,3.05,483.87,403.21
130.62,1.24,3.06,474.10,402.32
130.82,1.25,3.06,459.43,403.83
131.02,1.26,3.06,464.32,405.34
131.22,1.24,3.09,483.87,400.57
131.42,1.24,3.07,483.87,401.44
131.62,1.26,3.07,503.42,404.45
131.82,1.26,3.06,498.53,405.34
132.02,1.23,3.05,478.98,401.69
132.22,1.24,3.07,469.21,401.44
132.42,1.26,3.09,449.66,403.57
132.62,1.24,3.05,420.33,403.21
132.82,1.24,3.09,435.00,400.57
133.02,1.26,3.07,420.33,404.45
133.22,1.23,3.05,420.33,401.69
133.42,1.24,3.06,425.22,402.32
133.62,1.24,3.09,430.11,400.57
133.82,1.23,3.06,425.22,400.81
134.02,1.26,3.10,439.88,402.70
134.22,1.26,3.09,439.88,403.57
134.42,1.23,3.05,435.00,401.69
134.62,1.26,3.07,444.77,404.45
134.82,1.25,3.06,444.77,403.83
135.02,1.24,3.02,444.77,405.00
135.22,1.24,3.07,430.11,401.44
135.42,1.24,3.07,444.77,401.44
135.62,1.24,3.05,420.33,403.21
135.82,1.24,3.09,435.00,400.57
136.02,1.24,3.06,430.11,402.32
136.22,1.24,3.07,430.11,401.44
136.42,1.24,3.09,459.43,400.57
136.62,1.23,3.06,439.88,400.81
136.82,1.24,3.09,435.00,400.57
137.02,1.26,3.09,430.11,403.57
137.22,1.26,3.05,444.77,406.23
137.42,1.24,3.07,454.55,401.44
137.62,1.26,3.07,469.21,404.45
137.82,1.26,3.05,469.21,406.23
138.02,1.26,3.07,478.98,404.45
138.22,1.25,3.07,469.21,402.95
138.42,1.24,3.06,464.32,402.32
138.62,1.26,3.07,459.43,404.45
138.82,1.23,3.06,444.77,400.81
139.02,1.25,3.07,459.43,402.95
139.22,1.25,3.09,469.21,402.07
139.42,1.23,3.06,435.00,400.81
139.62,1.25,3.07,444.77,402.95
139.82,1.23,3.07,444.77,399.93
140.02,1.25,3.06,435.00,403.83
140.22,1.26,3.07,454.55,404.45
140.42,1.26,3.07,454.55,404.45
140.62,1.24,3.09,444.77,400.57
140.82,1.26,3.09,459.43,403.57
141.02,1.23,3.06,439.88,400.81
141.22,1.23,3.05,459.43,401.69
141.42,1.23,3.09,449.66,399.06
141.62,1.26,3.06,454.55,405.34
141.82,1.24,3.05,464.32,403.21
142.02,1.24,3.07,478.98,401.44
142.22,1.26,3.06,488.76,405.34
142.42,1.26,3.07,488.76,404.45
142.62,1.25,3.09,508.31,402.07
142.82,1.24,3.05,503.42,403.21
143.02,1.26,3.09,518.08,403.57
143.22,1.25,3.06,547.41,403.83
143.42,1.23,3.06,586.51,400.81
143.62,1.25,3.07,606.06,402.95
143.82,1.25,3.07,610.95,402.95
144.02,1.23,3.07,596.29,399.93
144.22,1.26,3.07,591.40,404.45
144.42,1.24,3.07,576.74,401.44
144.62,1.25,3.06,581.62,403.83
144.82,1.25,3.07,601.17,402.95
145.02,1.23,3.07,586.51,399.93
145.22,1.24,3.05,596.29,403.21
145.42,1.25,3.06,576.74,403.83
145.62,1.23,3.06,527.86,400.81
145.82,1.25,3.05,513.20,404.72
146.02,1.26,3.09,498.53,403.57
146.22,1.25,3.05,493.65,404.72
146.42,1.24,3.07,513.20,401.44
146.62,1.24,3.07,508.31,401.44
146.82,1.25,3.07,503.42,402.95
147.02,1.26,3.07,498.53,404.45
147.22,1.23,3.07,488.76,399.93
147.42,1.24,3.06,498.53,402.32
147.62,1.26,3.07,503.42,404.45
147.82,1.23,3.06,503.42,400.81
148.02,1.25,3.07,513.20,402.95
148.22,1.26,3.07,518.08,404.45
148.42,1.26,3.05,527.86,406.23
148.62,1.26,3.09,532.75,403.57
148.82,1.25,3.07,537.63,402.95
149.02,1.24,3.05,552.30,403.21
149.22,1.25,3.07,586.51,402.95
149.42,1.23,3.05,586.51,401.69
149.62,1.25,3.07,591.40,402.95
149.82,1.25,3.05,610.95,404.72
150.02,1.24,3.05,606.06,403.21
150.22,1.24,3.06,606.06,402.32
150.42,1.25,3.07,591.40,402.95
150.62,1.23,3.06,591.40,400.81
150.82,1.24,3.09,576.74,400.57
151.02,1.24,3.07,571.85,401.44
151.22,1.24,3.09,537.63,400.57
151.42,1.26,3.07,537.63,404.45
151.62,1.23,3.05,532.75,401.69
151.82,1.25,3.07,537.63,402.95
152.02,1.26,3.09,527.86,403.57
152.22,1.23,3.06,527.86,400.81
152.42,1.25,3.07,503.42,402.95
152.62,1.24,3.07,474.10,401.44
152.82,1.24,3.05,474.10,403.21
153.02,1.25,3.07,449.66,402.95
153.22,1.25,3.09,439.88,402.07
153.42,1.25,3.05,415.44,404.72
153.62,1.25,3.06,425.22,403.83
153.82,1.24,3.06,420.33,402.32
154.02,1.25,3.06,425.22,403.83
154.22,1.26,3.07,435.00,404.45
154.42,1.22,3.05,430.11,400.16
154.62,1.25,3.07,444.77,402.95
154.82,1.25,3.09,444.77,402.07
155.02,1.22,3.05,435.00,400.16
155.22,1.25,3.07,454.55,402.95
155.42,1.24,3.09,469.21,400.57
155.62,1.24,3.07,464.32,401.44
155.82,1.26,3.07,488.76,404.45
156.02,1.23,3.06,464.32,400.81
156.22,1.25,3.07,464.32,402.95
156.42,1.24,3.07,439.88,401.44
156.62,1.24,3.05,435.00,403.21
156.82,1.25,3.07,439.88,402.95
157.02,1.23,3.07,415.44,399.93
157.22,1.26,3.05,420.33,406.23
157.42,1.26,3.07,415.44,404.45
157.62,1.23,3.06,410.56,400.81
157.82,1.26,3.07,410.56,404.45
158.02,1.24,3.07,430.11,401.44
158.22,1.22,3.05,415.44,400.16
158.42,1.25,3.07,405.67,402.95
158.62,1.23,3.09,425.22,399.06
158.82,1.24,3.06,415.44,402.32
159.02,1.26,3.09,381.23,403.57
159.22,1.24,3.07,356.79,401.44
159.42,1.26,3.10,381.23,402.70
159.62,1.25,3.07,381.23,402.95
159.82,1.23,3.06,361.68,400.81
160.02,1.26,3.07,381.23,404.45
160.22,1.25,3.05,351.91,404.72
160.42,1.24,3.03,347.02,404.10
160.62,1.26,3.07,356.79,404.45
160.82,1.23,3.06,347.02,400.81
161.02,1.26,3.06,356.79,405.34
161.22,1.25,3.09,337.24,402.07
161.42,1.24,3.06,347.02,402.32
161.62,1.24,3.07,356.79,401.44
161.82,1.24,3.07,356.79,401.44
162.02,1.25,3.07,347.02,402.95
162.22,1.26,3.09,347.02,403.57
162.42,1.23,3.06,322.58,400.81
162.62,1.25,3.07,337.24,402.95
162.82,1.24,3.09,322.58,400.57
163.02,1.23,3.05,332.36,401.69
163.22,1.26,3.07,327.47,404.45
163.42,1.24,3.05,327.47,403.21
163.62,1.27,3.05,327.47,407.73
163.82,1.23,3.09,312.81,399.06
164.02,1.24,3.07,312.81,401.44
164.22,1.24,3.07,327.47,401.44
164.42,1.25,3.06,322.58,403.83
164.62,1.24,3.07,322.58,401.44
164.82,1.25,3.09,307.92,402.07
165.02,1.24,3.06,312.81,402.32
165.22,1.24,3.09,312.81,400.57
165.42,1.23,3.09,312.81,399.06
165.62,1.26,3.07,303.03,404.45
165.82,1.26,3.07,312.81,404.45
166.02,1.24,3.07,303.03,401.44
166.22,1.24,3.05,317.69,403.21
166.42,1.26,3.09,347.02,403.57
166.62,1.26,3.06,356.79,405.34
166.82,1.25,3.05,356.79,404.72
167.02,1.26,3.07,347.02,404.45
167.22,1.23,3.03,312.81,402.58
167.42,1.25,3.06,317.69,403.83
167.62,1.26,3.07,312.81,404.45
167.82,1.23,3.05,303.03,401.69
168.02,1.24,3.07,312.81,401.44
168.22,1.23,3.09,293.26,399.06
168.42,1.25,3.06,303.03,403.83
168.62,1.25,3.07,317.69,402.95
168.82,1.24,3.06,298.14,402.32
169.02,1.23,3.05,312.81,401.69
169.22,1.26,3.07,307.92,404.45
169.42,1.25,3.07,317.69,402.95
169.62,1.24,3.06,322.58,402.32
169.82,1.24,3.09,293.26,400.57
170.02,1.26,3.07,293.26,404.45
170.22,1.26,3.06,317.69,405.34
170.42,1.23,3.07,317.69,399.93
170.62,1.25,3.06,337.24,403.83
170.82,1.26,3.06,322.58,405.34
171.02,1.24,3.07,303.03,401.44
171.22,1.24,3.05,298.14,403.21
171.42,1.25,3.07,303.03,402.95
171.62,1.24,3.07,283.48,401.44
171.82,1.25,3.07,298.14,402.95
172.02,1.25,3.07,293.26,402.95
172.22,1.24,3.07,293.26,401.44
172.42,1.25,3.06,307.92,403.83
172.62,1.26,3.07,303.03,404.45
172.82,1.23,3.09,288.37,399.06
173.02,1.26,3.07,312.81,404.45
173.22,1.26,3.06,307.92,405.34
173.42,1.24,3.05,303.03,403.21
173.62,1.26,3.07,303.03,404.45
173.82,1.25,3.09,307.92,402.07
174.02,1.24,3.07,317.69,401.44
174.22,1.25,3.07,298.14,402.95
174.42,1.23,3.05,288.37,401.69
174.62,1.25,3.06,307.92,403.83
174.82,1.25,3.07,347.02,402.95
175.02,1.24,3.05,327.47,403.21
175.22,1.24,3.07,322.58,401.44
175.42,1.25,3.07,312.81,402.95
175.62,1.24,3.02,307.92,405.00
175.82,1.24,3.06,298.14,402.32
176.02,1.23,3.07,283.48,399.93
176.22,1.25,3.05,293.26,404.72
176.42,1.25,3.07,283.48,402.95
176.62,1.26,3.07,263.93,404.45
176.82,1.25,3.06,268.82,403.83
177.02,1.25,3.07,278.59,402.95
177.22,1.25,3.09,273.70,402.07
177.42,1.25,3.05,273.70,404.72
177.62,1.25,3.06,288.37,403.83
177.82,1.22,3.06,288.37,399.29
178.02,1.25,3.07,312.81,402.95
178.22,1.25,3.09,312.81,402.07
178.42,1.23,3.05,293.26,401.69
178.62,1.26,3.07,288.37,404.45
178.82,1.24,3.07,278.59,401.44
179.02,1.24,3.05,278.59,403.21
179.22,1.25,3.07,307.92,402.95
179.42,1.23,3.05,303.03,401.69
179.62,1.24,3.10,307.92,399.70
179.82,1.26,3.07,312.81,404.45
180.02,1.24,3.06,312.81,402.32
180.22,1.25,3.07,337.24,402.95
180.42,1.26,3.09,322.58,403.57
180.62,1.26,3.05,312.81,406.23
180.82,1.26,3.07,317.69,404.45
181.02,1.23,3.07,312.81,399.93
181.22,1.26,3.07,317.69,404.45
181.42,1.23,3.06,312.81,400.81
181.62,1.25,3.07,303.03,402.95
181.82,1.24,3.05,288.37,403.21
182.02,1.24,3.06,307.92,402.32
182.22,1.23,3.06,312.81,400.81
182.42,1.24,3.07,317.69,401.44
182.62,1.25,3.07,312.81,402.95
182.82,1.24,3.05,312.81,403.21
183.02,1.23,3.07,332.36,399.93
183.22,1.24,3.06,327.47,402.32
183.42,1.26,3.06,322.58,405.34
183.62,1.24,3.07,312.81,401.44
183.82,1.25,3.05,293.26,404.72
184.02,1.26,3.07,312.81,404.45
184.22,1.26,3.06,317.69,405.34
184.42,1.24,3.05,317.69,403.21
184.62,1.26,3.07,312.81,404.45
184.82,1.27,3.09,332.36,405.06
185.02,1.26,3.05,337.24,406.23
185.22,1.26,3.07,322.58,404.45
185.42,1.25,3.09,293.26,402.07
185.62,1.26,3.05,307.92,406.23
185.82,1.26,3.07,298.14,404.45
186.02,1.22,3.06,293.26,399.29
186.22,1.25,3.06,303.03,403.83
186.42,1.25,3.05,278.59,404.72
186.62,1.23,3.06,263.93,400.81
186.82,1.24,3.06,278.59,402.32
187.02,1.25,3.10,268.82,401.20
187.22,1.24,3.05,278.59,403.21
187.42,1.24,3.06,283.48,402.32
187.62,1.23,3.07,293.26,399.93
187.82,1.24,3.09,312.81,400.57
188.02,1.26,3.07,337.24,404.45
188.22,1.23,3.05,317.69,401.69
188.42,1.25,3.09,347.02,402.07
188.62,1.26,3.07,361.68,404.45
188.82,1.23,3.05,342.13,401.69
189.02,1.26,3.06,342.13,405.34
189.22,1.26,3.07,322.58,404.45
189.42,1.26,3.06,293.26,405.34
189.62,1.25,3.07,312.81,402.95
189.82,1.25,3.07,303.03,402.95
190.02,1.26,3.05,312.81,406.23
190.22,1.24,3.06,303.03,402.32
190.42,1.24,3.05,298.14,403.21
190.62,1.26,3.05,293.26,406.23
190.82,1.25,3.06,288.37,403.83
191.02,1.24,3.05,263.93,403.21
191.22,1.24,3.05,283.48,403.21
191.42,1.25,3.07,273.70,402.95
191.62,1.23,3.05,263.93,401.69
191.82,1.25,3.06,268.82,403.83
192.02,1.24,3.06,239.49,402.32
192.22,1.22,3.06,268.82,399.29
192.42,1.26,3.06,278.59,405.34
192.62,1.23,3.06,278.59,400.81
192.82,1.25,3.07,283.48,402.95
193.02,1.26,3.07,298.14,404.45
193.22,1.23,3.07,273.70,399.93
193.42,1.25,3.07,263.93,402.95
193.62,1.23,3.07,229.72,399.93
193.82,1.26,3.06,234.60,405.34
194.02,1.25,3.07,249.27,402.95
194.22,1.23,3.07,239.49,399.93
194.42,1.25,3.05,244.38,404.72
194.62,1.25,3.06,249.27,403.83
194.82,1.25,3.06,263.93,403.83
195.02,1.24,3.05,254.15,403.21
195.22,1.26,3.07,249.27,404.45
195.42,1.23,3.06,215.05,400.81
195.62,1.24,3.07,234.60,401.44
195.82,1.25,3.06,244.38,403.83
196.02,1.22,3.06,229.72,399.29
196.22,1.25,3.06,239.49,403.83
196.42,1.24,3.09,234.60,400.57
196.62,1.24,3.06,234.60,402.32
196.82,1.24,3.07,239.49,401.44
197.02,1.25,3.07,239.49,402.95
197.22,1.23,3.06,234.60,400.81
197.42,1.26,3.07,239.49,404.45
197.62,1.26,3.07,239.49,404.45
197.82,1.24,3.03,219.94,404.10
198.02,1.24,3.07,224.83,401.44
198.22,1.25,3.07,205.28,402.95
198.42,1.25,3.05,219.94,404.72
198.62,1.24,3.07,224.83,401.44
198.82,1.23,3.07,224.83,399.93
199.02,1.23,3.06,244.38,400.81
199.22,1.25,3.05,239.49,404.72
199.42,1.23,3.06,234.60,400.81
199.62,1.24,3.06,244.38,402.32
199.82,1.25,3.07,224.83,402.95
200.02,1.24,3.05,244.38,403.21
200.22,1.24,3.06,224.83,402.32
200.42,1.26,3.07,234.60,404.45
200.62,1.26,3.06,219.94,405.34
200.82,1.26,3.09,219.94,403.57
201.02,1.25,3.09,234.60,402.07
201.22,1.24,3.06,229.72,402.32
201.42,1.26,3.05,224.83,406.23
201.62,1.23,3.05,215.05,401.69
201.82,1.24,3.03,210.17,404.10
202.02,1.26,3.05,224.83,406.23
202.22,1.23,3.05,210.17,401.69
202.42,1.24,3.07,224.83,401.44
202.62,1.25,3.07,219.94,402.95
202.82,1.24,3.07,268.82,401.44
203.02,1.23,3.07,263.93,399.93
203.22,1.24,3.07,273.70,401.44
203.42,1.24,3.07,249.27,401.44
203.62,1.24,3.09,268.82,400.57
203.82,1.24,3.05,273.70,403.21
204.02,1.26,3.07,268.82,404.45
204.22,1.25,3.07,254.15,402.95
204.42,1.25,3.06,259.04,403.83
204.62,1.25,3.07,259.04,402.95
204.82,1.25,3.07,249.27,402.95
205.02,1.25,3.05,234.60,404.72
205.22,1.26,3.06,254.15,405.34
205.42,1.23,3.07,254.15,399.93
205.62,1.25,3.07,263.93,402.95
205.82,1.26,3.07,273.70,404.45
206.02,1.23,3.05,268.82,401.69
206.22,1.25,3.06,273.70,403.83
206.42,1.26,3.07,273.70,404.45
206.62,1.24,3.05,278.59,403.21
206.82,1.26,3.06,288.37,405.34
207.02,1.24,3.05,288.37,403.21
207.22,1.25,3.05,278.59,404.72
207.42,1.23,3.07,268.82,399.93
207.62,1.24,3.05,278.59,403.21
207.82,1.25,3.06,283.48,403.83
208.02,1.23,3.03,254.15,402.58
208.22,1.24,3.06,259.04,402.32
208.42,1.24,3.07,283.48,401.44
208.62,1.24,3.05,259.04,403.21
208.82,1.26,3.06,268.82,405.34
209.02,1.25,3.09,263.93,402.07
209.22,1.22,3.06,254.15,399.29
209.42,1.24,3.07,259.04,401.44
209.62,1.23,3.06,244.38,400.81
209.82,1.22,3.07,254.15,398.41
210.02,1.26,3.07,244.38,404.45
210.22,1.23,3.05,254.15,401.69
210.42,1.25,3.06,259.04,403.83
210.62,1.23,3.06,249.27,400.81
210.82,1.26,3.06,259.04,405.34
211.02,1.25,3.06,263.93,403.83
211.22,1.25,3.07,249.27,402.95
211.42,1.25,3.06,239.49,403.83
211.62,1.26,3.07,259.04,404.45
211.82,1.25,3.07,244.38,402.95
212.02,1.24,3.06,249.27,402.32
212.22,1.26,3.07,254.15,404.45
212.42,1.22,3.07,224.83,398.41
212.62,1.26,3.07,234.60,404.45
212.82,1.26,3.06,254.15,405.34
213.02,1.24,3.06,254.15,402.32
213.22,1.24,3.07,249.27,401.44
213.42,1.23,3.05,254.15,401.69
213.62,1.25,3.05,259.04,404.72
213.82,1.25,3.07,268.82,402.95
214.02,1.24,3.05,263.93,403.21
214.22,1.26,3.06,278.59,405.34
214.42,1.24,3.06,259.04,402.32
214.62,1.25,3.05,268.82,404.72
214.82,1.25,3.07,273.70,402.95
215.02,1.23,3.06,259.04,400.81
215.22,1.25,3.06,278.59,403.83
215.42,1.24,3.07,283.48,401.44
215.62,1.23,3.06,273.70,400.81
215.82,1.25,3.06,278.59,403.83
216.02,1.23,3.06,273.70,400.81
216.22,1.23,3.06,283.48,400.81
216.42,1.25,3.07,283.48,402.95
216.62,1.23,3.06,263.93,400.81
216.82,1.24,3.07,268.82,401.44
217.02,1.26,3.07,273.70,404.45
217.22,1.26,3.06,268.82,405.34
217.42,1.25,3.07,273.70,402.95
217.62,1.24,3.09,273.70,400.57
217.82,1.25,3.05,273.70,404.72
218.02,1.26,3.07,263.93,404.45
218.22,1.24,3.06,239.49,402.32
218.42,1.23,3.06,254.15,400.81
218.62,1.25,3.06,254.15,403.83
218.82,1.23,3.05,244.38,401.69
219.02,1.26,3.07,254.15,404.45
219.22,1.26,3.07,244.38,404.45
219.42,1.25,3.06,239.49,403.83
219.62,1.26,3.07,249.27,404.45
219.82,1.25,3.05,234.60,404.72
220.02,1.25,3.06,234.60,403.83
220.22,1.24,3.07,263.93,401.44
220.42,1.24,3.05,298.14,403.21
220.62,1.26,3.05,268.82,406.23
220.82,1.25,3.06,259.04,403.83
221.02,1.23,3.05,263.93,401.69
221.22,1.26,3.07,263.93,404.45
221.42,1.25,3.07,254.15,402.95
221.62,1.26,3.03,278.59,407.13
221.82,1.26,3.10,288.37,402.70
222.02,1.24,3.06,278.59,402.32
222.22,1.24,3.05,283.48,403.21
222.42,1.24,3.06,288.37,402.32
222.62,1.24,3.06,273.70,402.32
222.82,1.24,3.07,283.48,401.44
223.02,1.23,3.05,278.59,401.69
223.22,1.24,3.07,254.15,401.44
223.42,1.26,3.07,234.60,404.45
223.62,1.24,3.06,219.94,402.32
223.82,1.23,3.03,234.60,402.58
224.02,1.26,3.07,259.04,404.45
224.22,1.25,3.05,263.93,404.72
224.42,1.26,3.07,263.93,404.45
224.62,1.24,3.07,263.93,401.44
224.82,1.24,3.05,254.15,403.21
225.02,1.25,3.07,259.04,402.95
225.22,1.23,3.06,249.27,400.81
225.42,1.24,3.03,254.15,404.10
225.62,1.26,3.07,254.15,404.45
225.82,1.25,3.07,234.60,402.95
226.02,1.24,3.05,244.38,403.21
226.22,1.23,3.07,229.72,399.93
226.42,1.25,3.07,249.27,402.95
226.62,1.25,3.03,244.38,405.62
226.82,1.25,3.06,283.48,403.83
227.02,1.23,3.07,288.37,399.93
227.22,1.23,3.06,278.59,400.81
227.42,1.26,3.06,273.70,405.34
227.62,1.23,3.06,254.15,400.81
227.82,1.26,3.07,278.59,404.45
228.02,1.26,3.07,268.82,404.45
228.22,1.24,3.05,254.15,403.21
228.42,1.26,3.05,244.38,406.23
228.62,1.24,3.05,244.38,403.21
228.82,1.25,3.07,249.27,402.95
229.02,1.25,3.07,259.04,402.95
229.22,1.24,3.06,263.93,402.32
229.42,1.24,3.06,259.04,402.32
229.62,1.25,3.07,254.15,402.95
229.82,1.23,3.05,254.15,401.69
230.02,1.26,3.05,249.27,406.23
230.22,1.24,3.06,254.15,402.32
230.42,1.25,3.05,259.04,404.72
230.62,1.23,3.06,254.15,400.81
230.82,1.23,3.06,254.15,400.81
231.02,1.26,3.06,273.70,405.34
231.22,1.24,3.07,244.38,401.44
231.42,1.25,3.09,249.27,402.07
231.62,1.24,3.06,268.82,402.32
231.82,1.25,3.09,273.70,402.07
232.02,1.24,3.07,268.82,401.44
232.22,1.26,3.07,254.15,404.45
232.42,1.24,3.06,259.04,402.32
232.62,1.26,3.09,259.04,403.57
232.82,1.26,3.09,263.93,403.57
233.02,1.25,3.05,254.15,404.72
233.22,1.26,3.07,263.93,404.45
233.42,1.25,3.09,254.15,402.07
233.62,1.25,3.05,254.15,404.72
233.82,1.25,3.05,249.27,404.72
234.02,1.24,3.09,224.83,400.57
234.22,1.26,3.07,229.72,404.45
234.42,1.25,3.07,234.60,402.95
234.62,1.24,3.05,259.04,403.21
234.82,1.26,3.07,249.27,404.45
235.02,1.25,3.06,244.38,403.83
235.22,1.25,3.06,244.38,403.83
235.42,1.23,3.07,234.60,399.93
235.62,1.22,3.05,234.60,400.16
235.82,1.25,3.05,229.72,404.72
236.02,1.26,3.07,239.49,404.45
236.22,1.24,3.05,224.83,403.21
236.42,1.26,3.07,229.72,404.45
236.62,1.23,3.07,234.60,399.93
236.82,1.26,3.06,259.04,405.34
237.02,1.23,3.11,244.38,397.34
237.22,1.22,3.06,234.60,399.29
237.42,1.24,3.06,244.38,402.32
237.62,1.23,3.06,229.72,400.81
237.82,1.24,3.05,224.83,403.21
238.02,1.25,3.06,234.60,403.83
238.22,1.25,3.06,234.60,403.83
238.42,1.24,3.03,229.72,404.10
238.62,1.25,3.07,239.49,402.95
238.82,1.24,3.05,249.27,403.21
239.02,1.25,3.06,239.49,403.83
239.22,1.24,3.06,234.60,402.32
239.42,1.23,3.06,249.27,400.81
239.62,1.26,3.06,268.82,405.34
239.82,1.23,3.07,254.15,399.93
240.02,1.24,3.05,268.82,403.21
240.22,1.24,3.06,283.48,402.32
240.42,1.23,3.05,259.04,401.69
240.62,1.25,3.06,273.70,403.83
240.82,1.25,3.09,263.93,402.07
241.02,1.23,3.07,254.15,399.93
241.22,1.23,3.07,273.70,399.93
241.42,1.25,3.06,249.27,403.83
241.62,1.25,3.06,239.49,403.83
241.82,1.25,3.07,254.15,402.95
242.02,1.23,3.05,234.60,401.69
242.22,1.26,3.06,244.38,405.34
242.42,1.25,3.07,249.27,402.95
242.62,1.23,3.05,249.27,401.69
242.82,1.25,3.07,229.72,402.95
243.02,1.26,3.07,244.38,404.45
243.22,1.24,3.06,259.04,402.32
243.42,1.24,3.07,254.15,401.44
243.62,1.24,3.10,234.60,399.70
243.82,1.26,3.06,254.15,405.34
244.02,1.26,3.07,249.27,404.45
244.22,1.24,3.05,234.60,403.21
244.42,1.25,3.07,259.04,402.95
244.62,1.25,3.06,254.15,403.83
244.82,1.24,3.06,244.38,402.32
245.02,1.26,3.07,234.60,404.45
245.22,1.25,3.05,224.83,404.72
245.42,1.26,3.07,239.49,404.45
245.62,1.25,3.07,234.60,402.95
245.82,1.25,3.06,224.83,403.83
246.02,1.25,3.07,244.38,402.95
246.22,1.24,3.07,234.60,401.44
246.42,1.25,3.05,234.60,404.72
246.62,1.26,3.06,239.49,405.34
246.82,1.23,3.05,239.49,401.69
247.02,1.25,3.03,249.27,405.62
247.22,1.26,3.09,249.27,403.57
247.42,1.23,3.06,239.49,400.81
247.62,1.24,3.06,249.27,402.32
247.82,1.22,3.06,234.60,399.29
248.02,1.23,3.07,244.38,399.93
248.22,1.26,3.06,259.04,405.34
248.42,1.23,3.06,244.38,400.81
248.62,1.24,3.09,254.15,400.57
248.82,1.25,3.07,244.38,402.95
249.02,1.23,3.05,249.27,401.69
249.22,1.26,3.07,234.60,404.45
249.42,1.27,3.09,234.60,405.06
249.62,1.26,3.05,239.49,406.23
249.82,1.26,3.07,249.27,404.45
250.02,1.25,3.09,229.72,402.07
250.22,1.24,3.06,244.38,402.32
250.42,1.26,3.06,268.82,405.34
250.62,1.23,3.07,254.15,399.93
250.82,1.24,3.05,263.93,403.21
251.02,1.25,3.07,263.93,402.95
251.22,1.23,3.03,254.15,402.58
251.42,1.26,3.06,263.93,405.34
251.62,1.25,3.09,263.93,402.07
251.82,1.25,3.06,254.15,403.83
252.02,1.26,3.06,259.04,405.34
252.22,1.23,3.06,254.15,400.81
252.42,1.25,3.07,278.59,402.95
252.62,1.26,3.06,283.48,405.34
252.82,1.23,3.05,278.59,401.69
253.02,1.25,3.06,293.26,403.83
253.22,1.26,3.07,312.81,404.45
253.42,1.23,3.05,293.26,401.69
253.62,1.24,3.06,288.37,402.32
253.82,1.25,3.09,278.59,402.07
254.02,1.26,3.03,273.70,407.13
254.22,1.25,3.09,263.93,402.07
254.42,1.23,3.07,263.93,399.93
254.62,1.26,3.05,288.37,406.23
254.82,1.25,3.07,288.37,402.95
255.02,1.23,3.07,273.70,399.93
255.22,1.25,3.06,283.48,403.83
255.42,1.27,3.06,278.59,406.83
255.62,1.24,3.05,268.82,403.21
255.82,1.25,3.06,254.15,403.83
256.02,1.26,3.07,244.38,404.45
256.22,1.22,3.05,254.15,400.16
256.42,1.24,3.07,268.82,401.44
256.62,1.25,3.09,273.70,402.07
256.82,1.25,3.06,268.82,403.83
257.02,1.24,3.07,293.26,401.44
257.22,1.24,3.03,278.59,404.10
257.42,1.25,3.05,283.48,404.72
257.62,1.23,3.06,263.93,400.81
257.82,1.24,3.06,278.59,402.32
258.02,1.26,3.06,278.59,405.34
258.22,1.23,3.06,254.15,400.81
258.42,1.25,3.05,268.82,404.72
258.62,1.26,3.07,259.04,404.45
258.82,1.24,3.07,249.27,401.44
259.02,1.26,3.07,259.04,404.45
259.22,1.25,3.05,263.93,404.72
259.42,1.25,3.07,249.27,402.95
259.62,1.25,3.06,254.15,403.83
259.82,1.23,3.06,273.70,400.81
260.02,1.24,3.03,268.82,404.10
260.22,1.26,3.07,263.93,404.45
260.42,1.26,3.09,273.70,403.57
