Repository: litresperminute/IMPACT-Lab-Thermal-Draw-Tower-Controller

File: Thermal Draw Trials/2026 Trials/Nylon PA6_Three-Channel 5th AR20.0_White_DR50.0_105_3.csv (part 1 of 6)
# material: Nylon PA6
# geometry: Three-Channel 5th AR
# preform_diameter: 20.0
# material_color: White
# temperature_C: 85290.0
# drawdown_ratio: 50.0
# trial_number: 105_3
# operator: Akila_Ahmed
# start_time: 2026-07-28 13:56:58
# notes: Feed and draw speeds set to 1.2 mm per min and 3.0 m per min. Corrected 5th AR with 0.3 mm Layer thickness.
Time(s),Feed(mm/min),Wind(m/min),Diameter(um),Predicted_diameter(um)
1.22,1.21,2.99,337.24,402.19
1.42,1.21,3.02,327.47,400.40
1.62,1.19,3.02,322.58,397.31
1.82,1.21,2.99,303.03,402.19
2.02,1.19,3.02,283.48,397.31
2.22,1.19,3.03,283.48,396.43
2.42,1.20,3.02,317.69,398.86
2.62,1.19,3.01,288.37,398.20
2.82,1.22,3.02,317.69,401.94
3.02,1.20,3.01,303.03,399.75
3.22,1.20,3.01,322.58,399.75
3.42,1.21,3.02,298.14,400.40
3.62,1.18,2.99,312.81,397.53
3.82,1.21,3.02,303.03,400.40
4.02,1.21,2.99,307.92,402.19
4.22,1.21,3.01,288.37,401.29
4.42,1.20,2.99,288.37,400.64
4.62,1.20,3.02,307.92,398.86
4.82,1.18,3.01,322.58,396.64
5.02,1.19,3.02,307.92,397.31
5.22,1.21,3.02,283.48,400.40
5.42,1.19,3.01,288.37,398.20
5.62,1.21,3.02,293.26,400.40
5.82,1.21,3.02,293.26,400.40
6.02,1.20,3.02,278.59,398.86
6.22,1.18,2.99,263.93,397.53
6.42,1.21,3.02,263.93,400.40
6.62,1.19,3.01,254.15,398.20
6.82,1.20,3.02,239.49,398.86
7.02,1.19,3.01,224.83,398.20
7.22,1.20,3.01,234.60,399.75
7.42,1.20,3.02,229.72,398.86
7.62,1.19,2.99,219.94,399.09
7.82,1.18,3.02,244.38,395.76
8.02,1.20,3.03,249.27,397.98
8.22,1.19,3.01,244.38,398.20
8.42,1.20,3.01,239.49,399.75
8.62,1.21,3.01,249.27,401.29
8.82,1.20,2.99,234.60,400.64
9.02,1.21,3.02,259.04,400.40
9.22,1.21,3.01,249.27,401.29
9.42,1.20,3.01,224.83,399.75
9.62,1.20,3.02,215.05,398.86
9.82,1.20,3.01,234.60,399.75
10.02,1.20,3.02,239.49,398.86
10.22,1.17,3.01,234.60,395.07
10.42,1.22,3.02,239.49,401.94
10.62,1.20,3.01,229.72,399.75
10.82,1.21,2.99,229.72,402.19
11.02,1.18,3.01,234.60,396.64
11.22,1.21,3.02,239.49,400.40
11.42,1.21,3.02,229.72,400.40
11.62,1.21,3.02,244.38,400.40
11.82,1.20,3.01,234.60,399.75
12.02,1.20,3.01,239.49,399.75
12.22,1.22,3.01,244.38,402.84
12.42,1.20,3.02,244.38,398.86
12.62,1.20,3.02,234.60,398.86
12.82,1.20,2.99,210.17,400.64
13.02,1.21,3.02,205.28,400.40
13.22,1.19,3.02,229.72,397.31
13.42,1.21,3.02,219.94,400.40
13.62,1.20,3.01,219.94,399.75
13.82,1.21,3.02,229.72,400.40
14.02,1.19,3.02,215.05,397.31
14.22,1.20,3.02,219.94,398.86
14.42,1.21,3.01,205.28,401.29
14.62,1.20,3.01,200.39,399.75
14.82,1.21,3.02,215.05,400.40
15.02,1.20,2.99,215.05,400.64
15.22,1.21,3.02,215.05,400.40
15.42,1.19,3.02,205.28,397.31
15.62,1.21,3.01,219.94,401.29
15.82,1.21,3.01,234.60,401.29
16.02,1.20,3.02,215.05,398.86
16.22,1.21,2.99,210.17,402.19
16.42,1.20,2.99,229.72,400.64
16.62,1.21,3.01,234.60,401.29
16.82,1.20,3.01,219.94,399.75
17.02,1.20,3.01,210.17,399.75
17.22,1.21,3.01,205.28,401.29
17.42,1.19,3.02,215.05,397.31
17.62,1.20,3.03,200.39,397.98
17.82,1.21,3.01,205.28,401.29
18.02,1.19,2.97,195.50,400.89
18.22,1.20,3.03,200.39,397.98
18.42,1.21,2.99,200.39,402.19
18.62,1.20,3.01,190.62,399.75
18.82,1.21,3.02,180.84,400.40
19.02,1.19,2.99,180.84,399.09
19.22,1.18,3.02,200.39,395.76
19.42,1.21,3.01,185.73,401.29
19.62,1.20,3.02,219.94,398.86
19.82,1.19,3.01,205.28,398.20
20.02,1.20,3.01,205.28,399.75
20.22,1.22,3.01,205.28,402.84
20.42,1.20,3.01,215.05,399.75
20.62,1.20,3.03,234.60,397.98
20.82,1.19,3.01,224.83,398.20
21.02,1.20,3.02,200.39,398.86
21.22,1.21,3.02,185.73,400.40
21.42,1.21,3.02,200.39,400.40
21.62,1.19,3.02,195.50,397.31
21.82,1.20,3.01,219.94,399.75
22.02,1.21,3.02,205.28,400.40
22.22,1.20,3.02,224.83,398.86
22.42,1.20,3.02,219.94,398.86
22.62,1.19,2.99,200.39,399.09
22.82,1.20,3.01,215.05,399.75
23.02,1.20,3.03,215.05,397.98
23.22,1.20,3.01,215.05,399.75
23.42,1.21,3.02,210.17,400.40
23.62,1.21,3.01,224.83,401.29
23.82,1.21,3.01,210.17,401.29
24.02,1.20,3.03,200.39,397.98
24.22,1.21,3.02,195.50,400.40
24.42,1.19,2.99,219.94,399.09
24.62,1.21,3.02,224.83,400.40
24.82,1.21,3.02,190.62,400.40
25.02,1.20,3.01,185.73,399.75
25.22,1.19,3.03,190.62,396.43
25.42,1.18,2.99,205.28,397.53
25.62,1.19,3.02,205.28,397.31
25.82,1.20,3.01,190.62,399.75
26.02,1.21,3.01,200.39,401.29
26.22,1.20,3.03,185.73,397.98
26.42,1.21,3.02,185.73,400.40
26.62,1.19,2.99,215.05,399.09
26.82,1.19,3.02,195.50,397.31
27.02,1.20,3.01,185.73,399.75
27.22,1.20,3.01,200.39,399.75
27.42,1.18,3.03,200.39,394.88
27.62,1.20,2.99,205.28,400.64
27.82,1.20,3.02,205.28,398.86
28.02,1.18,2.98,205.28,398.42
28.22,1.21,2.99,210.17,402.19
28.42,1.18,3.01,200.39,396.64
28.62,1.20,3.01,219.94,399.75
28.82,1.21,3.01,210.17,401.29
29.02,1.20,3.01,215.05,399.75
29.22,1.19,3.02,195.50,397.31
29.42,1.21,2.99,185.73,402.19
29.62,1.21,3.01,195.50,401.29
29.82,1.18,2.99,200.39,397.53
30.02,1.20,2.99,215.05,400.64
30.22,1.18,3.01,205.28,396.64
30.42,1.20,3.01,210.17,399.75
30.62,1.19,2.99,195.50,399.09
30.82,1.20,3.01,215.05,399.75
31.02,1.21,2.99,205.28,402.19
31.22,1.20,3.01,200.39,399.75
31.42,1.19,3.02,195.50,397.31
31.62,1.20,3.02,200.39,398.86
31.82,1.21,3.01,195.50,401.29
32.02,1.19,2.99,175.95,399.09
32.22,1.22,3.02,195.50,401.94
32.42,1.19,3.01,215.05,398.20
32.62,1.20,3.02,200.39,398.86
32.82,1.19,3.02,195.50,397.31
33.02,1.21,3.02,200.39,400.40
33.22,1.19,3.02,195.50,397.31
33.42,1.19,3.01,185.73,398.20
33.62,1.21,3.02,180.84,400.40
33.82,1.20,2.99,205.28,400.64
34.02,1.21,2.99,190.62,402.19
34.22,1.20,2.99,190.62,400.64
34.42,1.20,3.01,190.62,399.75
34.62,1.21,3.02,195.50,400.40
34.82,1.20,3.03,205.28,397.98
35.02,1.20,3.03,210.17,397.98
35.22,1.20,2.99,190.62,400.64
35.42,1.22,3.02,205.28,401.94
35.62,1.19,3.01,180.84,398.20
35.82,1.21,3.02,195.50,400.40
36.02,1.20,3.03,195.50,397.98
36.22,1.19,2.99,200.39,399.09
36.42,1.22,3.01,195.50,402.84
36.62,1.21,2.98,210.17,403.10
36.82,1.20,3.02,200.39,398.86
37.02,1.19,3.02,195.50,397.31
37.22,1.21,3.02,215.05,400.40
37.42,1.19,3.01,200.39,398.20
37.62,1.20,3.03,200.39,397.98
37.82,1.19,3.01,215.05,398.20
38.02,1.21,2.98,219.94,403.10
38.22,1.21,3.02,215.05,400.40
38.42,1.20,2.99,224.83,400.64
38.62,1.18,3.02,224.83,395.76
38.82,1.20,2.99,244.38,400.64
39.02,1.20,2.99,234.60,400.64
39.22,1.21,3.02,249.27,400.40
39.42,1.20,2.99,249.27,400.64
39.62,1.21,3.02,263.93,400.40
39.82,1.18,2.99,249.27,397.53
40.02,1.21,3.02,249.27,400.40
40.22,1.18,3.01,278.59,396.64
40.42,1.20,3.02,283.48,398.86
40.62,1.21,3.02,273.70,400.40
40.82,1.22,3.01,268.82,402.84
41.02,1.20,3.02,263.93,398.86
41.22,1.19,2.98,273.70,399.99
41.42,1.21,3.02,273.70,400.40
41.62,1.19,2.99,259.04,399.09
41.82,1.21,3.02,283.48,400.40
42.02,1.21,3.01,293.26,401.29
42.22,1.20,3.01,268.82,399.75
42.42,1.21,3.02,263.93,400.40
42.62,1.18,2.99,259.04,397.53
42.82,1.19,3.03,249.27,396.43
43.02,1.18,2.99,254.15,397.53
43.22,1.21,3.02,263.93,400.40
43.42,1.19,3.02,263.93,397.31
43.62,1.20,3.01,268.82,399.75
43.82,1.19,2.99,254.15,399.09
44.02,1.21,3.01,278.59,401.29
44.22,1.21,3.02,263.93,400.40
44.42,1.22,3.01,263.93,402.84
44.62,1.21,2.99,278.59,402.19
44.82,1.19,3.01,288.37,398.20
45.02,1.20,3.02,298.14,398.86
45.22,1.21,3.01,293.26,401.29
45.42,1.21,3.03,293.26,399.52
45.62,1.21,3.02,303.03,400.40
45.82,1.19,2.99,293.26,399.09
46.02,1.22,3.01,293.26,402.84
46.22,1.18,2.99,273.70,397.53
46.42,1.20,3.02,273.70,398.86
46.62,1.20,3.02,288.37,398.86
46.82,1.20,3.02,283.48,398.86
47.02,1.19,3.02,293.26,397.31
47.22,1.18,3.01,278.59,396.64
47.42,1.19,3.01,268.82,398.20
47.62,1.19,2.99,268.82,399.09
47.82,1.21,3.02,293.26,400.40
48.02,1.19,2.99,298.14,399.09
48.22,1.21,3.02,278.59,400.40
48.42,1.19,3.01,259.04,398.20
48.62,1.22,3.01,268.82,402.84
48.82,1.19,3.01,259.04,398.20
49.02,1.18,2.99,268.82,397.53
49.22,1.20,3.01,283.48,399.75
49.42,1.20,3.01,259.04,399.75
49.62,1.21,3.01,283.48,401.29
49.82,1.19,2.99,283.48,399.09
50.02,1.20,3.01,293.26,399.75
50.22,1.21,3.01,293.26,401.29
50.42,1.19,3.01,288.37,398.20
50.62,1.19,3.02,278.59,397.31
50.82,1.20,3.01,288.37,399.75
51.02,1.21,3.03,283.48,399.52
51.22,1.19,3.02,283.48,397.31
51.42,1.21,3.02,307.92,400.40
51.62,1.20,3.01,273.70,399.75
51.82,1.20,3.02,288.37,398.86
52.02,1.21,3.02,278.59,400.40
52.22,1.20,2.99,283.48,400.64
52.42,1.20,3.02,298.14,398.86
52.62,1.18,3.01,288.37,396.64
52.82,1.19,3.02,283.48,397.31
53.02,1.21,3.02,273.70,400.40
53.22,1.20,2.99,278.59,400.64
53.42,1.19,3.02,283.48,397.31
53.62,1.20,2.99,317.69,400.64
53.82,1.21,2.99,322.58,402.19
54.02,1.20,3.01,322.58,399.75
54.22,1.21,3.02,298.14,400.40
54.42,1.19,2.99,317.69,399.09
54.62,1.22,3.01,322.58,402.84
54.82,1.21,3.02,312.81,400.40
55.02,1.21,3.02,327.47,400.40
55.22,1.18,3.01,312.81,396.64
55.42,1.20,3.02,307.92,398.86
55.62,1.21,3.01,293.26,401.29
55.82,1.20,2.99,278.59,400.64
56.02,1.21,3.02,249.27,400.40
56.22,1.19,2.99,249.27,399.09
56.42,1.20,3.02,239.49,398.86
56.62,1.20,2.99,244.38,400.64
56.82,1.20,3.01,234.60,399.75
57.02,1.20,3.02,259.04,398.86
57.22,1.20,3.01,239.49,399.75
57.42,1.21,3.01,263.93,401.29
57.62,1.19,2.99,254.15,399.09
57.82,1.22,3.02,259.04,401.94
58.02,1.19,3.01,273.70,398.20
58.22,1.20,3.01,312.81,399.75
58.42,1.20,2.99,317.69,400.64
58.62,1.22,3.01,317.69,402.84
58.82,1.19,3.03,293.26,396.43
59.02,1.18,3.02,298.14,395.76
59.22,1.21,3.02,283.48,400.40
59.42,1.18,2.99,273.70,397.53
59.62,1.21,3.02,278.59,400.40
59.82,1.20,2.99,268.82,400.64
60.02,1.20,3.01,278.59,399.75
60.22,1.21,3.02,263.93,400.40
60.42,1.18,2.97,278.59,399.32
60.62,1.20,3.02,273.70,398.86
60.82,1.19,3.02,273.70,397.31
61.02,1.22,3.02,278.59,401.94
61.22,1.19,3.02,263.93,397.31
61.42,1.20,3.01,288.37,399.75
61.62,1.19,3.01,293.26,398.20
61.82,1.21,3.05,303.03,398.63
62.02,1.20,3.02,293.26,398.86
62.22,1.20,3.02,298.14,398.86
62.42,1.19,3.01,293.26,398.20
62.62,1.19,2.98,298.14,399.99
62.82,1.20,3.01,307.92,399.75
63.02,1.18,2.99,307.92,397.53
63.22,1.20,3.03,307.92,397.98
63.42,1.21,3.01,298.14,401.29
63.62,1.20,2.99,298.14,400.64
63.82,1.20,3.02,263.93,398.86
64.02,1.20,2.99,259.04,400.64
64.22,1.19,3.01,263.93,398.20
64.42,1.21,3.02,263.93,400.40
64.62,1.21,3.01,249.27,401.29
64.82,1.19,3.02,259.04,397.31
65.02,1.18,2.99,244.38,397.53
65.22,1.20,3.02,268.82,398.86
65.42,1.21,3.01,249.27,401.29
65.62,1.21,3.03,259.04,399.52
65.82,1.21,2.99,259.04,402.19
66.02,1.20,3.01,249.27,399.75
66.22,1.20,3.02,244.38,398.86
66.42,1.20,2.99,244.38,400.64
66.62,1.21,3.02,268.82,400.40
66.82,1.20,3.02,273.70,398.86
67.02,1.21,3.01,293.26,401.29
67.22,1.20,3.01,268.82,399.75
67.42,1.19,3.02,273.70,397.31
67.62,1.20,3.02,273.70,398.86
67.82,1.19,3.01,288.37,398.20
68.02,1.21,3.02,293.26,400.40
68.22,1.19,3.01,283.48,398.20
68.42,1.20,3.01,288.37,399.75
68.62,1.19,3.03,278.59,396.43
68.82,1.20,3.02,298.14,398.86
69.02,1.21,3.01,293.26,401.29
69.22,1.17,3.01,293.26,395.07
69.42,1.22,3.01,278.59,402.84
69.62,1.19,2.99,254.15,399.09
69.82,1.20,3.01,263.93,399.75
70.02,1.22,3.01,244.38,402.84
70.22,1.20,3.01,249.27,399.75
70.42,1.22,3.02,244.38,401.94
70.62,1.20,2.99,244.38,400.64
70.82,1.20,3.02,244.38,398.86
71.02,1.18,3.02,244.38,395.76
71.22,1.20,3.02,278.59,398.86
71.42,1.21,3.01,278.59,401.29
71.62,1.19,3.02,283.48,397.31
71.82,1.20,3.02,293.26,398.86
72.02,1.21,2.99,268.82,402.19
72.22,1.21,2.99,268.82,402.19
72.42,1.19,3.01,254.15,398.20
72.62,1.22,3.01,283.48,402.84
72.82,1.19,3.03,288.37,396.43
73.02,1.20,3.02,307.92,398.86
73.22,1.21,3.01,298.14,401.29
73.42,1.19,3.01,278.59,398.20
73.62,1.21,3.02,288.37,400.40
73.82,1.21,3.01,288.37,401.29
74.02,1.20,3.01,298.14,399.75
74.22,1.21,3.02,273.70,400.40
74.42,1.21,2.98,273.70,403.10
74.62,1.19,2.99,268.82,399.09
74.82,1.19,3.02,259.04,397.31
75.02,1.21,3.01,273.70,401.29
75.22,1.20,2.97,283.48,402.45
75.42,1.20,3.01,303.03,399.75
75.62,1.19,3.02,283.48,397.31
75.82,1.20,3.01,293.26,399.75
76.02,1.21,3.02,268.82,400.40
76.22,1.18,3.01,268.82,396.64
76.42,1.20,3.02,254.15,398.86
76.62,1.19,3.01,239.49,398.20
76.82,1.19,3.02,249.27,397.31
77.02,1.20,2.99,239.49,400.64
77.22,1.19,3.01,249.27,398.20
77.42,1.21,3.02,278.59,400.40
77.62,1.20,2.99,298.14,400.64
77.82,1.20,3.02,288.37,398.86
78.02,1.21,3.03,283.48,399.52
78.22,1.20,3.01,298.14,399.75
78.42,1.18,3.02,288.37,395.76
78.62,1.19,2.99,278.59,399.09
78.82,1.21,3.02,283.48,400.40
79.02,1.19,2.99,268.82,399.09
79.22,1.18,2.99,268.82,397.53
79.42,1.21,3.01,263.93,401.29
79.62,1.22,2.98,283.48,404.65
79.82,1.21,3.02,288.37,400.40
80.02,1.19,2.99,273.70,399.09
80.22,1.22,3.01,259.04,402.84
80.42,1.21,3.02,254.15,400.40
80.62,1.16,2.99,249.27,394.38
80.82,1.21,3.02,244.38,400.40
81.02,1.21,3.01,254.15,401.29
81.22,1.20,2.99,234.60,400.64
81.42,1.20,3.02,249.27,398.86
81.62,1.20,3.02,268.82,398.86
81.82,1.19,3.02,268.82,397.31
82.02,1.20,3.01,278.59,399.75
82.22,1.22,3.02,273.70,401.94
82.42,1.22,2.99,249.27,403.74
82.62,1.21,3.05,259.04,398.63
82.82,1.18,3.03,254.15,394.88
83.02,1.19,3.01,259.04,398.20
83.22,1.20,3.01,254.15,399.75
83.42,1.20,3.02,259.04,398.86
83.62,1.21,3.02,249.27,400.40
83.82,1.20,3.01,249.27,399.75
84.02,1.20,3.02,244.38,398.86
84.22,1.18,2.99,244.38,397.53
84.42,1.20,3.02,249.27,398.86
84.62,1.21,3.01,263.93,401.29
84.82,1.21,3.02,278.59,400.40
85.02,1.20,3.02,283.48,398.86
85.22,1.21,3.02,283.48,400.40
85.42,1.21,3.02,278.59,400.40
85.62,1.20,2.99,278.59,400.64
85.82,1.22,3.01,293.26,402.84
86.02,1.22,2.99,303.03,403.74
86.22,1.20,3.02,293.26,398.86
86.42,1.19,3.01,263.93,398.20
86.62,1.19,3.02,278.59,397.31
86.82,1.18,3.01,288.37,396.64
87.02,1.21,2.99,298.14,402.19
87.22,1.18,2.99,273.70,397.53
87.42,1.20,2.99,283.48,400.64
87.62,1.21,2.99,273.70,402.19
87.82,1.20,3.02,268.82,398.86
88.02,1.22,2.99,273.70,403.74
88.22,1.18,3.01,259.04,396.64
88.42,1.19,3.02,254.15,397.31
88.62,1.18,2.99,263.93,397.53
88.82,1.19,3.01,244.38,398.20
89.02,1.19,3.01,234.60,398.20
89.22,1.21,3.03,234.60,399.52
89.42,1.21,3.01,263.93,401.29
89.62,1.20,3.01,254.15,399.75
89.82,1.21,3.01,283.48,401.29
90.02,1.20,2.99,288.37,400.64
90.22,1.21,3.02,278.59,400.40
90.42,1.21,3.01,278.59,401.29
90.62,1.19,3.02,278.59,397.31
90.82,1.19,3.02,254.15,397.31
91.02,1.21,2.99,263.93,402.19
91.22,1.20,3.01,249.27,399.75
91.42,1.21,3.03,244.38,399.52
91.62,1.19,2.99,244.38,399.09
91.82,1.18,3.02,254.15,395.76
92.02,1.21,3.05,259.04,398.63
92.22,1.17,2.99,263.93,395.96
92.42,1.21,3.02,273.70,400.40
92.62,1.21,3.02,254.15,400.40
92.82,1.21,3.01,268.82,401.29
93.02,1.19,2.99,244.38,399.09
93.22,1.20,3.02,268.82,398.86
93.42,1.20,3.01,249.27,399.75
93.62,1.20,3.02,229.72,398.86
93.82,1.20,3.03,244.38,397.98
94.02,1.21,2.99,244.38,402.19
94.22,1.21,3.02,263.93,400.40
94.42,1.19,2.99,259.04,399.09
94.62,1.21,3.02,249.27,400.40
94.82,1.19,3.01,244.38,398.20
95.02,1.20,3.02,268.82,398.86
95.22,1.20,3.02,283.48,398.86
95.42,1.20,2.99,273.70,400.64
95.62,1.21,3.02,278.59,400.40
95.82,1.18,2.99,283.48,397.53
96.02,1.21,3.01,312.81,401.29
96.22,1.19,3.02,307.92,397.31
96.42,1.20,3.01,293.26,399.75
96.62,1.21,3.02,278.59,400.40
96.82,1.20,3.01,278.59,399.75
97.02,1.21,3.01,278.59,401.29
97.22,1.20,3.02,263.93,398.86
97.42,1.19,3.03,239.49,396.43
97.62,1.21,3.01,249.27,401.29
97.82,1.20,3.02,249.27,398.86
98.02,1.19,3.01,239.49,398.20
98.22,1.19,3.02,259.04,397.31
98.42,1.19,3.02,244.38,397.31
98.62,1.20,3.01,249.27,399.75
98.82,1.18,3.01,229.72,396.64
99.02,1.18,3.01,249.27,396.64
99.22,1.21,3.02,259.04,400.40
99.42,1.20,3.01,244.38,399.75
99.62,1.21,3.02,244.38,400.40
99.82,1.19,3.01,259.04,398.20
100.02,1.21,3.01,278.59,401.29
100.22,1.19,3.02,263.93,397.31
100.42,1.22,3.01,268.82,402.84
100.62,1.20,3.01,254.15,399.75
100.82,1.21,3.02,259.04,400.40
101.02,1.21,3.02,283.48,400.40
101.22,1.20,3.01,278.59,399.75
101.42,1.21,3.02,293.26,400.40
101.62,1.19,3.02,273.70,397.31
101.82,1.19,3.02,283.48,397.31
102.02,1.21,3.03,244.38,399.52
102.22,1.21,3.02,239.49,400.40
102.42,1.18,3.03,254.15,394.88
102.62,1.20,2.99,268.82,400.64
102.82,1.21,3.01,268.82,401.29
103.02,1.18,3.01,263.93,396.64
103.22,1.20,3.02,254.15,398.86
103.42,1.18,3.01,239.49,396.64
103.62,1.20,3.01,254.15,399.75
103.82,1.19,3.01,244.38,398.20
104.02,1.22,3.02,268.82,401.94
104.22,1.18,3.02,239.49,395.76
104.42,1.21,3.03,254.15,399.52
104.62,1.21,2.99,259.04,402.19
104.82,1.20,2.99,263.93,400.64
105.02,1.21,3.02,268.82,400.40
105.22,1.19,2.99,259.04,399.09
105.42,1.22,3.02,263.93,401.94
105.62,1.22,3.02,254.15,401.94
105.82,1.20,3.02,249.27,398.86
106.02,1.22,3.03,234.60,401.05
106.22,1.19,2.99,239.49,399.09
106.42,1.19,3.01,254.15,398.20
106.62,1.18,3.01,224.83,396.64
106.82,1.21,3.02,254.15,400.40
107.02,1.18,2.99,268.82,397.53
107.22,1.20,3.01,263.93,399.75
107.42,1.20,2.99,259.04,400.64
107.62,1.20,3.02,263.93,398.86
107.82,1.19,3.01,244.38,398.20
108.02,1.20,3.01,259.04,399.75
108.22,1.19,3.01,273.70,398.20
108.42,1.20,2.99,293.26,400.64
108.62,1.21,3.01,293.26,401.29
108.82,1.19,2.99,283.48,399.09
109.02,1.20,3.01,288.37,399.75
109.22,1.19,3.01,288.37,398.20
109.42,1.20,3.01,288.37,399.75
109.62,1.19,3.01,259.04,398.20
109.82,1.18,3.02,268.82,395.76
110.02,1.19,3.02,259.04,397.31
110.22,1.20,3.02,263.93,398.86
110.42,1.19,3.01,259.04,398.20
110.62,1.19,3.01,244.38,398.20
110.82,1.21,3.02,268.82,400.40
111.02,1.20,3.01,268.82,399.75
111.22,1.20,2.98,259.04,401.55
111.42,1.19,3.02,229.72,397.31
111.62,1.21,3.01,244.38,401.29
111.82,1.18,3.02,219.94,395.76
112.02,1.21,3.01,229.72,401.29
112.22,1.19,3.01,224.83,398.20
112.42,1.19,2.99,219.94,399.09
112.62,1.22,3.06,254.15,399.29
112.82,1.18,3.01,259.04,396.64
113.02,1.21,3.02,263.93,400.40
113.22,1.19,2.99,244.38,399.09
113.42,1.19,3.02,249.27,397.31
113.62,1.21,2.99,254.15,402.19
113.82,1.21,3.01,254.15,401.29
114.02,1.19,3.02,244.38,397.31
114.22,1.20,2.99,254.15,400.64
114.42,1.21,2.99,254.15,402.19
114.62,1.20,3.01,244.38,399.75
114.82,1.21,3.02,244.38,400.40
115.02,1.19,2.98,229.72,399.99
115.22,1.20,2.99,239.49,400.64
115.42,1.20,2.99,239.49,400.64
115.62,1.20,3.02,239.49,398.86
115.82,1.20,3.01,239.49,399.75
116.02,1.21,3.01,244.38,401.29
116.22,1.18,2.99,244.38,397.53
116.42,1.19,3.01,259.04,398.20
116.62,1.21,3.02,268.82,400.40
116.82,1.20,2.99,263.93,400.64
117.02,1.21,3.02,244.38,400.40
117.22,1.19,3.01,249.27,398.20
117.42,1.21,3.03,239.49,399.52
117.62,1.19,3.02,273.70,397.31
117.82,1.20,3.01,239.49,399.75
118.02,1.20,3.02,249.27,398.86
118.22,1.20,2.99,244.38,400.64
118.42,1.21,3.02,263.93,400.40
118.62,1.20,2.99,249.27,400.64
118.82,1.20,3.02,234.60,398.86
119.02,1.21,2.99,239.49,402.19
119.22,1.22,3.01,254.15,402.84
119.42,1.21,3.03,254.15,399.52
119.62,1.20,3.01,259.04,399.75
119.82,1.20,3.02,234.60,398.86
120.02,1.20,3.02,244.38,398.86
120.22,1.20,3.01,259.04,399.75
120.42,1.20,2.99,263.93,400.64
120.62,1.21,3.02,244.38,400.40
120.82,1.20,3.01,254.15,399.75
121.02,1.20,3.01,239.49,399.75
121.22,1.20,3.02,254.15,398.86
121.42,1.22,2.99,263.93,403.74
121.62,1.20,3.03,244.38,397.98
121.82,1.19,3.02,259.04,397.31
122.02,1.21,3.02,259.04,400.40
122.22,1.19,3.01,234.60,398.20
122.42,1.20,3.02,234.60,398.86
122.62,1.19,3.02,219.94,397.31
122.82,1.20,2.99,249.27,400.64
123.02,1.19,3.02,224.83,397.31
123.22,1.21,3.01,234.60,401.29
123.42,1.21,3.02,234.60,400.40
123.62,1.18,3.01,224.83,396.64
123.82,1.21,3.03,244.38,399.52
124.02,1.20,3.02,234.60,398.86
124.22,1.20,3.02,239.49,398.86
124.42,1.19,3.01,239.49,398.20
124.62,1.20,2.99,239.49,400.64
124.82,1.21,3.02,229.72,400.40
125.02,1.22,3.01,229.72,402.84
125.22,1.21,3.02,224.83,400.40
125.42,1.19,3.02,215.05,397.31
125.62,1.21,3.01,219.94,401.29
125.82,1.20,3.01,219.94,399.75
126.02,1.21,3.02,229.72,400.40
126.22,1.20,2.99,205.28,400.64
126.42,1.20,2.99,219.94,400.64
126.62,1.20,3.01,215.05,399.75
126.82,1.19,2.99,215.05,399.09
127.02,1.19,3.02,215.05,397.31
127.22,1.19,3.01,205.28,398.20
127.42,1.20,3.02,210.17,398.86
127.62,1.20,3.02,210.17,398.86
127.82,1.20,2.97,190.62,402.45
128.02,1.21,2.99,215.05,402.19
128.22,1.19,3.01,200.39,398.20
128.42,1.20,3.02,215.05,398.86
128.62,1.20,2.99,205.28,400.64
128.82,1.21,3.02,205.28,400.40
129.02,1.18,2.99,219.94,397.53
129.22,1.20,3.02,215.05,398.86
129.42,1.20,3.02,224.83,398.86
129.62,1.21,2.99,224.83,402.19
129.82,1.20,3.01,224.83,399.75
130.02,1.20,2.99,210.17,400.64
130.22,1.21,3.02,229.72,400.40
130.42,1.19,3.02,229.72,397.31
130.62,1.20,3.03,224.83,397.98
130.82,1.21,3.02,219.94,400.40
131.02,1.20,3.01,234.60,399.75
131.22,1.19,3.02,249.27,397.31
131.42,1.19,2.99,215.05,399.09
131.62,1.21,3.03,229.72,399.52
131.82,1.20,3.03,215.05,397.98
132.02,1.21,3.02,244.38,400.40
132.22,1.19,3.01,234.60,398.20
132.42,1.20,3.01,254.15,399.75
132.62,1.19,3.03,254.15,396.43
132.82,1.21,3.03,259.04,399.52
133.02,1.20,3.02,249.27,398.86
133.22,1.18,2.99,249.27,397.53
133.42,1.19,3.02,249.27,397.31
133.62,1.19,2.99,249.27,399.09
133.82,1.20,3.02,259.04,398.86
134.02,1.21,3.01,239.49,401.29
134.22,1.20,3.01,263.93,399.75
134.42,1.20,3.02,239.49,398.86
134.62,1.20,3.01,205.28,399.75
134.82,1.21,3.02,219.94,400.40
135.02,1.21,3.02,224.83,400.40
135.22,1.20,3.02,249.27,398.86
135.42,1.19,3.01,234.60,398.20
135.62,1.21,2.99,219.94,402.19
135.82,1.20,2.99,219.94,400.64
136.02,1.20,3.01,224.83,399.75
136.22,1.21,3.02,249.27,400.40
136.42,1.18,2.98,254.15,398.42
136.62,1.20,3.02,244.38,398.86
136.82,1.20,3.02,229.72,398.86
137.02,1.20,2.99,224.83,400.64
137.22,1.19,3.03,224.83,396.43
137.42,1.18,3.01,234.60,396.64
137.62,1.19,3.02,244.38,397.31
137.82,1.20,3.01,234.60,399.75
138.02,1.20,3.01,229.72,399.75
138.22,1.19,2.99,219.94,399.09
138.42,1.21,3.01,219.94,401.29
138.62,1.21,3.02,224.83,400.40
138.82,1.18,2.99,219.94,397.53
139.02,1.21,3.02,224.83,400.40
139.22,1.20,3.01,224.83,399.75
139.42,1.21,2.99,254.15,402.19
139.62,1.20,3.03,229.72,397.98
139.82,1.20,3.01,219.94,399.75
140.02,1.21,3.02,239.49,400.40
140.22,1.19,2.99,249.27,399.09
140.42,1.22,3.02,244.38,401.94
140.62,1.19,3.01,239.49,398.20
140.82,1.20,3.01,244.38,399.75
141.02,1.19,3.02,224.83,397.31
141.22,1.20,2.99,249.27,400.64
141.42,1.18,3.03,215.05,394.88
141.62,1.20,3.03,229.72,397.98
141.82,1.19,3.02,219.94,397.31
142.02,1.18,3.01,215.05,396.64
142.22,1.21,3.01,234.60,401.29
142.42,1.18,2.99,234.60,397.53
142.62,1.20,3.01,244.38,399.75
142.82,1.21,3.03,234.60,399.52
143.02,1.21,3.01,205.28,401.29
143.22,1.18,2.99,210.17,397.53
143.42,1.21,2.99,215.05,402.19
143.62,1.21,3.02,224.83,400.40
143.82,1.21,3.02,234.60,400.40
144.02,1.20,2.99,263.93,400.64
144.22,1.21,3.03,273.70,399.52
144.42,1.19,2.99,263.93,399.09
144.62,1.21,3.02,244.38,400.40
144.82,1.19,2.99,219.94,399.09
145.02,1.19,3.01,200.39,398.20
145.22,1.19,3.03,200.39,396.43
145.42,1.19,2.99,210.17,399.09
145.62,1.21,2.99,215.05,402.19
145.82,1.19,3.03,190.62,396.43
146.02,1.21,3.01,229.72,401.29
146.22,1.20,2.99,210.17,400.64
146.42,1.21,2.97,210.17,404.01
146.62,1.19,3.03,205.28,396.43
146.82,1.21,3.01,210.17,401.29
147.02,1.21,3.02,210.17,400.40
147.22,1.20,3.02,210.17,398.86
147.42,1.20,3.01,210.17,399.75
147.62,1.19,3.01,215.05,398.20
147.82,1.22,3.02,234.60,401.94
148.02,1.19,3.05,210.17,395.56
148.22,1.20,3.01,229.72,399.75
148.42,1.21,3.01,215.05,401.29
148.62,1.20,3.01,200.39,399.75
148.82,1.20,3.03,205.28,397.98
149.02,1.22,2.99,215.05,403.74
149.22,1.20,3.02,229.72,398.86
149.42,1.19,3.02,215.05,397.31
149.62,1.20,3.01,234.60,399.75
149.82,1.19,2.99,215.05,399.09
150.02,1.20,3.02,219.94,398.86
150.22,1.21,3.02,205.28,400.40
150.42,1.20,2.99,210.17,400.64
150.62,1.21,3.02,200.39,400.40
150.82,1.19,2.99,200.39,399.09
151.02,1.18,3.02,210.17,395.76
151.22,1.18,2.99,205.28,397.53
151.42,1.19,3.01,210.17,398.20
151.62,1.19,3.02,219.94,397.31
151.82,1.19,2.99,195.50,399.09
152.02,1.21,2.99,224.83,402.19
152.22,1.19,3.01,205.28,398.20
152.42,1.20,3.01,205.28,399.75
152.62,1.21,3.01,200.39,401.29
152.82,1.20,3.01,215.05,399.75
153.02,1.19,3.03,215.05,396.43
153.22,1.21,3.02,229.72,400.40
153.42,1.19,3.02,205.28,397.31
153.62,1.19,3.02,205.28,397.31
153.82,1.19,3.02,224.83,397.31
154.02,1.19,2.99,215.05,399.09
154.22,1.21,3.03,210.17,399.52
154.42,1.19,2.99,200.39,399.09
154.62,1.21,2.99,224.83,402.19
154.82,1.21,3.02,215.05,400.40
155.02,1.21,3.01,195.50,401.29
155.22,1.20,3.02,200.39,398.86
155.42,1.20,2.99,195.50,400.64
155.62,1.20,3.03,200.39,397.98
155.82,1.19,2.99,195.50,399.09
156.02,1.21,3.03,215.05,399.52
156.22,1.19,2.99,219.94,399.09
156.42,1.20,3.01,224.83,399.75
156.62,1.21,3.03,215.05,399.52
156.82,1.19,2.99,210.17,399.09
157.02,1.19,3.02,215.05,397.31
157.22,1.19,2.99,200.39,399.09
157.42,1.21,3.02,215.05,400.40
157.62,1.18,3.01,210.17,396.64
157.82,1.20,3.02,229.72,398.86
158.02,1.21,3.01,219.94,401.29
158.22,1.20,3.01,219.94,399.75
158.42,1.21,3.02,200.39,400.40
158.62,1.20,2.99,210.17,400.64
158.82,1.19,3.02,185.73,397.31
159.02,1.18,2.98,195.50,398.42
159.22,1.20,3.05,215.05,397.10
159.42,1.21,3.02,195.50,400.40
159.62,1.20,3.01,210.17,399.75
159.82,1.20,3.01,205.28,399.75
160.02,1.20,3.01,195.50,399.75
160.22,1.21,3.02,200.39,400.40
160.42,1.20,2.98,195.50,401.55
160.62,1.21,3.01,205.28,401.29
160.82,1.19,3.02,215.05,397.31
161.02,1.21,2.99,205.28,402.19
161.22,1.17,3.02,200.39,394.19
161.42,1.18,2.99,190.62,397.53
161.62,1.21,3.01,200.39,401.29
161.82,1.19,3.01,175.95,398.20
162.02,1.20,3.02,200.39,398.86
162.22,1.19,3.01,195.50,398.20
162.42,1.19,2.99,200.39,399.09
162.62,1.21,3.02,185.73,400.40
162.82,1.19,3.01,175.95,398.20
163.02,1.21,3.01,190.62,401.29
163.22,1.21,3.01,185.73,401.29
163.42,1.20,3.01,200.39,399.75
163.62,1.21,3.02,205.28,400.40
163.82,1.20,2.98,190.62,401.55
164.02,1.21,3.01,190.62,401.29
164.22,1.21,3.01,195.50,401.29
164.42,1.21,3.02,175.95,400.40
164.62,1.20,3.02,185.73,398.86
164.82,1.20,3.02,171.07,398.86
165.02,1.21,3.02,180.84,400.40
165.22,1.20,3.01,190.62,399.75
165.42,1.21,3.01,195.50,401.29
165.62,1.22,3.02,195.50,401.94
165.82,1.20,3.01,190.62,399.75
166.02,1.21,3.01,195.50,401.29
166.22,1.20,3.01,190.62,399.75
166.42,1.20,3.02,185.73,398.86
166.62,1.20,3.03,171.07,397.98
166.82,1.20,3.02,190.62,398.86
167.02,1.19,3.02,185.73,397.31
167.22,1.18,3.01,210.17,396.64
167.42,1.21,3.02,215.05,400.40
167.62,1.19,3.02,215.05,397.31
167.82,1.21,3.02,205.28,400.40
168.02,1.19,3.01,210.17,398.20
168.22,1.20,3.02,215.05,398.86
168.42,1.20,2.99,195.50,400.64
168.62,1.19,3.02,190.62,397.31
168.82,1.20,3.02,185.73,398.86
169.02,1.20,3.01,185.73,399.75
169.22,1.20,3.01,205.28,399.75
169.42,1.20,3.01,210.17,399.75
169.62,1.21,3.01,200.39,401.29
169.82,1.20,2.99,190.62,400.64
170.02,1.19,3.01,210.17,398.20
170.22,1.21,3.01,215.05,401.29
170.42,1.20,3.01,210.17,399.75
170.62,1.20,3.02,205.28,398.86
170.82,1.22,2.99,210.17,403.74
171.02,1.20,3.02,195.50,398.86
171.22,1.18,3.03,205.28,394.88
171.42,1.20,3.02,219.94,398.86
171.62,1.20,2.99,205.28,400.64
171.82,1.20,3.02,210.17,398.86
172.02,1.19,3.01,190.62,398.20
172.22,1.20,2.98,200.39,401.55
172.42,1.19,3.01,171.07,398.20
172.62,1.20,2.99,190.62,400.64
172.82,1.22,3.02,190.62,401.94
173.02,1.19,2.99,190.62,399.09
173.22,1.22,3.03,205.28,401.05
173.42,1.19,3.03,205.28,396.43
173.62,1.19,3.01,185.73,398.20
173.82,1.20,3.02,195.50,398.86
174.02,1.17,3.02,215.05,394.19
174.22,1.22,3.03,205.28,401.05
174.42,1.18,3.03,190.62,394.88
174.62,1.19,3.01,195.50,398.20
174.82,1.21,3.02,185.73,400.40
175.02,1.20,3.01,210.17,399.75
175.22,1.18,3.03,195.50,394.88
175.42,1.20,2.99,195.50,400.64
175.62,1.21,3.01,200.39,401.29
175.82,1.20,3.01,200.39,399.75
176.02,1.20,3.01,200.39,399.75
176.22,1.19,3.01,190.62,398.20
176.42,1.21,3.01,190.62,401.29
176.62,1.19,3.01,185.73,398.20
176.82,1.21,3.02,210.17,400.40
177.02,1.19,3.02,205.28,397.31
177.22,1.21,3.02,205.28,400.40
177.42,1.19,3.01,205.28,398.20
177.62,1.20,3.02,210.17,398.86
177.82,1.21,3.02,215.05,400.40
178.02,1.18,2.99,215.05,397.53
178.22,1.20,3.02,200.39,398.86
178.42,1.19,2.99,185.73,399.09
178.62,1.22,3.01,200.39,402.84
178.82,1.20,3.01,215.05,399.75
179.02,1.18,2.99,219.94,397.53
179.22,1.18,3.02,219.94,395.76
179.42,1.19,3.01,205.28,398.20
179.62,1.20,3.01,180.84,399.75
179.82,1.18,2.99,195.50,397.53
180.02,1.22,3.02,190.62,401.94
180.22,1.18,2.99,200.39,397.53
180.42,1.20,3.01,175.95,399.75
180.62,1.19,2.99,175.95,399.09
180.82,1.21,3.01,200.39,401.29
181.02,1.19,3.01,175.95,398.20
181.22,1.20,3.01,200.39,399.75
181.42,1.21,3.01,190.62,401.29
181.62,1.20,3.01,200.39,399.75
181.82,1.21,3.01,195.50,401.29
182.02,1.20,3.01,200.39,399.75
182.22,1.20,2.99,185.73,400.64
182.42,1.19,3.01,200.39,398.20
182.62,1.22,3.02,210.17,401.94
182.82,1.21,3.03,195.50,399.52
183.02,1.21,3.02,210.17,400.40
183.22,1.19,3.01,185.73,398.20
183.42,1.19,3.01,185.73,398.20
183.62,1.21,3.02,190.62,400.40
183.82,1.20,2.99,200.39,400.64
184.02,1.21,3.02,205.28,400.40
184.22,1.19,3.02,175.95,397.31
184.42,1.22,3.02,195.50,401.94
184.62,1.20,3.02,185.73,398.86
184.82,1.21,3.01,190.62,401.29
185.02,1.20,2.98,180.84,401.55
185.22,1.20,3.01,185.73,399.75
185.42,1.21,3.01,210.17,401.29
185.62,1.19,3.02,219.94,397.31
185.82,1.21,3.02,205.28,400.40
186.02,1.18,2.99,215.05,397.53
186.22,1.20,3.01,215.05,399.75
186.42,1.20,2.99,180.84,400.64
186.62,1.19,3.01,190.62,398.20
186.82,1.18,3.02,200.39,395.76
187.02,1.20,3.01,195.50,399.75
187.22,1.21,2.99,205.28,402.19
187.42,1.20,2.99,210.17,400.64
187.62,1.21,3.02,219.94,400.40
187.82,1.19,3.01,215.05,398.20
188.02,1.21,3.01,200.39,401.29
188.22,1.19,3.01,175.95,398.20
188.42,1.19,3.02,190.62,397.31
188.62,1.19,2.99,195.50,399.09
188.82,1.18,3.02,195.50,395.76
189.02,1.21,2.99,180.84,402.19
189.22,1.20,3.02,200.39,398.86
189.42,1.20,3.01,190.62,399.75
189.62,1.19,3.01,210.17,398.20
189.82,1.21,3.02,200.39,400.40
190.02,1.19,3.01,190.62,398.20
190.22,1.22,2.99,210.17,403.74
190.42,1.18,3.02,195.50,395.76
190.62,1.18,3.01,185.73,396.64
190.82,1.19,3.02,195.50,397.31
191.02,1.20,2.99,195.50,400.64
191.22,1.21,3.01,200.39,401.29
191.42,1.21,3.01,195.50,401.29
191.62,1.21,3.02,190.62,400.40
191.82,1.21,3.02,200.39,400.40
192.02,1.20,3.01,195.50,399.75
192.22,1.20,3.02,200.39,398.86
192.42,1.21,3.01,195.50,401.29
192.62,1.21,3.02,195.50,400.40
192.82,1.21,3.02,195.50,400.40
193.02,1.21,3.01,205.28,401.29
193.22,1.19,3.01,205.28,398.20
193.42,1.20,3.01,215.05,399.75
193.62,1.21,3.02,190.62,400.40
193.82,1.20,2.98,200.39,401.55
194.02,1.20,3.05,200.39,397.10
194.22,1.19,3.01,185.73,398.20
194.42,1.20,3.05,190.62,397.10
194.62,1.19,3.01,185.73,398.20
194.82,1.19,3.03,195.50,396.43
195.02,1.22,3.02,224.83,401.94
195.22,1.20,2.99,210.17,400.64
195.42,1.21,3.02,205.28,400.40
195.62,1.21,3.02,224.83,400.40
195.82,1.19,3.01,219.94,398.20
196.02,1.21,3.02,205.28,400.40
196.22,1.20,2.99,195.50,400.64
196.42,1.20,3.01,205.28,399.75
196.62,1.17,3.02,200.39,394.19
196.82,1.20,3.02,210.17,398.86
197.02,1.20,3.01,210.17,399.75
197.22,1.20,3.01,205.28,399.75
197.42,1.20,3.02,210.17,398.86
197.62,1.18,2.99,200.39,397.53
197.82,1.22,3.02,229.72,401.94
198.02,1.22,2.99,215.05,403.74
198.22,1.19,3.01,229.72,398.20
198.42,1.21,3.02,219.94,400.40
198.62,1.21,3.01,229.72,401.29
198.82,1.21,3.01,219.94,401.29
199.02,1.19,3.03,219.94,396.43
199.22,1.20,3.01,215.05,399.75
199.42,1.20,2.99,219.94,400.64
199.62,1.20,3.02,224.83,398.86
199.82,1.19,3.01,195.50,398.20
200.02,1.22,3.01,205.28,402.84
200.22,1.21,3.03,200.39,399.52
200.42,1.18,2.99,190.62,397.53
200.62,1.19,3.02,205.28,397.31
200.82,1.19,3.02,200.39,397.31
201.02,1.21,3.01,219.94,401.29
201.22,1.18,3.02,195.50,395.76
201.42,1.20,3.01,210.17,399.75
201.62,1.21,3.02,210.17,400.40
201.82,1.19,3.01,205.28,398.20
202.02,1.22,3.02,200.39,401.94
202.22,1.18,3.01,190.62,396.64
202.42,1.21,3.02,200.39,400.40
202.62,1.19,3.02,180.84,397.31
202.82,1.20,3.01,200.39,399.75
203.02,1.21,3.01,190.62,401.29
203.22,1.19,2.99,185.73,399.09
203.42,1.20,3.02,200.39,398.86
203.62,1.20,3.01,185.73,399.75
203.82,1.20,3.03,166.18,397.98
204.02,1.21,3.02,185.73,400.40
204.22,1.20,2.99,195.50,400.64
204.42,1.19,3.02,205.28,397.31
204.62,1.20,3.01,185.73,399.75
204.82,1.21,3.01,215.05,401.29
205.02,1.19,3.01,190.62,398.20
205.22,1.20,3.01,200.39,399.75
205.42,1.21,3.01,205.28,401.29
205.62,1.20,3.02,224.83,398.86
205.82,1.20,3.03,205.28,397.98
206.02,1.19,2.99,195.50,399.09
206.22,1.20,3.02,200.39,398.86
206.42,1.18,3.02,185.73,395.76
206.62,1.18,3.01,195.50,396.64
206.82,1.18,3.02,229.72,395.76
207.02,1.20,2.99,215.05,400.64
207.22,1.20,3.05,210.17,397.10
207.42,1.19,2.99,200.39,399.09
207.62,1.20,3.01,210.17,399.75
207.82,1.20,2.99,215.05,400.64
208.02,1.21,3.01,205.28,401.29
208.22,1.20,3.02,205.28,398.86
208.42,1.19,2.99,190.62,399.09
208.62,1.21,3.02,205.28,400.40
208.82,1.20,3.02,190.62,398.86
209.02,1.22,3.01,200.39,402.84
209.22,1.21,3.01,195.50,401.29
209.42,1.20,3.02,185.73,398.86
209.62,1.21,3.02,180.84,400.40
209.82,1.20,2.99,215.05,400.64
210.02,1.21,3.01,224.83,401.29
210.22,1.19,2.99,215.05,399.09
210.42,1.20,3.01,249.27,399.75
210.62,1.19,3.02,224.83,397.31
210.82,1.21,3.03,224.83,399.52
211.02,1.21,3.01,200.39,401.29
211.22,1.18,2.99,205.28,397.53
211.42,1.21,3.02,219.94,400.40
211.62,1.19,3.02,210.17,397.31
211.82,1.21,2.99,219.94,402.19
212.02,1.21,3.01,215.05,401.29
212.22,1.19,3.02,219.94,397.31
212.42,1.21,3.02,244.38,400.40
212.62,1.18,2.99,215.05,397.53
212.82,1.21,3.02,205.28,400.40
213.02,1.19,3.02,205.28,397.31
213.22,1.20,3.02,229.72,398.86
213.42,1.19,3.01,210.17,398.20
213.62,1.20,2.99,215.05,400.64
213.82,1.21,3.01,190.62,401.29
214.02,1.22,3.02,205.28,401.94
214.22,1.20,3.02,185.73,398.86
214.42,1.18,2.99,195.50,397.53
214.62,1.22,3.01,205.28,402.84
214.82,1.19,3.02,205.28,397.31
215.02,1.19,3.03,200.39,396.43
215.22,1.22,3.02,210.17,401.94
215.42,1.20,2.99,200.39,400.64
215.62,1.21,3.01,200.39,401.29
215.82,1.18,2.99,185.73,397.53
216.02,1.21,3.01,195.50,401.29
216.22,1.21,3.02,185.73,400.40
216.42,1.20,3.02,195.50,398.86
216.62,1.18,3.01,200.39,396.64
216.82,1.21,3.01,210.17,401.29
217.02,1.21,2.99,210.17,402.19
217.22,1.20,3.02,205.28,398.86
217.42,1.21,3.02,210.17,400.40
217.62,1.18,2.99,224.83,397.53
217.82,1.22,3.02,229.72,401.94
218.02,1.19,3.02,195.50,397.31
218.22,1.20,3.01,210.17,399.75
218.42,1.19,3.02,205.28,397.31
218.62,1.18,2.98,215.05,398.42
218.82,1.20,3.02,224.83,398.86
219.02,1.18,2.98,200.39,398.42
219.22,1.22,3.02,200.39,401.94
219.42,1.19,2.99,195.50,399.09
219.62,1.20,3.02,210.17,398.86
219.82,1.21,3.02,239.49,400.40
220.02,1.20,3.01,249.27,399.75
220.22,1.22,3.03,234.60,401.05
220.42,1.20,3.01,219.94,399.75
220.62,1.20,3.02,210.17,398.86
220.82,1.19,3.02,195.50,397.31
221.02,1.20,3.02,224.83,398.86
221.22,1.19,3.01,224.83,398.20
221.42,1.20,3.02,215.05,398.86
221.62,1.21,3.02,210.17,400.40
221.82,1.18,2.99,229.72,397.53
222.02,1.20,3.01,234.60,399.75
222.22,1.19,2.99,229.72,399.09
222.42,1.20,3.01,229.72,399.75
222.62,1.20,3.02,224.83,398.86
222.82,1.21,3.03,224.83,399.52
223.02,1.21,3.02,229.72,400.40
223.22,1.19,3.01,215.05,398.20
223.42,1.21,3.05,210.17,398.63
223.62,1.18,2.99,190.62,397.53
223.82,1.20,3.01,210.17,399.75
224.02,1.22,3.02,205.28,401.94
224.22,1.21,3.02,219.94,400.40
224.42,1.19,3.02,224.83,397.31
224.62,1.20,3.01,239.49,399.75
224.82,1.21,3.01,224.83,401.29
225.02,1.18,3.02,234.60,395.76
225.22,1.20,3.05,244.38,397.10
225.42,1.18,3.01,249.27,396.64
225.62,1.20,3.01,259.04,399.75
225.82,1.21,3.03,229.72,399.52
226.02,1.18,2.99,234.60,397.53
226.22,1.19,3.02,259.04,397.31
226.42,1.20,3.02,229.72,398.86
226.62,1.21,3.02,219.94,400.40
226.82,1.19,3.01,205.28,398.20
227.02,1.21,3.03,229.72,399.52
227.22,1.21,3.01,234.60,401.29
227.42,1.20,3.01,229.72,399.75
227.62,1.22,3.01,229.72,402.84
227.82,1.20,3.01,224.83,399.75
228.02,1.22,3.02,224.83,401.94
228.22,1.22,3.01,215.05,402.84
228.42,1.21,3.02,219.94,400.40
228.62,1.18,3.01,224.83,396.64
228.82,1.19,3.01,224.83,398.20
229.02,1.21,2.99,224.83,402.19
229.22,1.20,3.01,234.60,399.75
229.42,1.20,3.03,244.38,397.98
229.62,1.19,3.01,259.04,398.20
229.82,1.20,3.02,259.04,398.86
230.02,1.19,3.01,244.38,398.20
230.22,1.20,3.01,244.38,399.75
230.42,1.20,3.02,229.72,398.86
230.62,1.19,3.02,234.60,397.31
230.82,1.18,3.01,249.27,396.64
231.02,1.18,3.01,239.49,396.64
231.22,1.21,3.02,239.49,400.40
231.42,1.21,3.01,239.49,401.29
231.62,1.21,3.01,239.49,401.29
231.82,1.20,3.02,259.04,398.86
232.02,1.18,3.02,263.93,395.76
232.22,1.22,3.03,244.38,401.05
232.42,1.18,2.99,229.72,397.53
232.62,1.22,3.02,239.49,401.94
232.82,1.18,2.98,244.38,398.42
233.02,1.19,3.01,249.27,398.20
233.22,1.21,3.03,268.82,399.52
233.42,1.19,2.99,263.93,399.09
233.62,1.22,3.02,249.27,401.94
233.82,1.22,3.02,234.60,401.94
234.02,1.20,3.03,249.27,397.98
234.22,1.19,3.03,234.60,396.43
234.42,1.21,3.01,259.04,401.29
234.62,1.20,3.02,254.15,398.86
234.82,1.19,3.03,263.93,396.43
235.02,1.21,3.01,259.04,401.29
235.22,1.18,2.99,249.27,397.53
235.42,1.20,3.02,249.27,398.86
235.62,1.19,3.02,244.38,397.31
235.82,1.20,3.01,244.38,399.75
236.02,1.21,3.03,234.60,399.52
236.22,1.19,2.99,244.38,399.09
236.42,1.22,3.02,263.93,401.94
236.62,1.20,2.99,268.82,400.64
236.82,1.21,2.99,303.03,402.19
237.02,1.19,3.01,273.70,398.20
237.22,1.20,2.99,268.82,400.64
237.42,1.21,2.99,259.04,402.19
237.62,1.20,3.01,263.93,399.75
237.82,1.22,3.02,259.04,401.94
238.02,1.21,2.99,263.93,402.19
238.22,1.21,3.02,259.04,400.40
238.42,1.20,3.01,263.93,399.75
238.62,1.21,3.01,278.59,401.29
238.82,1.19,3.01,259.04,398.20
239.02,1.20,3.02,259.04,398.86
239.22,1.21,3.02,273.70,400.40
239.42,1.21,2.99,278.59,402.19
239.62,1.21,3.02,268.82,400.40
239.82,1.18,2.99,244.38,397.53
240.02,1.21,3.03,229.72,399.52
240.22,1.19,3.02,210.17,397.31
240.42,1.21,3.02,229.72,400.40
240.62,1.20,3.02,263.93,398.86
240.82,1.20,2.99,283.48,400.64
241.02,1.21,3.01,298.14,401.29
241.22,1.18,2.99,259.04,397.53
241.42,1.21,3.01,288.37,401.29
241.62,1.19,2.99,288.37,399.09
241.82,1.20,3.01,293.26,399.75
242.02,1.21,3.02,283.48,400.40
242.22,1.21,3.01,298.14,401.29
242.42,1.19,3.02,303.03,397.31
242.62,1.19,3.01,278.59,398.20
242.82,1.21,3.02,312.81,400.40
243.02,1.17,3.01,307.92,395.07
243.22,1.21,3.01,322.58,401.29
243.42,1.19,3.01,317.69,398.20
243.62,1.20,3.01,317.69,399.75
243.82,1.21,3.02,298.14,400.40
244.02,1.18,3.01,303.03,396.64
244.22,1.21,3.02,298.14,400.40
244.42,1.20,2.99,303.03,400.64
244.62,1.21,3.02,307.92,400.40
244.82,1.19,3.01,283.48,398.20
245.02,1.20,3.01,298.14,399.75
245.22,1.21,2.99,298.14,402.19
245.42,1.20,3.01,298.14,399.75
245.62,1.21,3.02,283.48,400.40
245.82,1.18,2.99,288.37,397.53
246.02,1.21,3.03,298.14,399.52
246.22,1.20,3.01,283.48,399.75
246.42,1.20,2.99,298.14,400.64
246.62,1.18,3.01,303.03,396.64
246.82,1.19,3.03,322.58,396.43
247.02,1.22,3.02,332.36,401.94
247.22,1.18,3.02,327.47,395.76
247.42,1.21,3.02,307.92,400.40
247.62,1.20,2.99,298.14,400.64
247.82,1.18,3.02,288.37,395.76
248.02,1.18,3.01,298.14,396.64
248.22,1.19,2.99,307.92,399.09
248.42,1.20,3.01,312.81,399.75
248.62,1.20,3.02,317.69,398.86
248.82,1.21,3.01,322.58,401.29
249.02,1.18,3.01,327.47,396.64
249.22,1.21,3.02,322.58,400.40
249.42,1.21,3.02,332.36,400.40
249.62,1.20,3.01,347.02,399.75
249.82,1.19,3.01,327.47,398.20
250.02,1.21,2.99,332.36,402.19
250.22,1.19,3.02,342.13,397.31
250.42,1.19,3.03,342.13,396.43
250.62,1.20,3.01,351.91,399.75
250.82,1.18,3.01,332.36,396.64
251.02,1.21,2.99,327.47,402.19
251.22,1.18,2.99,307.92,397.53
251.42,1.20,3.01,317.69,399.75
251.62,1.19,2.99,298.14,399.09
251.82,1.21,3.05,312.81,398.63
252.02,1.19,3.03,312.81,396.43
252.22,1.21,3.01,307.92,401.29
252.42,1.21,3.02,303.03,400.40
252.62,1.20,2.99,293.26,400.64
252.82,1.20,3.02,317.69,398.86
253.02,1.20,3.02,317.69,398.86
253.22,1.20,3.03,303.03,397.98
253.42,1.22,3.02,312.81,401.94
253.62,1.21,2.98,307.92,403.10
253.82,1.20,3.05,298.14,397.10
254.02,1.20,3.02,268.82,398.86
254.22,1.21,3.01,283.48,401.29
254.42,1.19,3.01,278.59,398.20
254.62,1.19,3.01,273.70,398.20
254.82,1.21,3.01,268.82,401.29
255.02,1.19,3.02,259.04,397.31
255.22,1.21,2.99,249.27,402.19
255.42,1.18,3.01,249.27,396.64
255.62,1.19,3.01,263.93,398.20
255.82,1.21,3.02,268.82,400.40
256.02,1.18,3.02,278.59,395.76
256.22,1.20,3.01,303.03,399.75
256.42,1.20,3.01,312.81,399.75
256.62,1.20,3.01,322.58,399.75
256.82,1.19,3.01,342.13,398.20
257.02,1.20,2.99,366.57,400.64
257.22,1.21,3.01,371.46,401.29
257.42,1.20,3.01,356.79,399.75
257.62,1.19,3.02,342.13,397.31
257.82,1.22,2.99,332.36,403.74
258.02,1.21,3.02,327.47,400.40
258.22,1.19,3.03,312.81,396.43
258.42,1.22,3.01,312.81,402.84
258.62,1.19,2.99,293.26,399.09
258.82,1.20,2.99,298.14,400.64
259.02,1.21,3.01,307.92,401.29
259.22,1.21,2.99,303.03,402.19
259.42,1.21,3.02,327.47,400.40
259.62,1.19,2.99,317.69,399.09
259.82,1.20,3.02,337.24,398.86
