Repository: litresperminute/IMPACT-Lab-Thermal-Draw-Tower-Controller

File: Thermal Draw Trials/Akila/Plot Data/0122026.csv (part 1 of 4)
# material: Nylon PA6,,,,
# geometry: 3ch,,,,
# preform_diameter: 20.0,,,,
# material_color: White,,,,
# temperature_C: 295.0,,,,
# drawdown_ratio: 50.0,,,,
# trial_number: 012,,,,
# operator: Ahmed_Akila,,,,
# start_time: 2026-02-13 14:33:54,,,,
"# notes: Started at a feed speed of 2.00 mm per min and reduced it to 1.5 mm per min, the draw speed was reduced accordingly to 3.75 m per min",,,,
Time(s),Feed(mm/min),Wind(m/min),Diameter(um),Predicted_diameter(um)
1.22,2,4.99,259.04,400.46
1.42,2,5.01,259.04,399.93
1.62,2,5.01,259.04,399.93
1.82,2,5.01,254.15,399.93
2.02,2,4.98,254.15,401
2.22,1.98,5.01,254.15,398.06
2.42,2,4.99,263.93,400.46
2.62,2,4.99,268.82,400.46
2.82,1.99,5.01,263.93,399
3.02,2.01,5.01,263.93,400.86
3.22,1.98,4.99,273.7,398.6
3.42,2,5.01,283.48,399.93
3.62,1.99,4.99,278.59,399.53
3.82,1.99,5.01,293.26,399
4.02,1.99,5.01,303.03,399
4.22,2,5.01,298.14,399.93
4.42,1.99,5.01,293.26,399
4.62,2,5.02,288.37,399.39
4.82,2,4.99,298.14,400.46
5.02,1.98,4.99,283.48,398.6
5.22,2,5.01,278.59,399.93
5.42,1.98,5.01,273.7,398.06
5.62,1.99,5.01,288.37,399
5.82,1.97,4.99,268.82,397.66
6.02,2,4.99,268.82,400.46
6.22,1.99,5.01,278.59,399
6.42,1.99,4.99,263.93,399.53
6.62,2,5.01,288.37,399.93
6.82,1.99,4.99,273.7,399.53
7.02,2,5.01,273.7,399.93
7.22,1.98,5.01,249.27,398.06
7.42,1.99,4.99,259.04,399.53
7.62,2,5.01,254.15,399.93
7.82,2,4.99,244.38,400.46
8.02,1.98,5.01,239.49,398.06
8.22,2,4.99,254.15,400.46
8.42,2,5.01,259.04,399.93
8.62,1.98,4.99,263.93,398.6
8.82,1.99,5.01,283.48,399
9.02,1.99,4.99,278.59,399.53
9.22,1.99,5.02,278.59,398.46
9.42,2,5.02,254.15,399.39
9.62,2,4.99,278.59,400.46
9.82,1.99,5.01,283.48,399
10.02,1.99,4.99,273.7,399.53
10.22,2,5.01,278.59,399.93
10.42,1.99,4.99,268.82,399.53
10.62,2,5.01,259.04,399.93
10.82,2,4.99,273.7,400.46
11.02,2,5.01,273.7,399.93
11.22,2,5.01,254.15,399.93
11.42,1.99,4.99,263.93,399.53
11.62,2,5.02,263.93,399.39
11.82,1.99,4.99,273.7,399.53
12.02,2,5.01,278.59,399.93
12.22,1.99,5.01,283.48,399
12.42,2,5.01,298.14,399.93
12.62,1.98,4.99,288.37,398.6
12.82,1.99,5.01,293.26,399
13.02,1.99,5.01,283.48,399
13.22,1.97,4.98,293.26,398.2
13.42,2,5.01,278.59,399.93
13.62,1.99,4.99,288.37,399.53
13.82,2,5.01,283.48,399.93
14.02,1.99,4.99,273.7,399.53
14.22,2,5.01,278.59,399.93
14.42,1.98,4.99,263.93,398.6
14.62,2,5.01,288.37,399.93
14.82,1.99,4.99,288.37,399.53
15.02,1.99,5.01,273.7,399
15.22,2.01,5.01,268.82,400.86
15.42,1.99,4.99,268.82,399.53
15.62,1.98,5.01,263.93,398.06
15.82,1.98,4.99,263.93,398.6
16.02,2,5.01,268.82,399.93
16.22,1.98,4.99,268.82,398.6
16.42,1.99,5.01,278.59,399
16.62,1.98,4.99,268.82,398.6
16.82,1.99,4.99,278.59,399.53
17.02,2,5.01,278.59,399.93
17.22,1.99,4.99,268.82,399.53
17.42,1.99,5.01,273.7,399
17.62,2,4.99,283.48,400.46
17.82,2,4.99,273.7,400.46
18.02,1.99,5.02,278.59,398.46
18.22,1.99,4.99,263.93,399.53
18.42,2,4.99,273.7,400.46
18.62,1.98,5.01,268.82,398.06
18.82,2,5.01,263.93,399.93
19.02,1.99,5.01,273.7,399
19.22,1.99,5.01,263.93,399
19.42,1.99,4.99,263.93,399.53
19.62,2,4.99,293.26,400.46
19.82,1.99,5.01,307.92,399
20.02,1.99,5.01,293.26,399
20.22,2,5.01,298.14,399.93
20.42,1.99,4.99,293.26,399.53
20.62,2.01,5.01,303.03,400.86
20.82,1.98,5.02,273.7,397.53
21.02,2,5.01,288.37,399.93
21.22,2.01,5.01,273.7,400.86
21.42,2,4.99,283.48,400.46
21.62,1.99,5.01,278.59,399
21.82,1.99,4.99,273.7,399.53
22.02,2,5.01,283.48,399.93
22.22,2,5.01,288.37,399.93
22.42,1.99,4.99,288.37,399.53
22.62,2,5.01,268.82,399.93
22.82,1.99,5.01,288.37,399
23.02,2.01,5.01,283.48,400.86
23.22,2,4.99,268.82,400.46
23.42,2,5.01,273.7,399.93
23.62,1.98,4.99,263.93,398.6
23.82,1.99,5.01,273.7,399
24.02,1.98,5.01,263.93,398.06
24.22,2,5.01,288.37,399.93
24.42,1.99,4.99,278.59,399.53
24.62,1.99,4.99,278.59,399.53
24.82,2,4.99,298.14,400.46
25.02,1.98,4.99,273.7,398.6
25.22,1.99,4.99,283.48,399.53
25.42,2,5.01,273.7,399.93
25.62,2,5.01,278.59,399.93
25.82,1.99,5.01,259.04,399
26.02,1.99,5.02,273.7,398.46
26.22,1.98,4.99,254.15,398.6
26.42,1.99,4.99,273.7,399.53
26.62,2,5.01,268.82,399.93
26.82,1.98,4.99,259.04,398.6
27.02,2,5.01,254.15,399.93
27.22,1.99,4.99,259.04,399.53
27.42,1.99,4.99,259.04,399.53
27.62,2,5.01,254.15,399.93
27.82,2,5.01,273.7,399.93
28.02,1.99,5.01,278.59,399
28.22,1.99,4.99,263.93,399.53
28.42,2,5.01,288.37,399.93
28.62,1.98,4.98,322.58,399.13
28.82,2,5.01,317.69,399.93
29.02,2,5.02,293.26,399.39
29.22,1.99,4.99,307.92,399.53
29.42,1.99,5.02,303.03,398.46
29.62,2,4.99,293.26,400.46
29.82,2,4.98,298.14,401
30.02,1.99,5.01,293.26,399
30.22,2,5.01,298.14,399.93
30.42,1.98,5.01,307.92,398.06
30.62,1.99,4.99,278.59,399.53
30.82,2.01,5.02,273.7,400.32
31.02,2,4.99,283.48,400.46
31.22,2,5.02,288.37,399.39
31.42,1.98,4.99,278.59,398.6
31.62,1.98,5.01,278.59,398.06
31.82,1.99,5.01,263.93,399
32.02,2,5.01,283.48,399.93
32.22,1.99,5.02,273.7,398.46
32.42,1.99,4.99,263.93,399.53
32.62,2,5.01,288.37,399.93
32.82,1.99,5.01,283.48,399
33.02,2,5.01,298.14,399.93
33.22,1.99,4.99,283.48,399.53
33.42,1.99,5.01,288.37,399
33.62,1.98,5.01,268.82,398.06
33.82,2,5.01,278.59,399.93
34.02,2.01,5.01,293.26,400.86
34.22,1.99,4.99,283.48,399.53
34.42,2,5.01,288.37,399.93
34.62,1.98,4.99,283.48,398.6
34.82,2,4.99,278.59,400.46
35.02,2,5.01,278.59,399.93
35.22,1.99,5.01,293.26,399
35.42,2,5.01,288.37,399.93
35.62,1.98,4.99,278.59,398.6
35.82,1.99,5.01,293.26,399
36.02,1.99,5.01,278.59,399
36.22,2,5.01,283.48,399.93
36.42,1.99,4.99,273.7,399.53
36.62,2.01,5.03,283.48,399.79
36.82,2,5.01,273.7,399.93
37.02,1.98,4.99,268.82,398.6
37.22,1.98,4.99,273.7,398.6
37.42,2,5.02,273.7,399.39
37.62,2.01,5.01,273.7,400.86
37.82,1.99,5.01,273.7,399
38.02,1.99,5.01,288.37,399
38.22,1.98,4.99,283.48,398.6
38.42,1.99,4.99,298.14,399.53
38.62,2.01,5.01,293.26,400.86
38.82,1.99,4.99,312.81,399.53
39.02,2,5.01,298.14,399.93
39.22,1.98,4.99,293.26,398.6
39.42,2,5.01,298.14,399.93
39.62,1.98,4.99,273.7,398.6
39.82,2,5.01,293.26,399.93
40.02,2,4.99,303.03,400.46
40.22,1.98,4.99,283.48,398.6
40.42,2,5.01,293.26,399.93
40.62,1.98,4.99,283.48,398.6
40.82,2,4.99,293.26,400.46
41.02,2,5.01,303.03,399.93
41.22,2,5.01,312.81,399.93
41.42,2,5.01,303.03,399.93
41.62,2,4.99,283.48,400.46
41.82,2,4.99,298.14,400.46
42.02,2,5.01,307.92,399.93
42.22,1.99,5.01,307.92,399
42.42,1.99,4.99,303.03,399.53
42.62,1.98,4.99,293.26,398.6
42.82,1.99,5.01,278.59,399
43.02,1.99,5.01,278.59,399
43.22,2,5.01,298.14,399.93
43.42,2,5.01,278.59,399.93
43.62,1.99,5.01,293.26,399
43.82,1.98,4.99,288.37,398.6
44.02,1.98,5.01,303.03,398.06
44.22,2,5.01,303.03,399.93
44.42,1.98,5.01,288.37,398.06
44.62,1.99,5.01,293.26,399
44.82,1.99,4.99,288.37,399.53
45.02,1.99,5.01,278.59,399
45.22,2,5.01,283.48,399.93
45.42,1.97,4.99,283.48,397.66
45.62,2,5.01,303.03,399.93
45.82,1.98,4.99,283.48,398.6
46.02,2,5.01,307.92,399.93
46.22,2,5.01,303.03,399.93
46.42,2,5.01,307.92,399.93
46.62,2,5.01,312.81,399.93
46.82,1.98,4.98,298.14,399.13
47.02,2.01,5.01,303.03,400.86
47.22,2,5.01,303.03,399.93
47.42,1.99,5.01,307.92,399
47.62,1.99,5.01,312.81,399
47.82,2,4.99,307.92,400.46
48.02,2,5.01,307.92,399.93
48.22,1.99,5.01,298.14,399
48.42,1.99,5.01,293.26,399
48.62,2,5.02,307.92,399.39
48.82,1.99,5.01,303.03,399
49.02,2.01,5.01,307.92,400.86
49.22,2.01,4.99,283.48,401.39
49.42,2,5.01,273.7,399.93
49.62,1.99,5.01,263.93,399
49.82,2,5.01,268.82,399.93
50.02,2,5.01,278.59,399.93
50.22,1.99,5.01,278.59,399
50.42,2,5.01,288.37,399.93
50.62,2,4.99,278.59,400.46
50.82,2,5.01,288.37,399.93
51.02,1.97,5.01,283.48,397.13
51.22,1.93,4.98,288.37,393.47
51.42,1.89,5.05,293.26,387.05
51.62,1.85,5.01,288.37,384.76
51.82,1.7,5.01,298.14,368.97
52.02,1.65,4.99,312.81,363.36
52.22,1.63,5.01,307.92,360.81
52.42,1.6,5.01,293.26,357.71
52.62,1.59,5.01,298.14,356.66
52.82,1.58,5.01,317.69,355.62
53.02,1.56,5.01,317.69,353.52
53.22,1.55,5.01,298.14,352.47
53.42,1.55,5.01,303.03,352.47
53.62,1.54,5.02,317.69,349.88
53.82,1.54,4.99,288.37,350.82
54.02,1.54,5.01,303.03,350.35
54.22,1.52,5.01,312.81,348.22
54.42,1.52,5.01,307.92,348.22
54.62,1.51,5.01,293.26,347.15
54.82,1.5,4.99,307.92,346.54
55.02,1.52,5.01,303.03,348.22
55.22,1.49,4.86,293.26,350.2
55.42,1.52,4.51,298.14,366.89
55.62,1.5,4.2,298.14,377.8
55.82,1.51,3.96,312.81,390.36
56.02,1.51,3.29,327.47,428.34
56.22,1.51,2.99,322.58,448.97
56.42,1.51,3.01,337.24,447.97
56.62,1.5,3.41,317.69,419.38
56.82,1.52,3.68,303.03,406.29
57.02,1.51,3.66,322.58,405.78
57.22,1.51,3.69,307.92,404.3
57.42,1.49,3.68,293.26,402.53
57.62,1.52,3.69,298.14,405.55
57.82,1.49,3.65,298.14,404.01
58.02,1.5,3.7,307.92,402.32
58.22,1.53,3.77,312.81,402.42
58.42,1.51,3.73,303.03,402.12
58.62,1.53,3.79,288.37,401.71
58.82,1.49,3.72,288.37,400.35
59.02,1.49,3.74,307.92,398.91
59.22,1.51,3.74,312.81,401.39
59.42,1.51,3.74,298.14,401.39
59.62,1.49,3.74,303.03,398.91
59.82,1.5,3.74,327.47,400.15
60.02,1.51,3.73,322.58,402.12
60.22,1.5,3.74,332.36,400.15
60.42,1.5,3.74,337.24,400.15
60.62,1.49,3.72,347.02,400.35
60.82,1.5,3.73,337.24,400.87
61.02,1.48,3.7,337.24,399.82
61.22,1.5,3.74,317.69,400.15
61.42,1.49,3.74,312.81,398.91
61.62,1.5,3.74,327.47,400.15
61.82,1.48,3.74,332.36,397.66
62.02,1.5,3.73,327.47,400.87
62.22,1.51,3.73,317.69,402.12
62.42,1.48,3.73,342.13,398.38
62.62,1.51,3.74,337.24,401.39
62.82,1.51,3.73,322.58,402.12
63.02,1.51,3.73,327.47,402.12
63.22,1.47,3.7,327.47,398.56
63.42,1.51,3.74,342.13,401.39
63.62,1.49,3.73,317.69,399.63
63.82,1.49,3.76,312.81,398.2
64.02,1.5,3.72,298.14,401.6
64.22,1.5,3.74,307.92,400.15
64.42,1.51,3.73,317.69,402.12
64.62,1.48,3.74,307.92,397.66
64.82,1.49,3.74,312.81,398.91
65.02,1.5,3.74,293.26,400.15
65.22,1.5,3.69,298.14,403.05
65.42,1.49,3.76,312.81,398.2
65.62,1.49,3.73,322.58,399.63
65.82,1.5,3.73,342.13,400.87
66.02,1.5,3.74,347.02,400.15
66.22,1.51,3.74,337.24,401.39
66.42,1.49,3.73,342.13,399.63
66.62,1.5,3.74,347.02,400.15
66.82,1.49,3.73,327.47,399.63
67.02,1.5,3.73,347.02,400.87
67.22,1.49,3.74,322.58,398.91
67.42,1.5,3.74,327.47,400.15
67.62,1.49,3.74,332.36,398.91
67.82,1.49,3.73,332.36,399.63
68.02,1.51,3.76,347.02,400.68
68.22,1.51,3.73,342.13,402.12
68.42,1.51,3.77,337.24,399.96
68.62,1.48,3.73,327.47,398.38
68.82,1.51,3.74,342.13,401.39
69.02,1.51,3.74,327.47,401.39
69.22,1.5,3.76,327.47,399.44
69.42,1.5,3.74,307.92,400.15
69.62,1.49,3.74,312.81,398.91
69.82,1.51,3.74,303.03,401.39
70.02,1.5,3.73,303.03,400.87
70.22,1.5,3.74,307.92,400.15
70.42,1.49,3.74,298.14,398.91
70.62,1.49,3.74,322.58,398.91
70.82,1.51,3.76,322.58,400.68
71.02,1.48,3.73,327.47,398.38
71.22,1.49,3.74,327.47,398.91
71.42,1.51,3.73,322.58,402.12
71.62,1.51,3.74,337.24,401.39
71.82,1.49,3.72,332.36,400.35
72.02,1.53,3.74,342.13,403.86
72.22,1.52,3.74,342.13,402.63
72.42,1.51,3.74,342.13,401.39
72.62,1.52,3.76,342.13,401.91
72.82,1.52,3.73,332.36,403.36
73.02,1.52,3.74,347.02,402.63
73.22,1.51,3.73,342.13,402.12
73.42,1.5,3.7,361.68,402.32
73.62,1.5,3.73,332.36,400.87
73.82,1.52,3.73,347.02,403.36
74.02,1.51,3.74,342.13,401.39
74.22,1.52,3.73,351.91,403.36
74.42,1.53,3.73,342.13,404.59
74.62,1.51,3.74,327.47,401.39
74.82,1.52,3.74,332.36,402.63
75.02,1.52,3.74,332.36,402.63
75.22,1.51,3.73,312.81,402.12
75.42,1.49,3.74,327.47,398.91
75.62,1.53,3.74,327.47,403.86
75.82,1.51,3.73,327.47,402.12
76.02,1.51,3.72,312.81,402.84
76.22,1.51,3.74,312.81,401.39
76.42,1.51,3.74,303.03,401.39
76.62,1.52,3.74,312.81,402.63
76.82,1.51,3.73,312.81,402.12
77.02,1.52,3.74,312.81,402.63
77.22,1.52,3.73,307.92,403.36
77.42,1.51,3.66,332.36,405.78
77.62,1.5,3.73,317.69,400.87
77.82,1.52,3.77,327.47,401.2
78.02,1.5,3.74,327.47,400.15
78.22,1.51,3.74,327.47,401.39
78.42,1.51,3.76,332.36,400.68
78.62,1.52,3.73,332.36,403.36
78.82,1.52,3.77,332.36,401.2
79.02,1.5,3.74,322.58,400.15
79.22,1.51,3.69,327.47,404.3
79.42,1.51,3.74,312.81,401.39
79.62,1.52,3.74,307.92,402.63
79.82,1.51,3.73,298.14,402.12
80.02,1.51,3.74,303.03,401.39
80.22,1.52,3.74,298.14,402.63
80.42,1.51,3.73,298.14,402.12
80.62,1.5,3.74,288.37,400.15
80.82,1.52,3.76,312.81,401.91
81.02,1.52,3.73,312.81,403.36
81.22,1.5,3.76,322.58,399.44
81.42,1.52,3.74,337.24,402.63
81.62,1.5,3.76,322.58,399.44
81.82,1.5,3.73,312.81,400.87
82.02,1.53,3.76,317.69,403.14
82.22,1.5,3.73,317.69,400.87
82.42,1.51,3.74,327.47,401.39
82.62,1.5,3.73,303.03,400.87
82.82,1.51,3.74,327.47,401.39
83.02,1.51,3.73,332.36,402.12
83.22,1.52,3.74,337.24,402.63
83.42,1.52,3.74,322.58,402.63
83.62,1.52,3.76,303.03,401.91
83.82,1.52,3.74,307.92,402.63
84.02,1.52,3.74,293.26,402.63
84.22,1.52,3.76,307.92,401.91
84.42,1.51,3.74,307.92,401.39
84.62,1.52,3.74,307.92,402.63
84.82,1.5,3.74,312.81,400.15
85.02,1.5,3.74,312.81,400.15
85.22,1.5,3.74,312.81,400.15
85.42,1.52,3.74,317.69,402.63
85.62,1.53,3.79,332.36,401.71
85.82,1.52,3.73,322.58,403.36
86.02,1.52,3.74,317.69,402.63
86.22,1.51,3.73,288.37,402.12
86.42,1.51,3.74,303.03,401.39
86.62,1.49,3.73,303.03,399.63
86.82,1.52,3.73,298.14,403.36
87.02,1.5,3.73,278.59,400.87
87.22,1.51,3.74,278.59,401.39
87.42,1.53,3.74,283.48,403.86
87.62,1.48,3.72,283.48,399.09
87.82,1.51,3.74,288.37,401.39
88.02,1.53,3.73,283.48,404.59
88.22,1.51,3.74,293.26,401.39
88.42,1.52,3.76,273.7,401.91
88.62,1.53,3.76,298.14,403.14
88.82,1.5,3.76,278.59,399.44
89.02,1.51,3.74,288.37,401.39
89.22,1.5,3.73,283.48,400.87
89.42,1.51,3.73,303.03,402.12
89.62,1.52,3.73,307.92,403.36
89.82,1.51,3.73,288.37,402.12
90.02,1.52,3.74,298.14,402.63
90.22,1.52,3.73,283.48,403.36
90.42,1.52,3.74,298.14,402.63
90.62,1.5,3.74,283.48,400.15
90.82,1.52,3.74,268.82,402.63
91.02,1.53,3.76,273.7,403.14
91.22,1.51,3.74,283.48,401.39
91.42,1.52,3.74,283.48,402.63
91.62,1.49,3.7,298.14,401.07
91.82,1.52,3.76,273.7,401.91
92.02,1.5,3.73,288.37,400.87
92.22,1.51,3.74,283.48,401.39
92.42,1.52,3.74,278.59,402.63
92.62,1.52,3.74,283.48,402.63
92.82,1.52,3.76,293.26,401.91
93.02,1.52,3.73,273.7,403.36
93.22,1.52,3.74,288.37,402.63
93.42,1.51,3.74,273.7,401.39
93.62,1.52,3.74,268.82,402.63
93.82,1.5,3.73,263.93,400.87
94.02,1.51,3.73,283.48,402.12
94.22,1.5,3.73,268.82,400.87
94.42,1.52,3.74,283.48,402.63
94.62,1.51,3.74,283.48,401.39
94.82,1.51,3.74,278.59,401.39
95.02,1.52,3.74,293.26,402.63
95.22,1.5,3.73,303.03,400.87
95.42,1.52,3.73,307.92,403.36
95.62,1.49,3.73,278.59,399.63
95.82,1.52,3.73,278.59,403.36
96.02,1.52,3.74,298.14,402.63
96.22,1.52,3.74,263.93,402.63
96.42,1.51,3.76,278.59,400.68
96.62,1.51,3.73,298.14,402.12
96.82,1.53,3.76,283.48,403.14
97.02,1.51,3.76,249.27,400.68
97.22,1.52,3.76,278.59,401.91
97.42,1.52,3.76,268.82,401.91
97.62,1.52,3.74,249.27,402.63
97.82,1.52,3.76,249.27,401.91
98.02,1.51,3.73,254.15,402.12
98.22,1.52,3.73,268.82,403.36
98.42,1.5,3.74,259.04,400.15
98.62,1.52,3.77,268.82,401.2
98.82,1.51,3.73,273.7,402.12
99.02,1.52,3.74,278.59,402.63
99.22,1.52,3.76,278.59,401.91
99.42,1.52,3.74,263.93,402.63
99.62,1.52,3.76,259.04,401.91
99.82,1.51,3.73,244.38,402.12
100.02,1.53,3.74,263.93,403.86
100.22,1.52,3.76,239.49,401.91
100.42,1.52,3.74,259.04,402.63
100.62,1.52,3.74,263.93,402.63
100.82,1.53,3.77,273.7,402.42
101.02,1.52,3.74,254.15,402.63
101.22,1.51,3.74,254.15,401.39
101.42,1.53,3.76,254.15,403.14
101.62,1.51,3.74,259.04,401.39
101.82,1.52,3.76,254.15,401.91
102.02,1.49,3.7,254.15,401.07
102.22,1.51,3.74,263.93,401.39
102.42,1.5,3.72,268.82,401.6
102.62,1.52,3.74,273.7,402.63
102.82,1.51,3.74,254.15,401.39
103.02,1.51,3.73,249.27,402.12
103.22,1.52,3.73,268.82,403.36
103.42,1.51,3.74,249.27,401.39
103.62,1.52,3.74,249.27,402.63
103.82,1.52,3.73,234.6,403.36
104.02,1.52,3.74,254.15,402.63
104.22,1.53,3.76,254.15,403.14
104.42,1.52,3.74,254.15,402.63
104.62,1.51,3.73,244.38,402.12
104.82,1.52,3.74,254.15,402.63
105.02,1.52,3.76,268.82,401.91
105.22,1.51,3.74,249.27,401.39
105.42,1.52,3.74,259.04,402.63
105.62,1.51,3.73,239.49,402.12
105.82,1.53,3.74,244.38,403.86
106.02,1.51,3.76,244.38,400.68
106.22,1.52,3.74,254.15,402.63
106.42,1.51,3.76,249.27,400.68
106.62,1.52,3.73,244.38,403.36
106.82,1.51,3.74,249.27,401.39
107.02,1.51,3.73,244.38,402.12
107.22,1.53,3.76,234.6,403.14
107.42,1.51,3.73,234.6,402.12
107.62,1.52,3.74,229.72,402.63
107.82,1.49,3.73,234.6,399.63
108.02,1.51,3.74,259.04,401.39
108.22,1.51,3.73,254.15,402.12
108.42,1.52,3.74,249.27,402.63
108.62,1.51,3.74,259.04,401.39
108.82,1.51,3.72,244.38,402.84
109.02,1.53,3.74,244.38,403.86
109.22,1.52,3.74,239.49,402.63
109.42,1.52,3.74,239.49,402.63
109.62,1.53,3.76,219.94,403.14
109.82,1.51,3.73,239.49,402.12
110.02,1.53,3.76,278.59,403.14
110.22,1.51,3.73,229.72,402.12
110.42,1.5,3.73,210.17,400.87
110.62,1.51,3.76,219.94,400.68
110.82,1.52,3.74,229.72,402.63
111.02,1.5,3.73,210.17,400.87
111.22,1.51,3.74,239.49,401.39
111.42,1.5,3.73,254.15,400.87
111.62,1.53,3.74,283.48,403.86
111.82,1.52,3.74,249.27,402.63
112.02,1.51,3.74,259.04,401.39
112.22,1.52,3.74,278.59,402.63
112.42,1.5,3.73,249.27,400.87
112.62,1.52,3.74,273.7,402.63
112.82,1.5,3.73,234.6,400.87
113.02,1.52,3.73,254.15,403.36
113.22,1.53,3.76,259.04,403.14
113.42,1.51,3.74,249.27,401.39
113.62,1.51,3.76,244.38,400.68
113.82,1.52,3.73,244.38,403.36
114.02,1.52,3.74,254.15,402.63
114.22,1.51,3.76,234.6,400.68
114.42,1.52,3.74,229.72,402.63
114.62,1.51,3.74,224.83,401.39
114.82,1.51,3.74,234.6,401.39
115.02,1.52,3.76,263.93,401.91
115.22,1.51,3.72,249.27,402.84
115.42,1.53,3.76,249.27,403.14
115.62,1.5,3.73,234.6,400.87
115.82,1.51,3.74,239.49,401.39
116.02,1.51,3.77,244.38,399.96
116.22,1.5,3.73,254.15,400.87
116.42,1.51,3.74,263.93,401.39
116.62,1.51,3.7,234.6,403.57
116.82,1.52,3.73,239.49,403.36
117.02,1.51,3.73,234.6,402.12
117.22,1.51,3.73,244.38,402.12
117.42,1.52,3.73,234.6,403.36
117.62,1.52,3.76,229.72,401.91
117.82,1.51,3.74,244.38,401.39
118.02,1.52,3.73,244.38,403.36
118.22,1.52,3.74,234.6,402.63
118.42,1.5,3.74,224.83,400.15
118.62,1.52,3.76,239.49,401.91
118.82,1.51,3.74,239.49,401.39
119.02,1.52,3.74,249.27,402.63
119.22,1.53,3.76,224.83,403.14
119.42,1.51,3.73,239.49,402.12
119.62,1.52,3.74,229.72,402.63
119.82,1.5,3.73,234.6,400.87
120.02,1.52,3.74,249.27,402.63
120.22,1.51,3.73,219.94,402.12
120.42,1.51,3.74,219.94,401.39
120.62,1.53,3.73,215.05,404.59
120.82,1.51,3.73,224.83,402.12
121.02,1.51,3.74,229.72,401.39
121.22,1.52,3.72,239.49,404.08
121.42,1.52,3.74,249.27,402.63
121.62,1.51,3.73,224.83,402.12
121.82,1.52,3.74,229.72,402.63
122.02,1.51,3.76,224.83,400.68
122.22,1.52,3.73,239.49,403.36
122.42,1.52,3.74,239.49,402.63
122.62,1.51,3.74,234.6,401.39
122.82,1.52,3.76,239.49,401.91
123.02,1.51,3.74,224.83,401.39
123.22,1.52,3.74,244.38,402.63
123.42,1.5,3.74,219.94,400.15
123.62,1.52,3.73,234.6,403.36
123.82,1.52,3.74,234.6,402.63
124.02,1.5,3.73,219.94,400.87
124.22,1.52,3.73,229.72,403.36
124.42,1.5,3.73,219.94,400.87
124.62,1.51,3.74,229.72,401.39
124.82,1.53,3.76,224.83,403.14
125.02,1.51,3.73,219.94,402.12
125.22,1.52,3.74,229.72,402.63
125.42,1.5,3.73,210.17,400.87
125.62,1.5,3.76,234.6,399.44
125.82,1.52,3.76,215.05,401.91
126.02,1.52,3.74,210.17,402.63
126.22,1.51,3.74,219.94,401.39
126.42,1.51,3.73,224.83,402.12
126.62,1.53,3.76,244.38,403.14
126.82,1.5,3.73,239.49,400.87
127.02,1.52,3.74,239.49,402.63
127.22,1.52,3.74,229.72,402.63
127.42,1.51,3.74,224.83,401.39
127.62,1.53,3.74,210.17,403.86
127.82,1.52,3.73,210.17,403.36
128.02,1.52,3.74,210.17,402.63
128.22,1.5,3.76,200.39,399.44
128.42,1.53,3.76,215.05,403.14
128.62,1.51,3.74,210.17,401.39
128.82,1.51,3.73,210.17,402.12
129.02,1.53,3.76,229.72,403.14
129.22,1.49,3.72,224.83,400.35
129.42,1.51,3.74,219.94,401.39
129.62,1.51,3.74,215.05,401.39
129.82,1.52,3.73,210.17,403.36
130.02,1.5,3.76,210.17,399.44
130.22,1.51,3.74,219.94,401.39
130.42,1.52,3.74,219.94,402.63
130.62,1.51,3.72,205.28,402.84
130.82,1.52,3.73,219.94,403.36
131.02,1.53,3.74,224.83,403.86
131.22,1.51,3.73,254.15,402.12
131.42,1.52,3.76,224.83,401.91
131.62,1.51,3.73,205.28,402.12
131.82,1.51,3.74,210.17,401.39
132.02,1.49,3.73,224.83,399.63
132.22,1.52,3.74,229.72,402.63
132.42,1.5,3.74,229.72,400.15
132.62,1.51,3.72,229.72,402.84
132.82,1.52,3.76,239.49,401.91
133.02,1.5,3.73,234.6,400.87
133.22,1.52,3.74,219.94,402.63
133.42,1.52,3.76,215.05,401.91
133.62,1.5,3.74,219.94,400.15
133.82,1.53,3.74,234.6,403.86
134.02,1.52,3.74,229.72,402.63
134.22,1.52,3.74,229.72,402.63
134.42,1.51,3.74,219.94,401.39
134.62,1.52,3.74,224.83,402.63
134.82,1.52,3.74,224.83,402.63
135.02,1.5,3.74,215.05,400.15
135.22,1.52,3.76,219.94,401.91
135.42,1.51,3.73,215.05,402.12
135.62,1.52,3.74,224.83,402.63
135.82,1.5,3.76,185.73,399.44
136.02,1.51,3.74,215.05,401.39
136.22,1.5,3.76,200.39,399.44
136.42,1.49,3.76,224.83,398.2
136.62,1.53,3.76,215.05,403.14
136.82,1.5,3.73,219.94,400.87
137.02,1.52,3.77,234.6,401.2
137.22,1.51,3.74,210.17,401.39
137.42,1.51,3.72,219.94,402.84
137.62,1.53,3.76,205.28,403.14
137.82,1.5,3.73,205.28,400.87
138.02,1.51,3.74,205.28,401.39
138.22,1.5,3.76,200.39,399.44
138.42,1.51,3.74,215.05,401.39
138.62,1.51,3.74,219.94,401.39
138.82,1.51,3.76,205.28,400.68
139.02,1.52,3.74,219.94,402.63
139.22,1.5,3.73,210.17,400.87
139.42,1.52,3.74,215.05,402.63
139.62,1.52,3.76,215.05,401.91
139.82,1.52,3.74,205.28,402.63
140.02,1.51,3.74,219.94,401.39
140.22,1.52,3.73,219.94,403.36
140.42,1.52,3.77,215.05,401.2
140.62,1.49,3.74,210.17,398.91
140.82,1.52,3.74,229.72,402.63
141.02,1.53,3.73,219.94,404.59
141.22,1.51,3.74,219.94,401.39
141.42,1.52,3.74,215.05,402.63
141.62,1.5,3.74,224.83,400.15
141.82,1.51,3.74,229.72,401.39
142.02,1.52,3.74,219.94,402.63
142.22,1.52,3.74,224.83,402.63
142.42,1.53,3.76,234.6,403.14
142.62,1.49,3.73,224.83,399.63
142.82,1.51,3.76,239.49,400.68
143.02,1.51,3.73,229.72,402.12
143.22,1.51,3.74,210.17,401.39
143.42,1.53,3.76,205.28,403.14
143.62,1.52,3.74,229.72,402.63
143.82,1.52,3.74,229.72,402.63
144.02,1.5,3.7,205.28,402.32
144.22,1.52,3.74,229.72,402.63
144.42,1.51,3.76,224.83,400.68
144.62,1.49,3.73,224.83,399.63
144.82,1.52,3.74,234.6,402.63
145.02,1.5,3.74,215.05,400.15
145.22,1.53,3.76,229.72,403.14
145.42,1.5,3.74,215.05,400.15
145.62,1.52,3.74,224.83,402.63
145.82,1.52,3.74,219.94,402.63
146.02,1.52,3.74,205.28,402.63
146.22,1.52,3.74,219.94,402.63
146.42,1.52,3.73,219.94,403.36
146.62,1.52,3.74,215.05,402.63
146.82,1.52,3.73,229.72,403.36
147.02,1.51,3.73,239.49,402.12
147.22,1.51,3.74,239.49,401.39
147.42,1.51,3.73,219.94,402.12
147.62,1.53,3.74,219.94,403.86
147.82,1.52,3.74,215.05,402.63
148.02,1.53,3.76,229.72,403.14
148.22,1.5,3.74,219.94,400.15
148.42,1.52,3.74,215.05,402.63
148.62,1.53,3.74,219.94,403.86
148.82,1.51,3.74,219.94,401.39
149.02,1.52,3.74,224.83,402.63
149.22,1.5,3.73,215.05,400.87
149.42,1.52,3.74,234.6,402.63
149.62,1.52,3.76,224.83,401.91
149.82,1.51,3.73,224.83,402.12
150.02,1.51,3.77,224.83,399.96
150.22,1.49,3.73,224.83,399.63
150.42,1.51,3.76,244.38,400.68
150.62,1.5,3.72,224.83,401.6
150.82,1.52,3.77,229.72,401.2
151.02,1.51,3.74,215.05,401.39
151.22,1.52,3.74,234.6,402.63
151.42,1.52,3.73,224.83,403.36
151.62,1.49,3.73,205.28,399.63
151.82,1.51,3.76,205.28,400.68
152.02,1.5,3.73,210.17,400.87
152.22,1.53,3.74,219.94,403.86
152.42,1.52,3.76,215.05,401.91
152.62,1.52,3.74,219.94,402.63
152.82,1.5,3.73,224.83,400.87
153.02,1.52,3.74,234.6,402.63
153.22,1.51,3.76,224.83,400.68
153.42,1.5,3.73,219.94,400.87
153.62,1.51,3.74,219.94,401.39
153.82,1.51,3.73,219.94,402.12
154.02,1.51,3.74,239.49,401.39
154.22,1.5,3.73,219.94,400.87
154.42,1.51,3.74,229.72,401.39
154.62,1.51,3.74,234.6,401.39
154.82,1.51,3.73,224.83,402.12
155.02,1.52,3.73,234.6,403.36
155.22,1.51,3.72,234.6,402.84
155.42,1.52,3.74,239.49,402.63
155.62,1.52,3.74,210.17,402.63
155.82,1.53,3.74,229.72,403.86
156.02,1.51,3.76,210.17,400.68
156.22,1.52,3.74,229.72,402.63
156.42,1.51,3.74,219.94,401.39
156.62,1.49,3.76,224.83,398.2
156.82,1.52,3.76,205.28,401.91
157.02,1.5,3.73,219.94,400.87
157.22,1.52,3.76,219.94,401.91
157.42,1.5,3.73,200.39,400.87
157.62,1.52,3.76,215.05,401.91
157.82,1.52,3.74,224.83,402.63
158.02,1.52,3.73,215.05,403.36
158.22,1.51,3.74,234.6,401.39
158.42,1.51,3.74,229.72,401.39
158.62,1.52,3.74,229.72,402.63
158.82,1.51,3.73,219.94,402.12
159.02,1.53,3.74,224.83,403.86
159.22,1.52,3.73,224.83,403.36
159.42,1.52,3.76,210.17,401.91
159.62,1.52,3.76,210.17,401.91
159.82,1.53,3.73,205.28,404.59
160.02,1.5,3.76,210.17,399.44
160.22,1.51,3.74,219.94,401.39
160.42,1.53,3.74,224.83,403.86
160.62,1.5,3.73,215.05,400.87
160.82,1.52,3.76,229.72,401.91
161.02,1.5,3.73,200.39,400.87
161.22,1.51,3.72,210.17,402.84
161.42,1.53,3.74,200.39,403.86
161.62,1.52,3.74,219.94,402.63
161.82,1.51,3.74,210.17,401.39
162.02,1.51,3.74,224.83,401.39
162.22,1.52,3.73,229.72,403.36
162.42,1.51,3.74,224.83,401.39
162.62,1.51,3.73,215.05,402.12
162.82,1.51,3.74,239.49,401.39
163.02,1.51,3.74,224.83,401.39
163.22,1.53,3.76,234.6,403.14
163.42,1.5,3.73,234.6,400.87
163.62,1.52,3.74,234.6,402.63
163.82,1.5,3.76,234.6,399.44
164.02,1.51,3.74,219.94,401.39
164.22,1.52,3.76,219.94,401.91
164.42,1.51,3.76,229.72,400.68
164.62,1.53,3.74,229.72,403.86
164.82,1.51,3.73,224.83,402.12
165.02,1.52,3.76,224.83,401.91
165.22,1.51,3.73,219.94,402.12
165.42,1.51,3.77,219.94,399.96
165.62,1.52,3.74,205.28,402.63
165.82,1.52,3.77,195.5,401.2
166.02,1.51,3.76,195.5,400.68
166.22,1.51,3.74,195.5,401.39
166.42,1.51,3.73,229.72,402.12
166.62,1.51,3.76,215.05,400.68
166.82,1.51,3.74,215.05,401.39
167.02,1.51,3.73,234.6,402.12
167.22,1.52,3.76,234.6,401.91
167.42,1.51,3.76,234.6,400.68
167.62,1.51,3.74,229.72,401.39
167.82,1.52,3.79,224.83,400.48
168.02,1.49,3.74,224.83,398.91
168.22,1.51,3.74,239.49,401.39
168.42,1.51,3.73,229.72,402.12
168.62,1.52,3.74,229.72,402.63
168.82,1.53,3.76,224.83,403.14
169.02,1.51,3.73,224.83,402.12
169.22,1.52,3.76,215.05,401.91
169.42,1.51,3.73,224.83,402.12
169.62,1.51,3.77,234.6,399.96
169.82,1.5,3.73,215.05,400.87
170.02,1.52,3.74,219.94,402.63
170.22,1.51,3.74,210.17,401.39
170.42,1.51,3.73,210.17,402.12
170.62,1.52,3.74,219.94,402.63
170.82,1.5,3.74,219.94,400.15
171.02,1.52,3.74,219.94,402.63
171.22,1.52,3.73,234.6,403.36
171.42,1.5,3.7,224.83,402.32
171.62,1.51,3.74,219.94,401.39
171.82,1.5,3.73,229.72,400.87
172.02,1.52,3.74,224.83,402.63
172.22,1.49,3.74,200.39,398.91
172.42,1.52,3.74,215.05,402.63
172.62,1.51,3.74,210.17,401.39
172.82,1.52,3.74,215.05,402.63
173.02,1.51,3.76,215.05,400.68
173.22,1.5,3.73,219.94,400.87
173.42,1.52,3.74,239.49,402.63
173.62,1.49,3.73,224.83,399.63
173.82,1.51,3.73,229.72,402.12
174.02,1.5,3.76,224.83,399.44
174.22,1.51,3.76,224.83,400.68
174.42,1.51,3.74,229.72,401.39
174.62,1.5,3.73,215.05,400.87
174.82,1.52,3.74,215.05,402.63
175.02,1.5,3.73,200.39,400.87
175.22,1.52,3.74,219.94,402.63
175.42,1.52,3.76,224.83,401.91
175.62,1.52,3.74,210.17,402.63
175.82,1.52,3.76,210.17,401.91
176.02,1.52,3.73,215.05,403.36
176.22,1.53,3.74,224.83,403.86
176.42,1.49,3.77,205.28,397.49
176.62,1.52,3.74,234.6,402.63
176.82,1.5,3.73,229.72,400.87
177.02,1.51,3.74,229.72,401.39
177.22,1.53,3.76,219.94,403.14
177.42,1.51,3.74,229.72,401.39
177.62,1.51,3.74,244.38,401.39
177.82,1.51,3.74,234.6,401.39
178.02,1.52,3.74,239.49,402.63
178.22,1.51,3.73,219.94,402.12
178.42,1.52,3.74,229.72,402.63
178.62,1.52,3.76,224.83,401.91
178.82,1.51,3.73,219.94,402.12
179.02,1.52,3.74,229.72,402.63
179.22,1.49,3.7,219.94,401.07
179.42,1.51,3.76,215.05,400.68
179.62,1.52,3.74,205.28,402.63
179.82,1.52,3.74,200.39,402.63
180.02,1.51,3.77,215.05,399.96
180.22,1.52,3.73,215.05,403.36
180.42,1.51,3.74,215.05,401.39
180.62,1.51,3.73,215.05,402.12
180.82,1.52,3.74,205.28,402.63
181.02,1.51,3.7,215.05,403.57
181.22,1.5,3.73,205.28,400.87
181.42,1.49,3.72,210.17,400.35
181.62,1.52,3.74,205.28,402.63
181.82,1.49,3.7,224.83,401.07
182.02,1.51,3.74,229.72,401.39
182.22,1.49,3.76,239.49,398.2
182.42,1.52,3.76,249.27,401.91
182.62,1.51,3.73,229.72,402.12
182.82,1.51,3.73,224.83,402.12
183.02,1.51,3.74,249.27,401.39
183.22,1.51,3.73,219.94,402.12
183.42,1.52,3.74,215.05,402.63
183.62,1.51,3.74,210.17,401.39
183.82,1.52,3.74,229.72,402.63
184.02,1.53,3.77,224.83,402.42
184.22,1.53,3.74,229.72,403.86
184.42,1.51,3.74,244.38,401.39
184.62,1.51,3.74,224.83,401.39
184.82,1.51,3.73,224.83,402.12
185.02,1.5,3.73,219.94,400.87
185.22,1.5,3.72,215.05,401.6
185.42,1.53,3.74,234.6,403.86
185.62,1.51,3.73,229.72,402.12
185.82,1.51,3.76,224.83,400.68
186.02,1.5,3.76,205.28,399.44
186.22,1.52,3.73,219.94,403.36
186.42,1.53,3.77,219.94,402.42
186.62,1.51,3.73,210.17,402.12
186.82,1.52,3.76,219.94,401.91
187.02,1.51,3.73,234.6,402.12
187.22,1.52,3.74,224.83,402.63
187.42,1.5,3.73,224.83,400.87
187.62,1.51,3.74,229.72,401.39
187.82,1.5,3.76,219.94,399.44
188.02,1.5,3.73,215.05,400.87
188.22,1.51,3.74,234.6,401.39
188.42,1.51,3.73,219.94,402.12
188.62,1.52,3.74,229.72,402.63
188.82,1.52,3.73,219.94,403.36
189.02,1.52,3.74,224.83,402.63
189.22,1.53,3.76,234.6,403.14
189.42,1.51,3.73,219.94,402.12
189.62,1.51,3.76,229.72,400.68
189.82,1.52,3.76,229.72,401.91
190.02,1.52,3.74,234.6,402.63
190.22,1.51,3.76,224.83,400.68
190.42,1.52,3.74,239.49,402.63
190.62,1.53,3.76,244.38,403.14
190.82,1.5,3.74,210.17,400.15
191.02,1.52,3.76,224.83,401.91
191.22,1.51,3.73,229.72,402.12
191.42,1.52,3.74,224.83,402.63
191.62,1.53,3.76,215.05,403.14
191.82,1.52,3.72,219.94,404.08
192.02,1.53,3.74,229.72,403.86
192.22,1.5,3.74,219.94,400.15
192.42,1.52,3.74,229.72,402.63
192.62,1.51,3.74,215.05,401.39
192.82,1.51,3.74,219.94,401.39
193.02,1.52,3.76,229.72,401.91
193.22,1.51,3.72,224.83,402.84
193.42,1.51,3.74,224.83,401.39
193.62,1.49,3.73,224.83,399.63
193.82,1.51,3.76,219.94,400.68
194.02,1.5,3.73,205.28,400.87
194.22,1.51,3.76,219.94,400.68
194.42,1.51,3.76,234.6,400.68
194.62,1.5,3.74,224.83,400.15
194.82,1.52,3.74,229.72,402.63
195.02,1.51,3.74,219.94,401.39
195.22,1.51,3.74,229.72,401.39
195.42,1.52,3.76,219.94,401.91
195.62,1.51,3.74,229.72,401.39
195.82,1.51,3.76,224.83,400.68
196.02,1.51,3.73,215.05,402.12
196.22,1.53,3.76,229.72,403.14
196.42,1.5,3.74,210.17,400.15
196.62,1.52,3.74,215.05,402.63
196.82,1.52,3.76,215.05,401.91
197.02,1.51,3.74,229.72,401.39
197.22,1.51,3.73,234.6,402.12
197.42,1.53,3.74,239.49,403.86
197.62,1.52,3.74,244.38,402.63
197.82,1.5,3.74,215.05,400.15
198.02,1.53,3.74,239.49,403.86
198.22,1.51,3.74,219.94,401.39
198.42,1.49,3.74,239.49,398.91
198.62,1.51,3.76,224.83,400.68
198.82,1.51,3.73,224.83,402.12
199.02,1.52,3.76,229.72,401.91
199.22,1.5,3.73,215.05,400.87
199.42,1.51,3.72,219.94,402.84
199.62,1.52,3.77,215.05,401.2
199.82,1.5,3.74,219.94,400.15
200.02,1.52,3.74,234.6,402.63
200.22,1.5,3.74,210.17,400.15
200.42,1.5,3.74,205.28,400.15
200.62,1.51,3.73,219.94,402.12
200.82,1.49,3.73,224.83,399.63
201.02,1.52,3.76,234.6,401.91
201.22,1.5,3.73,234.6,400.87
201.42,1.52,3.74,239.49,402.63
201.62,1.53,3.76,234.6,403.14
201.82,1.52,3.74,239.49,402.63
202.02,1.51,3.74,239.49,401.39
202.22,1.51,3.74,234.6,401.39
202.42,1.51,3.73,244.38,402.12
202.62,1.5,3.76,244.38,399.44
202.82,1.51,3.73,239.49,402.12
203.02,1.51,3.73,244.38,402.12
203.22,1.5,3.74,239.49,400.15
203.42,1.51,3.73,254.15,402.12
203.62,1.52,3.74,229.72,402.63
203.82,1.52,3.74,219.94,402.63
204.02,1.51,3.76,234.6,400.68
204.22,1.51,3.74,229.72,401.39
204.42,1.52,3.74,249.27,402.63
204.62,1.52,3.76,254.15,401.91
204.82,1.51,3.73,249.27,402.12
205.02,1.52,3.74,254.15,402.63
205.22,1.51,3.74,244.38,401.39
205.42,1.52,3.74,254.15,402.63
205.62,1.5,3.73,254.15,400.87
205.82,1.51,3.73,249.27,402.12
206.02,1.5,3.74,234.6,400.15
206.22,1.51,3.74,229.72,401.39
206.42,1.52,3.74,234.6,402.63
206.62,1.5,3.74,234.6,400.15
206.82,1.52,3.74,234.6,402.63
207.02,1.5,3.76,234.6,399.44
207.22,1.52,3.74,239.49,402.63
207.42,1.53,3.76,244.38,403.14
207.62,1.51,3.74,244.38,401.39
207.82,1.52,3.74,234.6,402.63
208.02,1.5,3.73,234.6,400.87
208.22,1.52,3.74,234.6,402.63
208.42,1.51,3.76,234.6,400.68
208.62,1.52,3.76,239.49,401.91
208.82,1.51,3.73,224.83,402.12
209.02,1.51,3.73,219.94,402.12
209.22,1.51,3.74,239.49,401.39
209.42,1.51,3.73,239.49,402.12
209.62,1.51,3.76,268.82,400.68
209.82,1.53,3.76,249.27,403.14
210.02,1.52,3.74,249.27,402.63
210.22,1.5,3.76,234.6,399.44
210.42,1.52,3.73,239.49,403.36
210.62,1.51,3.74,259.04,401.39
210.82,1.51,3.74,224.83,401.39
211.02,1.52,3.76,229.72,401.91
211.22,1.49,3.72,215.05,400.35
211.42,1.51,3.74,219.94,401.39
211.62,1.52,3.74,224.83,402.63
211.82,1.51,3.73,219.94,402.12
212.02,1.51,3.76,229.72,400.68
212.22,1.49,3.74,219.94,398.91
212.42,1.51,3.74,229.72,401.39
212.62,1.5,3.73,224.83,400.87
212.82,1.51,3.74,249.27,401.39
213.02,1.53,3.76,254.15,403.14
213.22,1.52,3.73,249.27,403.36
213.42,1.52,3.74,249.27,402.63
213.62,1.51,3.74,234.6,401.39
213.82,1.51,3.74,229.72,401.39
214.02,1.52,3.74,219.94,402.63
214.22,1.52,3.77,234.6,401.2
214.42,1.51,3.74,244.38,401.39
214.62,1.5,3.73,249.27,400.87
214.82,1.52,3.76,249.27,401.91
215.02,1.52,3.73,263.93,403.36
215.22,1.52,3.74,263.93,402.63
215.42,1.52,3.74,268.82,402.63
215.62,1.51,3.73,278.59,402.12
215.82,1.52,3.74,234.6,402.63
216.02,1.52,3.73,234.6,403.36
216.22,1.52,3.74,249.27,402.63
216.42,1.51,3.76,239.49,400.68
216.62,1.51,3.74,249.27,401.39
216.82,1.5,3.74,239.49,400.15
217.02,1.51,3.73,244.38,402.12
217.22,1.5,3.73,234.6,400.87
217.42,1.51,3.73,249.27,402.12
217.62,1.53,3.77,254.15,402.42
217.82,1.49,3.73,219.94,399.63
218.02,1.51,3.74,249.27,401.39
218.22,1.5,3.74,249.27,400.15
218.42,1.51,3.74,278.59,401.39
218.62,1.5,3.74,273.7,400.15
218.82,1.51,3.73,254.15,402.12
219.02,1.53,3.73,268.82,404.59
219.22,1.51,3.73,249.27,402.12
219.42,1.51,3.74,263.93,401.39
219.62,1.52,3.76,268.82,401.91
219.82,1.52,3.73,254.15,403.36
220.02,1.53,3.74,273.7,403.86
220.22,1.51,3.74,273.7,401.39
220.42,1.52,3.74,273.7,402.63
220.62,1.5,3.74,249.27,400.15
220.82,1.52,3.74,259.04,402.63
221.02,1.51,3.73,254.15,402.12
221.22,1.5,3.73,254.15,400.87
221.42,1.53,3.76,259.04,403.14
221.62,1.53,3.73,263.93,404.59
221.82,1.52,3.74,273.7,402.63
222.02,1.5,3.73,254.15,400.87
222.22,1.51,3.74,268.82,401.39
222.42,1.49,3.73,263.93,399.63
222.62,1.51,3.76,288.37,400.68
222.82,1.52,3.76,283.48,401.91
223.02,1.52,3.74,293.26,402.63
223.22,1.52,3.74,303.03,402.63
223.42,1.5,3.73,298.14,400.87
223.62,1.51,3.74,283.48,401.39
223.82,1.51,3.73,273.7,402.12
224.02,1.52,3.74,298.14,402.63
224.22,1.5,3.76,263.93,399.44
224.42,1.52,3.73,244.38,403.36
224.62,1.52,3.74,268.82,402.63
224.82,1.51,3.73,268.82,402.12
225.02,1.51,3.74,288.37,401.39
225.22,1.49,3.7,288.37,401.07
225.42,1.52,3.76,259.04,401.91
225.62,1.52,3.76,234.6,401.91
225.82,1.51,3.74,229.72,401.39
226.02,1.51,3.74,239.49,401.39
226.22,1.49,3.74,234.6,398.91
226.42,1.53,3.73,244.38,404.59
226.62,1.52,3.74,239.49,402.63
226.82,1.51,3.73,239.49,402.12
227.02,1.52,3.76,254.15,401.91
227.22,1.51,3.73,239.49,402.12
227.42,1.52,3.74,229.72,402.63
227.62,1.51,3.74,239.49,401.39
227.82,1.5,3.74,249.27,400.15
228.02,1.5,3.76,268.82,399.44
228.22,1.5,3.73,244.38,400.87
228.42,1.51,3.74,254.15,401.39
228.62,1.52,3.73,259.04,403.36
228.82,1.51,3.74,278.59,401.39
229.02,1.5,3.74,263.93,400.15
229.22,1.52,3.74,259.04,402.63
229.42,1.5,3.73,268.82,400.87
229.62,1.51,3.73,273.7,402.12
229.82,1.5,3.76,263.93,399.44
230.02,1.52,3.73,254.15,403.36
230.22,1.51,3.74,249.27,401.39
230.42,1.5,3.73,249.27,400.87
230.62,1.52,3.73,278.59,403.36
230.82,1.51,3.74,273.7,401.39
231.02,1.52,3.74,288.37,402.63
231.22,1.51,3.76,293.26,400.68
231.42,1.51,3.73,288.37,402.12
231.62,1.52,3.74,278.59,402.63
231.82,1.5,3.74,263.93,400.15
232.02,1.51,3.76,283.48,400.68
232.22,1.52,3.73,278.59,403.36
232.42,1.52,3.77,278.59,401.2
232.62,1.5,3.73,263.93,400.87
232.82,1.51,3.73,268.82,402.12
233.02,1.52,3.74,278.59,402.63
233.22,1.51,3.73,278.59,402.12
233.42,1.51,3.76,298.14,400.68
233.62,1.51,3.74,268.82,401.39
233.82,1.52,3.76,263.93,401.91
234.02,1.5,3.74,268.82,400.15
234.22,1.51,3.74,288.37,401.39
234.42,1.5,3.73,293.26,400.87
234.62,1.51,3.74,312.81,401.39
234.82,1.52,3.76,312.81,401.91
235.02,1.52,3.74,298.14,402.63
235.22,1.52,3.76,283.48,401.91
235.42,1.5,3.74,278.59,400.15
235.62,1.51,3.74,288.37,401.39
235.82,1.51,3.72,288.37,402.84
236.02,1.52,3.76,293.26,401.91
236.22,1.52,3.74,298.14,402.63
236.42,1.52,3.74,303.03,402.63
236.62,1.53,3.74,303.03,403.86
236.82,1.51,3.74,307.92,401.39
237.02,1.51,3.76,322.58,400.68
237.22,1.51,3.73,312.81,402.12
237.42,1.52,3.74,303.03,402.63
237.62,1.5,3.73,288.37,400.87
237.82,1.51,3.74,288.37,401.39
238.02,1.49,3.73,293.26,399.63
238.22,1.52,3.74,303.03,402.63
238.42,1.49,3.73,293.26,399.63
238.62,1.51,3.72,303.03,402.84
238.82,1.53,3.74,293.26,403.86
239.02,1.51,3.74,278.59,401.39
239.22,1.52,3.74,273.7,402.63
239.42,1.5,3.73,288.37,400.87
239.62,1.53,3.74,293.26,403.86
239.82,1.51,3.76,298.14,400.68
240.02,1.52,3.74,322.58,402.63
240.22,1.53,3.74,322.58,403.86
240.42,1.5,3.77,307.92,398.73
240.62,1.52,3.76,293.26,401.91
240.82,1.5,3.72,303.03,401.6
241.02,1.52,3.73,298.14,403.36
241.22,1.52,3.76,298.14,401.91
241.42,1.51,3.74,303.03,401.39
241.62,1.5,3.74,283.48,400.15
241.82,1.5,3.73,288.37,400.87
242.02,1.51,3.74,298.14,401.39
242.22,1.5,3.73,293.26,400.87
242.42,1.52,3.76,293.26,401.91
242.62,1.52,3.74,298.14,402.63
242.82,1.52,3.74,298.14,402.63
243.02,1.52,3.73,307.92,403.36
243.22,1.49,3.73,312.81,399.63
243.42,1.51,3.76,312.81,400.68
243.62,1.52,3.73,317.69,403.36
243.82,1.53,3.74,312.81,403.86
244.02,1.51,3.74,312.81,401.39
244.22,1.51,3.74,312.81,401.39
244.42,1.51,3.74,332.36,401.39
244.62,1.51,3.73,322.58,402.12
244.82,1.53,3.76,332.36,403.14
245.02,1.51,3.73,332.36,402.12
245.22,1.51,3.74,332.36,401.39
245.42,1.53,3.76,332.36,403.14
245.62,1.53,3.74,327.47,403.86
245.82,1.51,3.76,332.36,400.68
246.02,1.51,3.73,322.58,402.12
246.22,1.53,3.74,327.47,403.86
246.42,1.49,3.73,317.69,399.63
246.62,1.52,3.74,342.13,402.63
246.82,1.52,3.74,347.02,402.63
247.02,1.52,3.74,342.13,402.63
247.22,1.52,3.74,342.13,402.63
247.42,1.5,3.73,317.69,400.87
247.62,1.51,3.74,351.91,401.39
247.82,1.5,3.73,371.46,400.87
248.02,1.52,3.74,361.68,402.63
248.22,1.51,3.76,322.58,400.68
248.42,1.51,3.73,298.14,402.12
248.62,1.52,3.74,303.03,402.63
248.82,1.52,3.73,317.69,403.36
249.02,1.53,3.74,307.92,403.86
249.22,1.51,3.76,293.26,400.68
249.42,1.51,3.73,293.26,402.12
249.62,1.52,3.74,303.03,402.63
249.82,1.51,3.73,293.26,402.12
250.02,1.52,3.77,298.14,401.2
250.22,1.51,3.76,298.14,400.68
250.42,1.51,3.73,288.37,402.12
250.62,1.52,3.74,303.03,402.63
250.82,1.5,3.74,283.48,400.15
251.02,1.52,3.74,312.81,402.63
251.22,1.5,3.7,322.58,402.32
251.42,1.52,3.74,332.36,402.63
251.62,1.5,3.74,337.24,400.15
251.82,1.51,3.74,376.34,401.39
252.02,1.53,3.76,381.23,403.14
252.22,1.49,3.74,366.57,398.91
252.42,1.53,3.74,376.34,403.86
252.62,1.5,3.73,312.81,400.87
252.82,1.52,3.73,327.47,403.36
253.02,1.5,3.74,351.91,400.15
253.22,1.51,3.73,361.68,402.12
253.42,1.52,3.76,356.79,401.91
253.62,1.52,3.76,332.36,401.91
253.82,1.51,3.74,356.79,401.39
254.02,1.5,3.73,351.91,400.87
254.22,1.52,3.76,351.91,401.91
254.42,1.5,3.73,342.13,400.87
254.62,1.52,3.73,376.34,403.36
254.82,1.53,3.76,366.57,403.14
255.02,1.52,3.74,366.57,402.63
255.22,1.52,3.74,371.46,402.63
255.42,1.51,3.73,351.91,402.12
255.62,1.53,3.77,337.24,402.42
255.82,1.5,3.76,317.69,399.44
256.02,1.53,3.74,347.02,403.86
256.22,1.51,3.74,342.13,401.39
256.42,1.49,3.74,356.79,398.91
256.62,1.51,3.74,347.02,401.39
256.82,1.5,3.72,347.02,401.6
257.02,1.52,3.74,337.24,402.63
257.22,1.51,3.73,351.91,402.12
257.42,1.51,3.74,356.79,401.39
257.62,1.51,3.73,342.13,402.12
257.82,1.52,3.74,337.24,402.63
258.02,1.51,3.74,332.36,401.39
258.22,1.51,3.73,347.02,402.12
258.42,1.52,3.74,356.79,402.63
258.62,1.5,3.73,351.91,400.87
258.82,1.52,3.74,356.79,402.63
259.02,1.52,3.73,366.57,403.36
259.22,1.52,3.74,371.46,402.63
259.42,1.51,3.74,347.02,401.39
259.62,1.5,3.73,332.36,400.87
259.82,1.52,3.74,332.36,402.63
260.02,1.51,3.73,322.58,402.12
260.22,1.52,3.74,337.24,402.63
260.42,1.52,3.73,342.13,403.36
260.62,1.52,3.74,327.47,402.63
260.82,1.53,3.76,332.36,403.14
261.02,1.5,3.76,342.13,399.44
261.22,1.52,3.74,327.47,402.63
261.42,1.5,3.73,322.58,400.87
261.62,1.51,3.74,337.24,401.39
261.82,1.52,3.76,332.36,401.91
262.02,1.52,3.74,347.02,402.63
262.22,1.5,3.76,361.68,399.44
262.42,1.49,3.73,381.23,399.63
262.62,1.53,3.76,386.12,403.14
262.82,1.49,3.74,366.57,398.91
263.02,1.52,3.76,361.68,401.91
263.22,1.51,3.74,337.24,401.39
263.42,1.52,3.74,347.02,402.63
263.62,1.5,3.76,342.13,399.44
263.82,1.51,3.76,361.68,400.68
264.02,1.53,3.74,371.46,403.86
264.22,1.5,3.76,351.91,399.44
264.42,1.52,3.76,366.57,401.91
264.62,1.5,3.73,376.34,400.87
264.82,1.52,3.77,361.68,401.2
