Repository: litresperminute/IMPACT-Lab-Thermal-Draw-Tower-Controller

File: Thermal Draw Trials/Akila/Plot Data/047.csv (part 1 of 3)
# material: Nylon PA6
# geometry: 7ch cyl
# preform_diameter: 20.0
# material_color: White
# temperature_C: 203.0
# drawdown_ratio: 50.0
# trial_number: 047
# operator: Akila
# start_time: 2025-11-07 13:40:49
# notes: Both ends sealed close. The feed speed at 1.5 mm per minute while the draw speed is at 3.75 m per minute.
Time(s),Feed(mm/min),Wind(m/min),Diameter(um),Predicted_diameter(um)
1.22,1.50,3.74,283.48,400.15
1.42,1.52,3.76,283.48,401.91
1.62,1.49,3.76,254.15,398.20
1.82,1.50,3.74,283.48,400.15
2.02,1.51,3.76,283.48,400.68
2.22,1.50,3.74,254.15,400.15
2.42,1.52,3.74,273.70,402.63
2.62,1.51,3.73,254.15,402.12
2.82,1.52,3.76,263.93,401.91
3.02,1.49,3.74,254.15,398.91
3.22,1.51,3.74,254.15,401.39
3.42,1.51,3.74,273.70,401.39
3.62,1.51,3.74,244.38,401.39
3.82,1.50,3.76,234.60,399.44
4.02,1.51,3.76,263.93,400.68
4.22,1.50,3.77,254.15,398.73
4.42,1.50,3.74,273.70,400.15
4.62,1.52,3.76,283.48,401.91
4.82,1.51,3.73,263.93,402.12
5.02,1.51,3.74,273.70,401.39
5.22,1.49,3.74,244.38,398.91
5.42,1.52,3.76,244.38,401.91
5.62,1.50,3.73,254.15,400.87
5.82,1.52,3.74,273.70,402.63
6.02,1.49,3.74,263.93,398.91
6.22,1.52,3.74,293.26,402.63
6.42,1.50,3.74,263.93,400.15
6.62,1.51,3.74,283.48,401.39
6.82,1.51,3.74,293.26,401.39
7.02,1.52,3.74,273.70,402.63
7.22,1.51,3.74,263.93,401.39
7.42,1.51,3.76,263.93,400.68
7.62,1.51,3.74,293.26,401.39
7.82,1.51,3.73,273.70,402.12
8.02,1.49,3.74,273.70,398.91
8.22,1.49,3.74,283.48,398.91
8.42,1.51,3.77,312.81,399.96
8.62,1.50,3.72,293.26,401.60
8.82,1.52,3.76,322.58,401.91
9.02,1.50,3.76,303.03,399.44
9.22,1.52,3.76,303.03,401.91
9.42,1.52,3.76,293.26,401.91
9.62,1.51,3.74,312.81,401.39
9.82,1.49,3.76,293.26,398.20
10.02,1.51,3.74,303.03,401.39
10.22,1.50,3.74,293.26,400.15
10.42,1.51,3.74,303.03,401.39
10.62,1.52,3.74,293.26,402.63
10.82,1.51,3.73,303.03,402.12
11.02,1.52,3.76,293.26,401.91
11.22,1.49,3.74,273.70,398.91
11.42,1.50,3.74,283.48,400.15
11.62,1.51,3.76,273.70,400.68
11.82,1.51,3.74,273.70,401.39
12.02,1.50,3.76,263.93,399.44
12.22,1.51,3.74,273.70,401.39
12.42,1.50,3.73,263.93,400.87
12.62,1.51,3.76,263.93,400.68
12.82,1.51,3.76,283.48,400.68
13.02,1.51,3.74,263.93,401.39
13.22,1.52,3.76,263.93,401.91
13.42,1.52,3.74,244.38,402.63
13.62,1.50,3.76,254.15,399.44
13.82,1.51,3.74,244.38,401.39
14.02,1.50,3.74,273.70,400.15
14.22,1.49,3.74,244.38,398.91
14.42,1.52,3.74,254.15,402.63
14.62,1.49,3.74,263.93,398.91
14.82,1.51,3.74,263.93,401.39
15.02,1.49,3.76,244.38,398.20
15.22,1.52,3.74,263.93,402.63
15.42,1.50,3.76,273.70,399.44
15.62,1.51,3.76,263.93,400.68
15.82,1.52,3.74,273.70,402.63
16.02,1.51,3.73,263.93,402.12
16.22,1.52,3.74,283.48,402.63
16.42,1.52,3.74,293.26,402.63
16.62,1.52,3.74,283.48,402.63
16.82,1.51,3.74,293.26,401.39
17.02,1.51,3.74,273.70,401.39
17.22,1.51,3.76,293.26,400.68
17.42,1.51,3.74,293.26,401.39
17.62,1.51,3.74,312.81,401.39
17.82,1.50,3.74,303.03,400.15
18.02,1.52,3.76,312.81,401.91
18.22,1.51,3.73,332.36,402.12
18.42,1.51,3.74,322.58,401.39
18.62,1.50,3.73,312.81,400.87
18.82,1.51,3.76,342.13,400.68
19.02,1.52,3.74,312.81,402.63
19.22,1.52,3.74,312.81,402.63
19.42,1.50,3.74,312.81,400.15
19.62,1.51,3.74,342.13,401.39
19.82,1.50,3.74,322.58,400.15
20.02,1.51,3.76,342.13,400.68
20.22,1.52,3.76,312.81,401.91
20.42,1.50,3.74,322.58,400.15
20.62,1.51,3.76,322.58,400.68
20.82,1.50,3.73,332.36,400.87
21.02,1.50,3.74,322.58,400.15
21.22,1.50,3.76,332.36,399.44
21.42,1.51,3.74,322.58,401.39
21.62,1.50,3.76,293.26,399.44
21.82,1.50,3.73,293.26,400.87
22.02,1.52,3.74,312.81,402.63
22.22,1.51,3.73,273.70,402.12
22.42,1.52,3.74,273.70,402.63
22.62,1.51,3.74,293.26,401.39
22.82,1.52,3.74,293.26,402.63
23.02,1.50,3.74,263.93,400.15
23.22,1.52,3.76,283.48,401.91
23.42,1.51,3.76,263.93,400.68
23.62,1.50,3.76,273.70,399.44
23.82,1.52,3.76,273.70,401.91
24.02,1.51,3.73,263.93,402.12
24.22,1.51,3.76,283.48,400.68
24.42,1.51,3.74,234.60,401.39
24.62,1.50,3.76,254.15,399.44
24.82,1.50,3.73,234.60,400.87
25.02,1.51,3.74,263.93,401.39
25.22,1.51,3.74,244.38,401.39
25.42,1.52,3.74,263.93,402.63
25.62,1.50,3.73,263.93,400.87
25.82,1.51,3.74,244.38,401.39
26.02,1.52,3.76,254.15,401.91
26.22,1.52,3.74,244.38,402.63
26.42,1.51,3.76,224.83,400.68
26.62,1.50,3.73,205.28,400.87
26.82,1.52,3.76,215.05,401.91
27.02,1.51,3.73,234.60,402.12
27.22,1.52,3.74,234.60,402.63
27.42,1.49,3.76,215.05,398.20
27.62,1.52,3.74,224.83,402.63
27.82,1.51,3.73,195.50,402.12
28.02,1.50,3.74,224.83,400.15
28.22,1.50,3.76,234.60,399.44
28.42,1.52,3.74,215.05,402.63
28.62,1.51,3.76,234.60,400.68
28.82,1.49,3.74,215.05,398.91
29.02,1.51,3.74,234.60,401.39
29.22,1.50,3.74,205.28,400.15
29.42,1.51,3.74,224.83,401.39
29.62,1.50,3.73,195.50,400.87
29.82,1.51,3.73,224.83,402.12
30.02,1.51,3.73,224.83,402.12
30.22,1.50,3.74,205.28,400.15
30.42,1.52,3.76,195.50,401.91
30.62,1.52,3.73,205.28,403.36
30.82,1.52,3.76,224.83,401.91
31.02,1.49,3.76,224.83,398.20
31.22,1.51,3.74,224.83,401.39
31.42,1.50,3.74,195.50,400.15
31.62,1.51,3.73,224.83,402.12
31.82,1.51,3.76,224.83,400.68
32.02,1.51,3.73,215.05,402.12
32.22,1.51,3.76,234.60,400.68
32.42,1.51,3.74,215.05,401.39
32.62,1.52,3.76,244.38,401.91
32.82,1.51,3.73,215.05,402.12
33.02,1.51,3.74,205.28,401.39
33.22,1.49,3.76,215.05,398.20
33.42,1.51,3.74,224.83,401.39
33.62,1.51,3.76,224.83,400.68
33.82,1.51,3.74,215.05,401.39
34.02,1.51,3.76,224.83,400.68
34.22,1.50,3.74,254.15,400.15
34.42,1.52,3.76,215.05,401.91
34.62,1.50,3.73,234.60,400.87
34.82,1.51,3.74,224.83,401.39
35.02,1.52,3.76,224.83,401.91
35.22,1.52,3.74,234.60,402.63
35.42,1.50,3.73,244.38,400.87
35.62,1.51,3.74,244.38,401.39
35.82,1.51,3.74,254.15,401.39
36.02,1.51,3.74,244.38,401.39
36.22,1.51,3.76,244.38,400.68
36.42,1.50,3.73,254.15,400.87
36.62,1.50,3.76,234.60,399.44
36.82,1.49,3.74,234.60,398.91
37.02,1.51,3.76,254.15,400.68
37.22,1.50,3.74,224.83,400.15
37.42,1.51,3.73,224.83,402.12
37.62,1.52,3.74,254.15,402.63
37.82,1.51,3.76,254.15,400.68
38.02,1.51,3.76,254.15,400.68
38.22,1.50,3.74,215.05,400.15
38.42,1.50,3.74,244.38,400.15
38.62,1.50,3.73,224.83,400.87
38.82,1.51,3.74,254.15,401.39
39.02,1.51,3.76,244.38,400.68
39.22,1.52,3.74,254.15,402.63
39.42,1.50,3.74,254.15,400.15
39.62,1.51,3.76,283.48,400.68
39.82,1.50,3.74,351.91,400.15
40.02,1.52,3.73,283.48,403.36
40.22,1.51,3.76,263.93,400.68
40.42,1.51,3.74,244.38,401.39
40.62,1.50,3.74,263.93,400.15
40.82,1.50,3.73,254.15,400.87
41.02,1.52,3.74,263.93,402.63
41.22,1.51,3.73,234.60,402.12
41.42,1.52,3.74,273.70,402.63
41.62,1.51,3.76,263.93,400.68
41.82,1.51,3.74,215.05,401.39
42.02,1.51,3.76,244.38,400.68
42.22,1.51,3.73,234.60,402.12
42.42,1.52,3.74,234.60,402.63
42.62,1.50,3.73,224.83,400.87
42.82,1.50,3.74,254.15,400.15
43.02,1.50,3.73,224.83,400.87
43.22,1.52,3.74,244.38,402.63
43.42,1.50,3.76,234.60,399.44
43.62,1.51,3.74,254.15,401.39
43.82,1.50,3.74,234.60,400.15
44.02,1.51,3.74,234.60,401.39
44.22,1.52,3.74,244.38,402.63
44.42,1.51,3.74,234.60,401.39
44.62,1.51,3.74,234.60,401.39
44.82,1.49,3.76,234.60,398.20
45.02,1.51,3.76,254.15,400.68
45.22,1.50,3.74,215.05,400.15
45.42,1.52,3.74,244.38,402.63
45.62,1.50,3.76,215.05,399.44
45.82,1.51,3.73,234.60,402.12
46.02,1.51,3.76,244.38,400.68
46.22,1.52,3.73,224.83,403.36
46.42,1.51,3.76,215.05,400.68
46.62,1.50,3.74,244.38,400.15
46.82,1.52,3.74,244.38,402.63
47.02,1.50,3.76,224.83,399.44
47.22,1.51,3.74,234.60,401.39
47.42,1.51,3.74,244.38,401.39
47.62,1.51,3.74,234.60,401.39
47.82,1.52,3.74,234.60,402.63
48.02,1.50,3.74,244.38,400.15
48.22,1.51,3.74,254.15,401.39
48.42,1.51,3.73,234.60,402.12
48.62,1.51,3.74,254.15,401.39
48.82,1.49,3.73,244.38,399.63
49.02,1.52,3.74,263.93,402.63
49.22,1.51,3.73,234.60,402.12
49.42,1.52,3.76,244.38,401.91
49.62,1.51,3.76,224.83,400.68
49.82,1.50,3.74,244.38,400.15
50.02,1.51,3.76,244.38,400.68
50.22,1.52,3.74,244.38,402.63
50.42,1.52,3.76,254.15,401.91
50.62,1.50,3.76,254.15,399.44
50.82,1.52,3.76,263.93,401.91
51.02,1.50,3.73,234.60,400.87
51.22,1.51,3.76,234.60,400.68
51.42,1.50,3.74,234.60,400.15
51.62,1.50,3.73,244.38,400.87
51.82,1.51,3.76,234.60,400.68
52.02,1.51,3.73,215.05,402.12
52.22,1.51,3.74,254.15,401.39
52.42,1.52,3.74,254.15,402.63
52.62,1.52,3.74,254.15,402.63
52.82,1.51,3.74,244.38,401.39
53.02,1.52,3.76,234.60,401.91
53.22,1.51,3.74,263.93,401.39
53.42,1.51,3.74,273.70,401.39
53.62,1.51,3.76,244.38,400.68
53.82,1.50,3.74,263.93,400.15
54.02,1.51,3.74,234.60,401.39
54.22,1.50,3.73,254.15,400.87
54.42,1.50,3.76,263.93,399.44
54.62,1.50,3.73,234.60,400.87
54.82,1.51,3.74,254.15,401.39
55.02,1.49,3.76,224.83,398.20
55.22,1.52,3.74,244.38,402.63
55.42,1.51,3.74,263.93,401.39
55.62,1.51,3.74,234.60,401.39
55.82,1.50,3.76,234.60,399.44
56.02,1.50,3.74,224.83,400.15
56.22,1.49,3.77,244.38,397.49
56.42,1.49,3.73,215.05,399.63
56.62,1.52,3.76,254.15,401.91
56.82,1.50,3.74,224.83,400.15
57.02,1.51,3.76,263.93,400.68
57.22,1.50,3.73,215.05,400.87
57.42,1.50,3.74,244.38,400.15
57.62,1.50,3.74,224.83,400.15
57.82,1.52,3.74,244.38,402.63
58.02,1.52,3.76,224.83,401.91
58.22,1.51,3.74,234.60,401.39
58.42,1.51,3.74,244.38,401.39
58.62,1.51,3.74,215.05,401.39
58.82,1.52,3.74,234.60,402.63
59.02,1.51,3.73,254.15,402.12
59.22,1.52,3.77,215.05,401.20
59.42,1.50,3.73,234.60,400.87
59.62,1.50,3.76,244.38,399.44
59.82,1.50,3.74,224.83,400.15
60.02,1.51,3.76,244.38,400.68
60.22,1.51,3.74,254.15,401.39
60.42,1.51,3.74,244.38,401.39
60.62,1.52,3.74,254.15,402.63
60.82,1.50,3.74,254.15,400.15
61.02,1.51,3.74,215.05,401.39
61.22,1.51,3.73,244.38,402.12
61.42,1.52,3.76,254.15,401.91
61.62,1.51,3.73,254.15,402.12
61.82,1.51,3.76,244.38,400.68
62.02,1.52,3.74,244.38,402.63
62.22,1.52,3.74,263.93,402.63
62.42,1.49,3.73,263.93,399.63
62.62,1.52,3.74,273.70,402.63
62.82,1.50,3.73,244.38,400.87
63.02,1.52,3.74,263.93,402.63
63.22,1.51,3.76,244.38,400.68
63.42,1.51,3.73,263.93,402.12
63.62,1.50,3.76,254.15,399.44
63.82,1.52,3.76,244.38,401.91
64.02,1.51,3.76,263.93,400.68
64.22,1.51,3.76,263.93,400.68
64.42,1.52,3.74,293.26,402.63
64.62,1.51,3.73,263.93,402.12
64.82,1.51,3.74,283.48,401.39
65.02,1.50,3.74,283.48,400.15
65.22,1.52,3.74,293.26,402.63
65.42,1.51,3.74,273.70,401.39
65.62,1.50,3.74,312.81,400.15
65.82,1.51,3.76,293.26,400.68
66.02,1.51,3.74,322.58,401.39
66.22,1.52,3.74,312.81,402.63
66.42,1.51,3.73,293.26,402.12
66.62,1.50,3.74,322.58,400.15
66.82,1.51,3.74,312.81,401.39
67.02,1.51,3.74,303.03,401.39
67.22,1.51,3.73,293.26,402.12
67.42,1.51,3.76,303.03,400.68
67.62,1.49,3.73,273.70,399.63
67.82,1.51,3.74,303.03,401.39
68.02,1.49,3.74,312.81,398.91
68.22,1.52,3.74,303.03,402.63
68.42,1.51,3.74,312.81,401.39
68.62,1.50,3.76,293.26,399.44
68.82,1.51,3.74,293.26,401.39
69.02,1.51,3.74,293.26,401.39
69.22,1.50,3.73,273.70,400.87
69.42,1.51,3.76,303.03,400.68
69.62,1.50,3.73,283.48,400.87
69.82,1.51,3.74,303.03,401.39
70.02,1.51,3.74,293.26,401.39
70.22,1.51,3.74,283.48,401.39
70.42,1.51,3.77,303.03,399.96
70.62,1.51,3.72,293.26,402.84
70.82,1.52,3.76,293.26,401.91
71.02,1.51,3.73,273.70,402.12
71.22,1.50,3.76,293.26,399.44
71.42,1.50,3.76,293.26,399.44
71.62,1.51,3.76,303.03,400.68
71.82,1.50,3.73,283.48,400.87
72.02,1.51,3.74,303.03,401.39
72.22,1.49,3.74,273.70,398.91
72.42,1.51,3.73,293.26,402.12
72.62,1.51,3.74,293.26,401.39
72.82,1.49,3.74,273.70,398.91
73.02,1.51,3.74,283.48,401.39
73.22,1.51,3.73,293.26,402.12
73.42,1.52,3.74,293.26,402.63
73.62,1.51,3.76,273.70,400.68
73.82,1.51,3.76,293.26,400.68
74.02,1.51,3.74,293.26,401.39
74.22,1.52,3.74,283.48,402.63
74.42,1.50,3.74,263.93,400.15
74.62,1.49,3.73,312.81,399.63
74.82,1.52,3.76,283.48,401.91
75.02,1.51,3.73,283.48,402.12
75.22,1.49,3.74,293.26,398.91
75.42,1.50,3.73,293.26,400.87
75.62,1.51,3.74,293.26,401.39
75.82,1.51,3.74,273.70,401.39
76.02,1.51,3.74,303.03,401.39
76.22,1.51,3.74,312.81,401.39
76.42,1.51,3.74,283.48,401.39
76.62,1.50,3.74,283.48,400.15
76.82,1.49,3.74,312.81,398.91
77.02,1.49,3.74,312.81,398.91
77.22,1.51,3.73,303.03,402.12
77.42,1.49,3.76,293.26,398.20
77.62,1.51,3.73,322.58,402.12
77.82,1.51,3.74,332.36,401.39
78.02,1.50,3.74,312.81,400.15
78.22,1.51,3.77,303.03,399.96
78.42,1.52,3.73,312.81,403.36
78.62,1.51,3.76,312.81,400.68
78.82,1.51,3.73,312.81,402.12
79.02,1.52,3.76,322.58,401.91
79.22,1.50,3.74,303.03,400.15
79.42,1.52,3.74,342.13,402.63
79.62,1.49,3.74,322.58,398.91
79.82,1.51,3.74,342.13,401.39
80.02,1.51,3.74,332.36,401.39
80.22,1.51,3.77,332.36,399.96
80.42,1.51,3.76,351.91,400.68
80.62,1.52,3.74,332.36,402.63
80.82,1.50,3.76,312.81,399.44
81.02,1.49,3.74,312.81,398.91
81.22,1.49,3.76,332.36,398.20
81.42,1.51,3.73,312.81,402.12
81.62,1.51,3.74,322.58,401.39
81.82,1.50,3.74,312.81,400.15
82.02,1.52,3.74,312.81,402.63
82.22,1.52,3.74,312.81,402.63
82.42,1.51,3.76,332.36,400.68
82.62,1.50,3.73,312.81,400.87
82.82,1.50,3.76,332.36,399.44
83.02,1.50,3.76,332.36,399.44
83.22,1.51,3.74,342.13,401.39
83.42,1.51,3.76,342.13,400.68
83.62,1.49,3.74,332.36,398.91
83.82,1.50,3.74,342.13,400.15
84.02,1.51,3.74,342.13,401.39
84.22,1.52,3.76,332.36,401.91
84.42,1.52,3.73,351.91,403.36
84.62,1.51,3.76,351.91,400.68
84.82,1.49,3.74,322.58,398.91
85.02,1.50,3.74,342.13,400.15
85.22,1.49,3.73,342.13,399.63
85.42,1.52,3.76,351.91,401.91
85.62,1.50,3.74,332.36,400.15
85.82,1.52,3.76,332.36,401.91
86.02,1.51,3.74,332.36,401.39
86.22,1.50,3.74,332.36,400.15
86.42,1.50,3.77,332.36,398.73
86.62,1.50,3.74,342.13,400.15
86.82,1.52,3.76,351.91,401.91
87.02,1.51,3.76,342.13,400.68
87.22,1.52,3.76,322.58,401.91
87.42,1.51,3.73,342.13,402.12
87.62,1.52,3.76,361.68,401.91
87.82,1.49,3.73,342.13,399.63
88.02,1.51,3.76,381.23,400.68
88.22,1.52,3.74,371.46,402.63
88.42,1.51,3.76,381.23,400.68
88.62,1.51,3.74,371.46,401.39
88.82,1.50,3.74,381.23,400.15
89.02,1.52,3.74,351.91,402.63
89.22,1.52,3.76,361.68,401.91
89.42,1.49,3.72,351.91,400.35
89.62,1.51,3.74,351.91,401.39
89.82,1.51,3.74,342.13,401.39
90.02,1.51,3.74,322.58,401.39
90.22,1.52,3.77,332.36,401.20
90.42,1.51,3.74,371.46,401.39
90.62,1.51,3.74,371.46,401.39
90.82,1.51,3.76,371.46,400.68
91.02,1.52,3.74,371.46,402.63
91.22,1.50,3.74,342.13,400.15
91.42,1.52,3.76,351.91,401.91
91.62,1.50,3.74,361.68,400.15
91.82,1.50,3.76,381.23,399.44
92.02,1.52,3.76,361.68,401.91
92.22,1.52,3.74,342.13,402.63
92.42,1.50,3.76,381.23,399.44
92.62,1.51,3.74,361.68,401.39
92.82,1.51,3.74,371.46,401.39
93.02,1.51,3.74,351.91,401.39
93.22,1.52,3.76,361.68,401.91
93.42,1.52,3.74,361.68,402.63
93.62,1.51,3.74,371.46,401.39
93.82,1.50,3.74,332.36,400.15
94.02,1.51,3.76,361.68,400.68
94.22,1.51,3.74,361.68,401.39
94.42,1.51,3.74,371.46,401.39
94.62,1.51,3.76,371.46,400.68
94.82,1.51,3.74,351.91,401.39
95.02,1.50,3.76,342.13,399.44
95.22,1.51,3.73,361.68,402.12
95.42,1.50,3.76,351.91,399.44
95.62,1.50,3.74,361.68,400.15
95.82,1.50,3.76,381.23,399.44
96.02,1.49,3.73,381.23,399.63
96.22,1.50,3.76,381.23,399.44
96.42,1.52,3.74,381.23,402.63
96.62,1.52,3.74,381.23,402.63
96.82,1.51,3.73,351.91,402.12
97.02,1.51,3.76,391.01,400.68
97.22,1.50,3.73,381.23,400.87
97.42,1.52,3.76,400.78,401.91
97.62,1.49,3.74,391.01,398.91
97.82,1.50,3.74,391.01,400.15
98.02,1.51,3.74,400.78,401.39
98.22,1.50,3.74,410.56,400.15
98.42,1.51,3.76,371.46,400.68
98.62,1.52,3.74,400.78,402.63
98.82,1.51,3.74,400.78,401.39
99.02,1.51,3.76,381.23,400.68
99.22,1.51,3.77,400.78,399.96
99.42,1.51,3.74,361.68,401.39
99.62,1.52,3.76,361.68,401.91
99.82,1.50,3.76,361.68,399.44
100.02,1.50,3.76,371.46,399.44
100.22,1.51,3.74,371.46,401.39
100.42,1.51,3.74,391.01,401.39
100.62,1.51,3.76,371.46,400.68
100.82,1.51,3.76,430.11,400.68
101.02,1.50,3.74,400.78,400.15
101.22,1.51,3.76,430.11,400.68
101.42,1.49,3.73,391.01,399.63
101.62,1.50,3.76,400.78,399.44
101.82,1.51,3.76,381.23,400.68
102.02,1.52,3.74,410.56,402.63
102.22,1.51,3.76,381.23,400.68
102.42,1.51,3.74,400.78,401.39
102.62,1.50,3.74,400.78,400.15
102.82,1.51,3.74,410.56,401.39
103.02,1.49,3.76,400.78,398.20
103.22,1.51,3.73,410.56,402.12
103.42,1.50,3.74,420.33,400.15
103.62,1.49,3.74,430.11,398.91
103.82,1.51,3.74,459.43,401.39
104.02,1.51,3.74,439.88,401.39
104.22,1.50,3.74,459.43,400.15
104.42,1.50,3.73,439.88,400.87
104.62,1.52,3.76,420.33,401.91
104.82,1.51,3.74,420.33,401.39
105.02,1.52,3.76,430.11,401.91
105.22,1.50,3.76,430.11,399.44
105.42,1.51,3.74,439.88,401.39
105.62,1.50,3.76,430.11,399.44
105.82,1.51,3.74,459.43,401.39
106.02,1.50,3.76,478.98,399.44
106.22,1.51,3.76,459.43,400.68
106.42,1.51,3.74,459.43,401.39
106.62,1.51,3.73,439.88,402.12
106.82,1.51,3.74,439.88,401.39
107.02,1.52,3.76,449.66,401.91
107.22,1.50,3.74,439.88,400.15
107.42,1.49,3.76,430.11,398.20
107.62,1.51,3.74,469.21,401.39
107.82,1.49,3.74,439.88,398.91
108.02,1.51,3.74,478.98,401.39
108.22,1.50,3.74,469.21,400.15
108.42,1.52,3.76,488.76,401.91
108.62,1.50,3.74,478.98,400.15
108.82,1.51,3.76,498.53,400.68
109.02,1.50,3.76,478.98,399.44
109.22,1.50,3.72,488.76,401.60
109.42,1.51,3.74,508.31,401.39
109.62,1.51,3.74,498.53,401.39
109.82,1.50,3.74,547.41,400.15
110.02,1.49,3.73,537.63,399.63
110.22,1.52,3.74,557.18,402.63
110.42,1.50,3.74,518.08,400.15
110.62,1.51,3.74,518.08,401.39
110.82,1.52,3.76,508.31,401.91
111.02,1.52,3.76,508.31,401.91
111.22,1.50,3.76,518.08,399.44
111.42,1.51,3.74,527.86,401.39
111.62,1.49,3.74,537.63,398.91
111.82,1.50,3.74,576.74,400.15
112.02,1.51,3.76,586.51,400.68
112.22,1.51,3.72,576.74,402.84
112.42,1.51,3.74,606.06,401.39
112.62,1.49,3.74,576.74,398.91
112.82,1.51,3.76,615.84,400.68
113.02,1.52,3.76,664.71,401.91
113.22,1.52,3.74,645.16,402.63
113.42,1.49,3.76,635.39,398.20
113.62,1.51,3.74,625.61,401.39
113.82,1.50,3.74,576.74,400.15
114.02,1.51,3.76,586.51,400.68
114.22,1.51,3.76,576.74,400.68
114.42,1.51,3.73,596.29,402.12
114.62,1.52,3.77,586.51,401.20
114.82,1.49,3.73,596.29,399.63
115.02,1.52,3.74,576.74,402.63
115.22,1.51,3.73,576.74,402.12
115.42,1.52,3.76,606.06,401.91
115.62,1.51,3.74,615.84,401.39
115.82,1.51,3.76,645.16,400.68
116.02,1.51,3.76,654.94,400.68
116.22,1.51,3.74,645.16,401.39
116.42,1.51,3.76,586.51,400.68
116.62,1.50,3.74,586.51,400.15
116.82,1.51,3.76,566.96,400.68
117.02,1.49,3.74,576.74,398.91
117.22,1.50,3.74,576.74,400.15
117.42,1.51,3.74,576.74,401.39
117.62,1.51,3.74,557.18,401.39
117.82,1.49,3.76,508.31,398.20
118.02,1.52,3.74,508.31,402.63
118.22,1.49,3.74,488.76,398.91
118.42,1.51,3.74,488.76,401.39
118.62,1.50,3.74,469.21,400.15
118.82,1.52,3.74,488.76,402.63
119.02,1.52,3.76,518.08,401.91
119.22,1.51,3.76,518.08,400.68
119.42,1.50,3.76,537.63,399.44
119.62,1.51,3.73,518.08,402.12
119.82,1.52,3.74,527.86,402.63
120.02,1.50,3.73,498.53,400.87
120.22,1.52,3.74,469.21,402.63
120.42,1.51,3.73,478.98,402.12
120.62,1.52,3.76,459.43,401.91
120.82,1.51,3.76,449.66,400.68
121.02,1.50,3.74,459.43,400.15
121.22,1.50,3.74,469.21,400.15
121.42,1.49,3.74,459.43,398.91
121.62,1.52,3.76,469.21,401.91
121.82,1.51,3.73,478.98,402.12
122.02,1.52,3.74,488.76,402.63
122.22,1.51,3.76,439.88,400.68
122.42,1.51,3.76,410.56,400.68
122.62,1.52,3.76,410.56,401.91
122.82,1.52,3.73,400.78,403.36
123.02,1.49,3.76,400.78,398.20
123.22,1.52,3.74,430.11,402.63
123.42,1.51,3.74,391.01,401.39
123.62,1.51,3.76,410.56,400.68
123.82,1.51,3.74,410.56,401.39
124.02,1.50,3.74,420.33,400.15
124.22,1.51,3.76,410.56,400.68
124.42,1.49,3.76,410.56,398.20
124.62,1.50,3.74,430.11,400.15
124.82,1.50,3.74,430.11,400.15
125.02,1.51,3.76,449.66,400.68
125.22,1.51,3.76,439.88,400.68
125.42,1.51,3.74,439.88,401.39
125.62,1.50,3.74,439.88,400.15
125.82,1.49,3.76,410.56,398.20
126.02,1.52,3.74,410.56,402.63
126.22,1.52,3.74,410.56,402.63
126.42,1.50,3.76,371.46,399.44
126.62,1.49,3.74,361.68,398.91
126.82,1.50,3.74,391.01,400.15
127.02,1.49,3.74,371.46,398.91
127.22,1.51,3.74,410.56,401.39
127.42,1.49,3.72,400.78,400.35
127.62,1.51,3.74,381.23,401.39
127.82,1.51,3.76,420.33,400.68
128.02,1.51,3.74,400.78,401.39
128.22,1.50,3.76,400.78,399.44
128.42,1.52,3.76,420.33,401.91
128.62,1.49,3.76,420.33,398.20
128.82,1.51,3.74,410.56,401.39
129.02,1.50,3.76,410.56,399.44
129.22,1.50,3.73,381.23,400.87
129.42,1.51,3.74,391.01,401.39
129.62,1.51,3.73,351.91,402.12
129.82,1.51,3.76,371.46,400.68
130.02,1.50,3.74,381.23,400.15
130.22,1.51,3.74,371.46,401.39
130.42,1.49,3.74,342.13,398.91
130.62,1.51,3.74,381.23,401.39
130.82,1.51,3.73,361.68,402.12
131.02,1.50,3.74,381.23,400.15
131.22,1.50,3.74,391.01,400.15
131.42,1.51,3.76,410.56,400.68
131.62,1.52,3.74,400.78,402.63
131.82,1.50,3.74,371.46,400.15
132.02,1.49,3.76,391.01,398.20
132.22,1.50,3.73,371.46,400.87
132.42,1.52,3.76,400.78,401.91
132.62,1.51,3.76,371.46,400.68
132.82,1.51,3.74,400.78,401.39
133.02,1.51,3.74,381.23,401.39
133.22,1.52,3.76,391.01,401.91
133.42,1.49,3.74,361.68,398.91
133.62,1.52,3.76,371.46,401.91
133.82,1.52,3.74,381.23,402.63
134.02,1.52,3.74,361.68,402.63
134.22,1.52,3.76,342.13,401.91
134.42,1.50,3.74,381.23,400.15
134.62,1.50,3.74,391.01,400.15
134.82,1.49,3.74,361.68,398.91
135.02,1.52,3.74,381.23,402.63
135.22,1.51,3.73,371.46,402.12
135.42,1.52,3.74,391.01,402.63
135.62,1.49,3.74,381.23,398.91
135.82,1.52,3.76,381.23,401.91
136.02,1.52,3.73,371.46,403.36
136.22,1.52,3.76,400.78,401.91
136.42,1.50,3.76,381.23,399.44
136.62,1.51,3.74,400.78,401.39
136.82,1.50,3.74,371.46,400.15
137.02,1.51,3.76,381.23,400.68
137.22,1.50,3.74,361.68,400.15
137.42,1.51,3.73,351.91,402.12
137.62,1.52,3.76,351.91,401.91
137.82,1.50,3.73,351.91,400.87
138.02,1.50,3.76,351.91,399.44
138.22,1.51,3.74,351.91,401.39
138.42,1.51,3.74,361.68,401.39
138.62,1.49,3.76,332.36,398.20
138.82,1.51,3.74,371.46,401.39
139.02,1.50,3.73,361.68,400.87
139.22,1.51,3.74,361.68,401.39
139.42,1.49,3.74,351.91,398.91
139.62,1.51,3.73,371.46,402.12
139.82,1.49,3.74,342.13,398.91
140.02,1.52,3.74,381.23,402.63
140.22,1.50,3.76,361.68,399.44
140.42,1.50,3.74,361.68,400.15
140.62,1.51,3.76,371.46,400.68
140.82,1.49,3.73,342.13,399.63
141.02,1.52,3.74,371.46,402.63
141.22,1.50,3.74,371.46,400.15
141.42,1.51,3.76,391.01,400.68
141.62,1.50,3.76,351.91,399.44
141.82,1.50,3.74,371.46,400.15
142.02,1.49,3.76,332.36,398.20
142.22,1.51,3.76,361.68,400.68
142.42,1.49,3.74,332.36,398.91
142.62,1.51,3.74,351.91,401.39
142.82,1.51,3.76,361.68,400.68
143.02,1.51,3.74,342.13,401.39
143.22,1.51,3.76,381.23,400.68
143.42,1.51,3.76,351.91,400.68
143.62,1.50,3.74,371.46,400.15
143.82,1.49,3.76,342.13,398.20
144.02,1.51,3.74,381.23,401.39
144.22,1.49,3.74,361.68,398.91
144.42,1.52,3.74,400.78,402.63
144.62,1.51,3.74,371.46,401.39
144.82,1.51,3.76,420.33,400.68
145.02,1.51,3.74,410.56,401.39
145.22,1.51,3.73,400.78,402.12
145.42,1.50,3.76,400.78,399.44
145.62,1.52,3.74,410.56,402.63
145.82,1.51,3.74,420.33,401.39
146.02,1.50,3.74,371.46,400.15
146.22,1.51,3.76,400.78,400.68
146.42,1.50,3.74,361.68,400.15
146.62,1.51,3.76,381.23,400.68
146.82,1.49,3.74,332.36,398.91
147.02,1.50,3.73,371.46,400.87
147.22,1.51,3.76,342.13,400.68
147.42,1.51,3.74,351.91,401.39
147.62,1.50,3.76,361.68,399.44
147.82,1.51,3.74,391.01,401.39
148.02,1.52,3.74,430.11,402.63
148.22,1.50,3.76,391.01,399.44
148.42,1.50,3.76,430.11,399.44
148.62,1.50,3.74,430.11,400.15
148.82,1.50,3.76,420.33,399.44
149.02,1.50,3.74,430.11,400.15
149.22,1.51,3.76,459.43,400.68
149.42,1.50,3.74,410.56,400.15
149.62,1.49,3.74,400.78,398.91
149.82,1.49,3.76,400.78,398.20
150.02,1.51,3.74,391.01,401.39
150.22,1.51,3.76,381.23,400.68
150.42,1.50,3.74,351.91,400.15
150.62,1.51,3.76,361.68,400.68
150.82,1.52,3.74,361.68,402.63
151.02,1.51,3.76,371.46,400.68
151.22,1.51,3.76,361.68,400.68
151.42,1.51,3.73,342.13,402.12
151.62,1.52,3.74,361.68,402.63
151.82,1.51,3.76,361.68,400.68
152.02,1.51,3.76,371.46,400.68
152.22,1.51,3.76,322.58,400.68
152.42,1.52,3.74,332.36,402.63
152.62,1.49,3.74,312.81,398.91
152.82,1.51,3.76,342.13,400.68
153.02,1.50,3.73,312.81,400.87
153.22,1.51,3.76,332.36,400.68
153.42,1.50,3.76,322.58,399.44
153.62,1.51,3.73,322.58,402.12
153.82,1.51,3.74,332.36,401.39
154.02,1.49,3.76,332.36,398.20
154.22,1.51,3.76,332.36,400.68
154.42,1.51,3.76,351.91,400.68
154.62,1.52,3.74,351.91,402.63
154.82,1.51,3.73,312.81,402.12
155.02,1.51,3.76,351.91,400.68
155.22,1.51,3.74,342.13,401.39
155.42,1.50,3.74,342.13,400.15
155.62,1.49,3.74,351.91,398.91
155.82,1.51,3.76,351.91,400.68
156.02,1.50,3.74,322.58,400.15
156.22,1.51,3.76,361.68,400.68
156.42,1.49,3.73,342.13,399.63
156.62,1.51,3.74,371.46,401.39
156.82,1.52,3.76,391.01,401.91
157.02,1.52,3.74,351.91,402.63
157.22,1.51,3.76,371.46,400.68
157.42,1.51,3.74,371.46,401.39
157.62,1.49,3.73,371.46,399.63
157.82,1.51,3.74,371.46,401.39
158.02,1.51,3.76,381.23,400.68
158.22,1.51,3.73,371.46,402.12
158.42,1.51,3.76,371.46,400.68
158.62,1.51,3.76,361.68,400.68
158.82,1.51,3.77,381.23,399.96
159.02,1.50,3.74,381.23,400.15
159.22,1.51,3.76,391.01,400.68
159.42,1.50,3.77,381.23,398.73
159.62,1.52,3.74,351.91,402.63
159.82,1.50,3.74,351.91,400.15
160.02,1.52,3.74,351.91,402.63
160.22,1.49,3.73,332.36,399.63
160.42,1.51,3.74,342.13,401.39
160.62,1.50,3.74,361.68,400.15
160.82,1.51,3.76,371.46,400.68
161.02,1.50,3.73,342.13,400.87
161.22,1.52,3.74,351.91,402.63
161.42,1.50,3.74,342.13,400.15
161.62,1.52,3.76,351.91,401.91
161.82,1.51,3.74,332.36,401.39
162.02,1.51,3.74,381.23,401.39
162.22,1.51,3.76,361.68,400.68
162.42,1.51,3.76,332.36,400.68
162.62,1.51,3.76,351.91,400.68
162.82,1.51,3.74,351.91,401.39
163.02,1.49,3.76,381.23,398.20
163.22,1.50,3.77,381.23,398.73
163.42,1.52,3.76,391.01,401.91
163.62,1.51,3.74,371.46,401.39
163.82,1.51,3.74,381.23,401.39
164.02,1.49,3.73,381.23,399.63
164.22,1.52,3.76,371.46,401.91
164.42,1.50,3.73,400.78,400.87
164.62,1.51,3.76,371.46,400.68
164.82,1.49,3.76,371.46,398.20
165.02,1.50,3.76,381.23,399.44
165.22,1.51,3.74,361.68,401.39
165.42,1.52,3.76,371.46,401.91
165.62,1.51,3.74,351.91,401.39
165.82,1.52,3.76,351.91,401.91
166.02,1.52,3.74,351.91,402.63
166.22,1.51,3.74,361.68,401.39
166.42,1.50,3.77,332.36,398.73
166.62,1.52,3.74,371.46,402.63
166.82,1.49,3.76,342.13,398.20
167.02,1.51,3.74,361.68,401.39
167.22,1.51,3.74,342.13,401.39
167.42,1.51,3.74,332.36,401.39
167.62,1.51,3.74,351.91,401.39
167.82,1.50,3.74,371.46,400.15
168.02,1.50,3.76,371.46,399.44
168.22,1.52,3.74,361.68,402.63
168.42,1.50,3.76,351.91,399.44
168.62,1.51,3.74,361.68,401.39
168.82,1.50,3.76,351.91,399.44
169.02,1.51,3.74,342.13,401.39
169.22,1.51,3.76,351.91,400.68
169.42,1.51,3.74,322.58,401.39
169.62,1.51,3.76,322.58,400.68
169.82,1.52,3.73,332.36,403.36
170.02,1.51,3.74,322.58,401.39
170.22,1.49,3.74,303.03,398.91
170.42,1.50,3.76,342.13,399.44
170.62,1.51,3.74,322.58,401.39
170.82,1.50,3.76,351.91,399.44
171.02,1.50,3.74,322.58,400.15
171.22,1.51,3.76,322.58,400.68
171.42,1.50,3.74,312.81,400.15
171.62,1.51,3.76,342.13,400.68
171.82,1.50,3.76,312.81,399.44
172.02,1.50,3.74,322.58,400.15
172.22,1.50,3.74,312.81,400.15
172.42,1.51,3.74,322.58,401.39
172.62,1.50,3.76,332.36,399.44
172.82,1.52,3.73,332.36,403.36
173.02,1.51,3.74,332.36,401.39
173.22,1.50,3.74,332.36,400.15
173.42,1.51,3.76,312.81,400.68
173.62,1.51,3.74,332.36,401.39
173.82,1.52,3.76,332.36,401.91
174.02,1.49,3.74,303.03,398.91
174.22,1.50,3.74,322.58,400.15
174.42,1.51,3.74,312.81,401.39
174.62,1.51,3.76,312.81,400.68
174.82,1.49,3.77,332.36,397.49
175.02,1.52,3.74,322.58,402.63
175.22,1.51,3.74,342.13,401.39
175.42,1.51,3.76,322.58,400.68
175.62,1.50,3.76,332.36,399.44
175.82,1.52,3.76,361.68,401.91
176.02,1.50,3.76,332.36,399.44
176.22,1.51,3.76,351.91,400.68
176.42,1.50,3.74,351.91,400.15
176.62,1.51,3.73,351.91,402.12
176.82,1.52,3.76,371.46,401.91
177.02,1.49,3.74,351.91,398.91
177.22,1.52,3.74,351.91,402.63
177.42,1.52,3.76,351.91,401.91
177.62,1.50,3.76,371.46,399.44
177.82,1.49,3.76,381.23,398.20
178.02,1.52,3.76,391.01,401.91
178.22,1.51,3.76,361.68,400.68
178.42,1.51,3.76,381.23,400.68
178.62,1.50,3.76,381.23,399.44
178.82,1.51,3.76,371.46,400.68
179.02,1.49,3.76,361.68,398.20
179.22,1.51,3.74,361.68,401.39
179.42,1.50,3.74,332.36,400.15
179.62,1.50,3.74,342.13,400.15
179.82,1.50,3.74,351.91,400.15
180.02,1.51,3.74,361.68,401.39
180.22,1.51,3.76,322.58,400.68
180.42,1.51,3.74,303.03,401.39
180.62,1.52,3.76,322.58,401.91
180.82,1.51,3.76,303.03,400.68
181.02,1.52,3.76,283.48,401.91
181.22,1.51,3.73,303.03,402.12
181.42,1.50,3.76,293.26,399.44
181.62,1.49,3.74,303.03,398.91
181.82,1.50,3.76,312.81,399.44
182.02,1.49,3.74,293.26,398.91
182.22,1.51,3.74,283.48,401.39
182.42,1.50,3.74,273.70,400.15
182.62,1.52,3.74,293.26,402.63
182.82,1.51,3.74,303.03,401.39
183.02,1.51,3.74,273.70,401.39
183.22,1.50,3.74,263.93,400.15
183.42,1.51,3.74,293.26,401.39
183.62,1.50,3.76,283.48,399.44
183.82,1.51,3.74,303.03,401.39
184.02,1.51,3.74,322.58,401.39
184.22,1.51,3.74,293.26,401.39
184.42,1.52,3.74,322.58,402.63
184.62,1.50,3.74,303.03,400.15
184.82,1.52,3.76,322.58,401.91
185.02,1.51,3.74,303.03,401.39
185.22,1.50,3.74,342.13,400.15
185.42,1.50,3.74,312.81,400.15
185.62,1.51,3.74,361.68,401.39
185.82,1.50,3.74,342.13,400.15
186.02,1.51,3.76,342.13,400.68
186.22,1.51,3.76,342.13,400.68
186.42,1.51,3.76,342.13,400.68
186.62,1.51,3.74,342.13,401.39
186.82,1.50,3.74,342.13,400.15
187.02,1.52,3.76,351.91,401.91
187.22,1.51,3.74,342.13,401.39
187.42,1.51,3.76,342.13,400.68
187.62,1.50,3.74,332.36,400.15
187.82,1.51,3.76,332.36,400.68
188.02,1.51,3.74,322.58,401.39
188.22,1.52,3.74,342.13,402.63
188.42,1.51,3.76,312.81,400.68
188.62,1.51,3.74,322.58,401.39
188.82,1.52,3.76,312.81,401.91
189.02,1.51,3.74,342.13,401.39
189.22,1.52,3.77,293.26,401.20
189.42,1.52,3.76,322.58,401.91
189.62,1.51,3.74,312.81,401.39
189.82,1.50,3.76,312.81,399.44
190.02,1.51,3.76,312.81,400.68
190.22,1.51,3.74,312.81,401.39
190.42,1.52,3.76,293.26,401.91
190.62,1.50,3.74,303.03,400.15
190.82,1.50,3.76,322.58,399.44
191.02,1.52,3.76,312.81,401.91
191.22,1.52,3.74,293.26,402.63
191.42,1.50,3.74,312.81,400.15
191.62,1.51,3.74,303.03,401.39
191.82,1.51,3.74,322.58,401.39
192.02,1.51,3.74,293.26,401.39
192.22,1.50,3.76,312.81,399.44
192.42,1.51,3.74,303.03,401.39
192.62,1.52,3.76,303.03,401.91
192.82,1.51,3.76,322.58,400.68
193.02,1.50,3.74,293.26,400.15
193.22,1.51,3.74,293.26,401.39
193.42,1.51,3.74,293.26,401.39
193.62,1.51,3.76,273.70,400.68
193.82,1.51,3.74,283.48,401.39
194.02,1.50,3.76,283.48,399.44
194.22,1.51,3.76,303.03,400.68
194.42,1.51,3.76,303.03,400.68
194.62,1.51,3.74,303.03,401.39
194.82,1.50,3.76,293.26,399.44
195.02,1.51,3.76,312.81,400.68
195.22,1.50,3.76,322.58,399.44
195.42,1.51,3.73,322.58,402.12
195.62,1.52,3.76,322.58,401.91
195.82,1.50,3.74,312.81,400.15
196.02,1.51,3.76,303.03,400.68
196.22,1.50,3.76,303.03,399.44
196.42,1.51,3.76,312.81,400.68
196.62,1.49,3.76,293.26,398.20
196.82,1.51,3.76,312.81,400.68
197.02,1.50,3.77,293.26,398.73
197.22,1.50,3.76,322.58,399.44
197.42,1.50,3.73,293.26,400.87
197.62,1.50,3.73,293.26,400.87
197.82,1.52,3.74,312.81,402.63
198.02,1.50,3.74,283.48,400.15
198.22,1.51,3.76,303.03,400.68
198.42,1.51,3.76,303.03,400.68
198.62,1.51,3.76,322.58,400.68
198.82,1.50,3.76,312.81,399.44
199.02,1.52,3.76,322.58,401.91
199.22,1.51,3.73,312.81,402.12
199.42,1.50,3.76,312.81,399.44
199.62,1.51,3.74,312.81,401.39
199.82,1.51,3.73,303.03,402.12
200.02,1.52,3.77,303.03,401.20
200.22,1.50,3.74,332.36,400.15
200.42,1.53,3.74,303.03,403.86
200.62,1.51,3.73,312.81,402.12
200.82,1.52,3.76,322.58,401.91
201.02,1.50,3.76,293.26,399.44
201.22,1.51,3.76,322.58,400.68
201.42,1.51,3.76,322.58,400.68
201.62,1.51,3.76,293.26,400.68
201.82,1.51,3.76,312.81,400.68
202.02,1.50,3.74,322.58,400.15
202.22,1.51,3.76,312.81,400.68
202.42,1.50,3.76,293.26,399.44
202.62,1.51,3.74,312.81,401.39
202.82,1.50,3.76,293.26,399.44
203.02,1.52,3.76,322.58,401.91
203.22,1.49,3.74,312.81,398.91
203.42,1.50,3.74,312.81,400.15
203.62,1.50,3.76,322.58,399.44
203.82,1.50,3.76,322.58,399.44
204.02,1.52,3.76,312.81,401.91
204.22,1.50,3.74,322.58,400.15
204.42,1.50,3.76,303.03,399.44
204.62,1.50,3.76,332.36,399.44
204.82,1.52,3.76,322.58,401.91
205.02,1.49,3.76,312.81,398.20
205.22,1.52,3.74,303.03,402.63
205.42,1.51,3.74,293.26,401.39
205.62,1.52,3.76,303.03,401.91
205.82,1.52,3.74,322.58,402.63
206.02,1.51,3.74,283.48,401.39
206.22,1.50,3.77,293.26,398.73
206.42,1.51,3.74,312.81,401.39
206.62,1.51,3.77,303.03,399.96
206.82,1.50,3.76,322.58,399.44
207.02,1.52,3.76,312.81,401.91
207.22,1.49,3.76,303.03,398.20
207.42,1.51,3.76,322.58,400.68
207.62,1.51,3.74,312.81,401.39
207.82,1.51,3.74,303.03,401.39
208.02,1.52,3.73,293.26,403.36
208.22,1.51,3.77,322.58,399.96
208.42,1.51,3.77,312.81,399.96
208.62,1.52,3.76,322.58,401.91
208.82,1.49,3.74,303.03,398.91
209.02,1.51,3.76,303.03,400.68
209.22,1.51,3.76,303.03,400.68
209.42,1.51,3.76,303.03,400.68
209.62,1.52,3.76,283.48,401.91
209.82,1.51,3.74,322.58,401.39
210.02,1.50,3.76,312.81,399.44
210.22,1.50,3.76,293.26,399.44
210.42,1.51,3.74,342.13,401.39
210.62,1.51,3.77,332.36,399.96
210.82,1.51,3.76,312.81,400.68
211.02,1.50,3.76,303.03,399.44
211.22,1.51,3.76,312.81,400.68
211.42,1.51,3.76,322.58,400.68
211.62,1.51,3.74,342.13,401.39
211.82,1.51,3.76,322.58,400.68
212.02,1.52,3.74,312.81,402.63
212.22,1.51,3.76,303.03,400.68
212.42,1.51,3.76,283.48,400.68
212.62,1.51,3.76,322.58,400.68
212.82,1.49,3.76,312.81,398.20
213.02,1.50,3.76,342.13,399.44
213.22,1.49,3.74,332.36,398.91
213.42,1.51,3.76,361.68,400.68
213.62,1.50,3.76,332.36,399.44
213.82,1.50,3.73,332.36,400.87
214.02,1.50,3.76,342.13,399.44
214.22,1.50,3.76,322.58,399.44
214.42,1.50,3.76,332.36,399.44
214.62,1.50,3.74,312.81,400.15
214.82,1.52,3.76,342.13,401.91
215.02,1.50,3.74,303.03,400.15
215.22,1.51,3.76,351.91,400.68
215.42,1.52,3.74,322.58,402.63
215.62,1.50,3.74,332.36,400.15
215.82,1.50,3.76,312.81,399.44
216.02,1.50,3.76,332.36,399.44
216.22,1.51,3.76,312.81,400.68
216.42,1.50,3.76,303.03,399.44
216.62,1.52,3.76,332.36,401.91
216.82,1.50,3.74,293.26,400.15
217.02,1.51,3.76,312.81,400.68
217.22,1.49,3.74,293.26,398.91
217.42,1.51,3.76,332.36,400.68
217.62,1.51,3.74,312.81,401.39
217.82,1.51,3.76,342.13,400.68
218.02,1.51,3.76,332.36,400.68
218.22,1.51,3.74,342.13,401.39
218.42,1.50,3.74,322.58,400.15
218.62,1.50,3.76,332.36,399.44
218.82,1.52,3.76,332.36,401.91
219.02,1.51,3.74,342.13,401.39
219.22,1.51,3.76,351.91,400.68
219.42,1.50,3.74,342.13,400.15
219.62,1.51,3.76,351.91,400.68
219.82,1.51,3.74,332.36,401.39
220.02,1.51,3.76,312.81,400.68
220.22,1.49,3.76,351.91,398.20
220.42,1.52,3.76,332.36,401.91
220.62,1.51,3.76,322.58,400.68
220.82,1.51,3.76,322.58,400.68
221.02,1.49,3.76,312.81,398.20
221.22,1.50,3.74,322.58,400.15
221.42,1.52,3.76,322.58,401.91
221.62,1.51,3.76,332.36,400.68
221.82,1.50,3.76,322.58,399.44
222.02,1.50,3.74,322.58,400.15
222.22,1.51,3.76,332.36,400.68
222.42,1.51,3.76,312.81,400.68
222.62,1.52,3.76,342.13,401.91
222.82,1.49,3.74,342.13,398.91
223.02,1.51,3.76,312.81,400.68
223.22,1.49,3.74,312.81,398.91
223.42,1.52,3.76,322.58,401.91
223.62,1.51,3.76,293.26,400.68
223.82,1.51,3.74,303.03,401.39
224.02,1.51,3.77,351.91,399.96
224.22,1.52,3.76,342.13,401.91
224.42,1.49,3.76,351.91,398.20
224.62,1.51,3.76,351.91,400.68
224.82,1.49,3.76,332.36,398.20
225.02,1.51,3.74,361.68,401.39
225.22,1.51,3.76,381.23,400.68
225.42,1.49,3.74,371.46,398.91
225.62,1.51,3.76,391.01,400.68
225.82,1.51,3.74,371.46,401.39
226.02,1.52,3.77,391.01,401.20
226.22,1.51,3.74,371.46,401.39
226.42,1.52,3.76,361.68,401.91
226.62,1.50,3.74,351.91,400.15
226.82,1.52,3.76,371.46,401.91
227.02,1.51,3.76,332.36,400.68
227.22,1.52,3.76,332.36,401.91
227.42,1.49,3.76,332.36,398.20
227.62,1.51,3.76,342.13,400.68
227.82,1.50,3.77,351.91,398.73
228.02,1.50,3.74,322.58,400.15
228.22,1.51,3.77,351.91,399.96
228.42,1.51,3.74,312.81,401.39
228.62,1.51,3.77,322.58,399.96
228.82,1.51,3.76,322.58,400.68
229.02,1.52,3.76,332.36,401.91
229.22,1.50,3.74,312.81,400.15
229.42,1.50,3.76,342.13,399.44
229.62,1.51,3.76,322.58,400.68
229.82,1.51,3.76,322.58,400.68
230.02,1.52,3.74,322.58,402.63
230.22,1.51,3.74,361.68,401.39
230.42,1.50,3.76,351.91,399.44
230.62,1.51,3.74,381.23,401.39
230.82,1.51,3.76,361.68,400.68
231.02,1.51,3.74,371.46,401.39
231.22,1.50,3.76,381.23,399.44
231.42,1.49,3.73,361.68,399.63
231.62,1.52,3.76,391.01,401.91
231.82,1.50,3.74,420.33,400.15
232.02,1.52,3.76,420.33,401.91
232.22,1.51,3.74,391.01,401.39
232.42,1.51,3.76,410.56,400.68
232.62,1.50,3.76,381.23,399.44
232.82,1.51,3.74,391.01,401.39
233.02,1.50,3.76,361.68,399.44
233.22,1.50,3.74,381.23,400.15
233.42,1.50,3.76,391.01,399.44
233.62,1.50,3.76,371.46,399.44
233.82,1.51,3.76,371.46,400.68
234.02,1.51,3.74,371.46,401.39
234.22,1.51,3.74,381.23,401.39
234.42,1.51,3.76,351.91,400.68
234.62,1.51,3.76,361.68,400.68
234.82,1.52,3.76,351.91,401.91
235.02,1.52,3.76,381.23,401.91
235.22,1.51,3.77,400.78,399.96
235.42,1.51,3.76,391.01,400.68
235.62,1.49,3.74,410.56,398.91
235.82,1.52,3.76,420.33,401.91
236.02,1.50,3.74,430.11,400.15
236.22,1.51,3.76,449.66,400.68
236.42,1.50,3.74,439.88,400.15
236.62,1.51,3.76,459.43,400.68
236.82,1.49,3.76,449.66,398.20
237.02,1.51,3.76,430.11,400.68
237.22,1.52,3.76,449.66,401.91
237.42,1.49,3.74,430.11,398.91
237.62,1.52,3.76,430.11,401.91
237.82,1.51,3.76,391.01,400.68
238.02,1.52,3.76,420.33,401.91
238.22,1.49,3.76,391.01,398.20
238.42,1.50,3.76,391.01,399.44
238.62,1.50,3.76,391.01,399.44
238.82,1.52,3.77,400.78,401.20
239.02,1.51,3.76,381.23,400.68
239.22,1.52,3.76,410.56,401.91
239.42,1.51,3.76,420.33,400.68
239.62,1.51,3.76,400.78,400.68
239.82,1.52,3.79,430.11,400.48
240.02,1.50,3.74,439.88,400.15
240.22,1.51,3.76,430.11,400.68
240.42,1.50,3.76,420.33,399.44
240.62,1.51,3.76,430.11,400.68
240.82,1.50,3.76,430.11,399.44
241.02,1.49,3.76,439.88,398.20
241.22,1.51,3.76,449.66,400.68
241.42,1.51,3.74,430.11,401.39
241.62,1.51,3.76,439.88,400.68
241.82,1.50,3.76,420.33,399.44
242.02,1.51,3.76,420.33,400.68
242.22,1.51,3.74,420.33,401.39
242.42,1.51,3.76,439.88,400.68
242.62,1.50,3.76,410.56,399.44
242.82,1.52,3.76,430.11,401.91
243.02,1.51,3.76,430.11,400.68
243.22,1.49,3.76,439.88,398.20
243.42,1.51,3.76,449.66,400.68
243.62,1.49,3.74,439.88,398.91
243.82,1.51,3.77,459.43,399.96
244.02,1.50,3.74,449.66,400.15
244.22,1.52,3.76,469.21,401.91
244.42,1.52,3.76,469.21,401.91
244.62,1.52,3.76,469.21,401.91
244.82,1.51,3.76,439.88,400.68
245.02,1.52,3.74,449.66,402.63
245.22,1.51,3.76,449.66,400.68
245.42,1.50,3.74,459.43,400.15
245.62,1.52,3.76,449.66,401.91
245.82,1.51,3.74,459.43,401.39
246.02,1.51,3.76,449.66,400.68
246.22,1.49,3.76,430.11,398.20
246.42,1.50,3.76,430.11,399.44
246.62,1.49,3.76,420.33,398.20
246.82,1.51,3.76,430.11,400.68
247.02,1.51,3.77,449.66,399.96
247.22,1.51,3.74,410.56,401.39
247.42,1.52,3.74,449.66,402.63
247.62,1.49,3.74,449.66,398.91
247.82,1.52,3.76,430.11,401.91
248.02,1.52,3.74,439.88,402.63
248.22,1.51,3.76,449.66,400.68
248.42,1.49,3.76,449.66,398.20
248.62,1.52,3.76,449.66,401.91
248.82,1.50,3.77,420.33,398.73
249.02,1.50,3.76,449.66,399.44
249.22,1.50,3.74,449.66,400.15
249.42,1.51,3.74,449.66,401.39
249.62,1.51,3.76,449.66,400.68
249.82,1.51,3.76,400.78,400.68
250.02,1.52,3.77,420.33,401.20
250.22,1.51,3.76,439.88,400.68
250.42,1.51,3.76,430.11,400.68
250.62,1.51,3.76,430.11,400.68
250.82,1.52,3.76,439.88,401.91
251.02,1.51,3.74,430.11,401.39
251.22,1.51,3.74,420.33,401.39
251.42,1.52,3.74,439.88,402.63
251.62,1.51,3.77,439.88,399.96
251.82,1.52,3.77,420.33,401.20
252.02,1.49,3.74,420.33,398.91
252.22,1.50,3.77,430.11,398.73
252.42,1.51,3.74,439.88,401.39
252.62,1.51,3.76,449.66,400.68
252.82,1.49,3.76,410.56,398.20
253.02,1.52,3.76,449.66,401.91
253.22,1.49,3.74,430.11,398.91
253.42,1.51,3.77,449.66,399.96
253.62,1.50,3.76,439.88,399.44
253.82,1.51,3.74,469.21,401.39
254.02,1.52,3.76,459.43,401.91
254.22,1.52,3.76,439.88,401.91
254.42,1.50,3.76,459.43,399.44
254.62,1.51,3.74,478.98,401.39
254.82,1.51,3.76,488.76,400.68
255.02,1.51,3.74,439.88,401.39
255.22,1.51,3.77,488.76,399.96
255.42,1.51,3.76,478.98,400.68
255.62,1.51,3.76,469.21,400.68
255.82,1.51,3.76,459.43,400.68
256.02,1.51,3.77,449.66,399.96
256.22,1.50,3.76,430.11,399.44
256.42,1.49,3.76,449.66,398.20
256.62,1.51,3.77,469.21,399.96
256.82,1.50,3.74,459.43,400.15
257.02,1.52,3.76,478.98,401.91
257.22,1.50,3.77,459.43,398.73
257.42,1.51,3.77,459.43,399.96
257.62,1.51,3.74,469.21,401.39
257.82,1.51,3.76,478.98,400.68
258.02,1.49,3.76,478.98,398.20
258.22,1.52,3.76,508.31,401.91
258.42,1.52,3.76,498.53,401.91
258.62,1.51,3.74,488.76,401.39
258.82,1.52,3.74,478.98,402.63
259.02,1.49,3.76,478.98,398.20
259.22,1.52,3.73,478.98,403.36
259.42,1.49,3.76,449.66,398.20
259.62,1.51,3.76,459.43,400.68
259.82,1.52,3.76,469.21,401.91
260.02,1.50,3.74,469.21,400.15
