Repository: litresperminute/IMPACT-Lab-Thermal-Draw-Tower-Controller

File: Thermal Draw Trials/Akila/Plot Data/054.csv (part 1 of 2)
# material: Nylon 66
# geometry: 7ch
# preform_diameter: 20.0
# material_color: Grey
# temperature_C: 183.0
# drawdown_ratio: 50.0
# trial_number: 054
# operator: Akila
# start_time: 2025-11-17 14:06:39
# notes: Default feed and draw speed. Both ends sealed close.
Time(s),Feed(mm/min),Wind(m/min),Diameter(um),Predicted_diameter(um)
1.22,2.03,5.02,283.48,402.17
1.42,2.02,5.02,273.70,401.25
1.62,2.00,5.02,273.70,399.39
1.82,2.03,5.02,322.58,402.17
2.02,2.00,5.03,283.48,398.86
2.22,2.02,5.03,351.91,400.71
2.42,2.00,5.05,312.81,398.33
2.62,2.01,5.03,322.58,399.79
2.82,2.01,5.02,322.58,400.32
3.02,2.02,5.02,361.68,401.25
3.22,2.01,5.01,293.26,400.86
3.42,2.01,5.02,303.03,400.32
3.62,2.02,5.02,263.93,401.25
3.82,2.02,5.02,234.60,401.25
4.02,2.01,5.03,254.15,399.79
4.22,2.02,5.02,254.15,401.25
4.42,2.02,5.02,263.93,401.25
4.62,2.01,5.02,263.93,400.32
4.82,2.02,5.03,234.60,400.71
5.02,2.01,5.02,244.38,400.32
5.22,2.02,5.03,234.60,400.71
5.42,2.02,5.03,224.83,400.71
5.62,2.02,5.03,224.83,400.71
5.82,2.02,5.02,224.83,401.25
6.02,2.03,5.02,234.60,402.17
6.22,2.00,5.03,215.05,398.86
6.42,2.02,5.02,205.28,401.25
6.62,2.00,5.02,224.83,399.39
6.82,2.01,5.03,195.50,399.79
7.02,2.00,5.03,185.73,398.86
7.22,2.02,5.01,166.18,401.78
7.42,2.02,5.03,156.40,400.71
7.62,2.02,5.03,175.95,400.71
7.82,2.02,5.02,175.95,401.25
8.02,2.02,5.02,175.95,401.25
8.22,2.00,5.02,156.40,399.39
8.42,2.02,5.02,185.73,401.25
8.62,2.00,5.02,156.40,399.39
8.82,2.02,5.02,166.18,401.25
9.02,2.01,5.02,175.95,400.32
9.22,2.01,5.03,175.95,399.79
9.42,2.00,5.02,156.40,399.39
9.62,2.02,5.02,195.50,401.25
9.82,2.01,5.02,146.63,400.32
10.02,2.02,5.03,166.18,400.71
10.22,2.02,5.02,195.50,401.25
10.42,2.02,5.02,175.95,401.25
10.62,2.02,5.02,185.73,401.25
10.82,2.01,5.05,215.05,399.25
11.02,2.00,5.02,166.18,399.39
11.22,2.02,5.02,185.73,401.25
11.42,2.02,5.02,185.73,401.25
11.62,2.02,5.03,166.18,400.71
11.82,2.02,5.02,195.50,401.25
12.02,2.01,5.02,195.50,400.32
12.22,2.02,5.01,185.73,401.78
12.42,2.01,5.02,195.50,400.32
12.62,2.01,5.02,175.95,400.32
12.82,2.01,5.02,205.28,400.32
13.02,2.01,5.02,215.05,400.32
13.22,2.02,5.02,205.28,401.25
13.42,2.00,5.02,205.28,399.39
13.62,2.01,5.02,244.38,400.32
13.82,2.02,5.02,215.05,401.25
14.02,2.02,5.03,254.15,400.71
14.22,2.01,5.03,244.38,399.79
14.42,2.00,5.03,263.93,398.86
14.62,2.02,5.03,254.15,400.71
14.82,2.02,5.02,254.15,401.25
15.02,2.02,5.03,303.03,400.71
15.22,2.02,5.03,283.48,400.71
15.42,2.01,5.02,312.81,400.32
15.62,2.02,5.03,312.81,400.71
15.82,2.02,5.02,332.36,401.25
16.02,2.02,5.02,371.46,401.25
16.22,2.02,5.03,361.68,400.71
16.42,2.01,5.02,410.56,400.32
16.62,2.02,5.02,410.56,401.25
16.82,2.02,5.02,420.33,401.25
17.02,2.01,5.02,410.56,400.32
17.22,2.01,5.02,391.01,400.32
17.42,2.02,5.02,391.01,401.25
17.62,2.02,5.02,381.23,401.25
17.82,2.02,5.02,361.68,401.25
18.02,2.02,5.02,303.03,401.25
18.22,2.01,5.03,283.48,399.79
18.42,2.02,5.02,273.70,401.25
18.62,2.01,5.02,263.93,400.32
18.82,2.02,5.03,263.93,400.71
19.02,2.01,5.02,254.15,400.32
19.22,2.02,5.02,244.38,401.25
19.42,2.01,5.02,234.60,400.32
19.62,2.02,5.02,215.05,401.25
19.82,2.02,5.03,224.83,400.71
20.02,2.01,5.02,254.15,400.32
20.22,2.02,5.03,234.60,400.71
20.42,2.00,5.02,224.83,399.39
20.62,2.03,5.03,215.05,401.63
20.82,2.01,5.02,215.05,400.32
21.02,2.02,5.01,215.05,401.78
21.22,2.00,5.02,215.05,399.39
21.42,2.02,5.02,195.50,401.25
21.62,2.00,5.02,224.83,399.39
21.82,2.02,5.03,205.28,400.71
22.02,2.02,5.02,254.15,401.25
22.22,2.02,5.02,224.83,401.25
22.42,2.01,5.02,215.05,400.32
22.62,2.01,5.02,234.60,400.32
22.82,2.01,5.03,234.60,399.79
23.02,2.02,5.03,273.70,400.71
23.22,2.01,5.03,263.93,399.79
23.42,2.02,5.02,273.70,401.25
23.62,2.01,5.02,263.93,400.32
23.82,2.01,5.03,263.93,399.79
24.02,2.02,5.02,273.70,401.25
24.22,2.02,5.03,293.26,400.71
24.42,2.00,5.02,273.70,399.39
24.62,2.02,5.03,273.70,400.71
24.82,2.01,5.02,263.93,400.32
25.02,2.02,5.02,273.70,401.25
25.22,2.01,5.02,254.15,400.32
25.42,2.02,5.02,254.15,401.25
25.62,2.01,5.01,244.38,400.86
25.82,2.02,5.03,263.93,400.71
26.02,1.99,5.03,215.05,397.93
26.22,2.02,5.02,244.38,401.25
26.42,2.00,5.02,244.38,399.39
26.62,2.01,5.02,234.60,400.32
26.82,2.00,5.02,224.83,399.39
27.02,2.03,5.02,224.83,402.17
27.22,2.01,5.02,234.60,400.32
27.42,2.02,5.02,234.60,401.25
27.62,2.00,5.02,224.83,399.39
27.82,2.01,5.03,273.70,399.79
28.02,2.01,5.03,283.48,399.79
28.22,2.02,5.02,283.48,401.25
28.42,2.00,5.02,293.26,399.39
28.62,2.01,5.02,303.03,400.32
28.82,2.01,5.02,312.81,400.32
29.02,2.01,5.02,303.03,400.32
29.22,2.02,5.03,322.58,400.71
29.42,2.02,5.03,332.36,400.71
29.62,2.01,5.02,312.81,400.32
29.82,2.02,5.02,332.36,401.25
30.02,2.01,5.03,332.36,399.79
30.22,2.01,5.02,322.58,400.32
30.42,2.02,5.02,342.13,401.25
30.62,2.01,5.03,342.13,399.79
30.82,2.00,5.03,322.58,398.86
31.02,2.01,5.03,351.91,399.79
31.22,2.02,5.02,351.91,401.25
31.42,2.02,5.02,400.78,401.25
31.62,2.01,5.02,430.11,400.32
31.82,2.01,5.02,459.43,400.32
32.02,2.02,5.02,469.21,401.25
32.22,2.01,5.03,508.31,399.79
32.42,2.01,5.03,469.21,399.79
32.62,2.01,5.02,459.43,400.32
32.82,2.02,5.02,420.33,401.25
33.02,2.02,5.02,371.46,401.25
33.22,2.01,5.02,332.36,400.32
33.42,2.02,5.02,351.91,401.25
33.62,2.01,5.02,303.03,400.32
33.82,2.01,4.99,293.26,401.39
34.02,2.02,5.02,293.26,401.25
34.22,2.01,5.02,263.93,400.32
34.42,2.02,5.02,283.48,401.25
34.62,2.01,5.03,273.70,399.79
34.82,2.01,5.02,293.26,400.32
35.02,2.03,5.02,322.58,402.17
35.22,2.03,5.03,351.91,401.63
35.42,2.03,5.02,361.68,402.17
35.62,2.02,5.03,371.46,400.71
35.82,2.02,5.02,371.46,401.25
36.02,2.01,5.02,410.56,400.32
36.22,2.01,5.02,410.56,400.32
36.42,2.01,5.02,430.11,400.32
36.62,2.03,5.02,459.43,402.17
36.82,2.01,5.01,439.88,400.86
37.02,2.02,5.02,478.98,401.25
37.22,2.01,5.03,449.66,399.79
37.42,2.02,5.03,439.88,400.71
37.62,2.02,5.02,430.11,401.25
37.82,2.01,5.02,342.13,400.32
38.02,2.02,5.03,351.91,400.71
38.22,2.01,5.02,351.91,400.32
38.42,2.01,5.02,351.91,400.32
38.62,2.02,5.01,342.13,401.78
38.82,2.01,5.02,322.58,400.32
39.02,2.02,5.03,381.23,400.71
39.22,2.01,5.02,371.46,400.32
39.42,2.01,5.02,439.88,400.32
39.62,2.02,5.02,498.53,401.25
39.82,2.02,5.03,586.51,400.71
40.02,2.02,5.02,586.51,401.25
40.22,2.02,5.02,576.74,401.25
40.42,2.01,5.02,518.08,400.32
40.62,2.01,5.02,488.76,400.32
40.82,2.01,5.03,449.66,399.79
41.02,2.02,5.02,439.88,401.25
41.22,2.01,5.02,410.56,400.32
41.42,2.02,5.02,391.01,401.25
41.62,2.00,5.03,391.01,398.86
41.82,2.01,5.02,449.66,400.32
42.02,2.01,5.02,381.23,400.32
42.22,2.01,5.02,371.46,400.32
42.42,2.00,5.02,351.91,399.39
42.62,2.02,5.03,332.36,400.71
42.82,2.01,5.03,332.36,399.79
43.02,2.02,5.03,322.58,400.71
43.22,2.02,5.03,322.58,400.71
43.42,2.03,5.02,322.58,402.17
43.62,2.00,5.02,312.81,399.39
43.82,2.01,5.03,273.70,399.79
44.02,2.02,5.02,293.26,401.25
44.22,2.01,5.03,273.70,399.79
44.42,2.01,5.02,332.36,400.32
44.62,2.01,5.02,391.01,400.32
44.82,2.02,5.02,439.88,401.25
45.02,2.01,5.02,557.18,400.32
45.22,2.00,5.02,684.26,399.39
45.42,2.02,5.05,674.49,400.18
45.62,2.02,5.03,566.96,400.71
45.82,2.02,5.03,488.76,400.71
46.02,2.01,5.02,420.33,400.32
46.22,2.01,5.02,410.56,400.32
46.42,2.01,5.02,342.13,400.32
46.62,2.01,5.02,351.91,400.32
46.82,2.01,5.02,283.48,400.32
47.02,2.01,5.03,293.26,399.79
47.22,2.01,5.02,273.70,400.32
47.42,2.02,5.03,263.93,400.71
47.62,2.02,5.02,254.15,401.25
47.82,2.01,5.03,263.93,399.79
48.02,2.02,5.02,283.48,401.25
48.22,2.01,5.02,244.38,400.32
48.42,2.00,5.03,312.81,398.86
48.62,2.01,5.02,293.26,400.32
48.82,2.02,5.02,322.58,401.25
49.02,2.02,5.01,322.58,401.78
49.22,2.01,5.02,332.36,400.32
49.42,2.01,5.02,322.58,400.32
49.62,2.01,5.02,342.13,400.32
49.82,2.00,5.02,322.58,399.39
50.02,2.02,5.02,381.23,401.25
50.22,2.02,5.02,351.91,401.25
50.42,2.02,5.02,351.91,401.25
50.62,2.01,5.02,381.23,400.32
50.82,2.01,5.02,381.23,400.32
51.02,2.00,5.02,371.46,399.39
51.22,2.02,5.02,351.91,401.25
51.42,2.01,5.02,342.13,400.32
51.62,2.02,5.02,351.91,401.25
51.82,2.01,5.03,332.36,399.79
52.02,2.02,5.03,351.91,400.71
52.22,1.99,5.03,332.36,397.93
52.42,2.01,5.03,342.13,399.79
52.62,2.01,5.02,312.81,400.32
52.82,2.02,5.03,312.81,400.71
53.02,2.02,5.02,332.36,401.25
53.22,2.02,5.03,342.13,400.71
53.42,2.00,5.03,342.13,398.86
53.62,2.01,5.01,342.13,400.86
53.82,2.01,5.03,332.36,399.79
54.02,2.02,5.03,361.68,400.71
54.22,2.00,5.02,332.36,399.39
54.42,2.02,5.03,322.58,400.71
54.62,2.02,5.02,332.36,401.25
54.82,2.01,5.03,332.36,399.79
55.02,2.02,5.02,312.81,401.25
55.22,2.01,5.02,283.48,400.32
55.42,2.00,5.02,283.48,399.39
55.62,2.01,5.01,293.26,400.86
55.82,2.02,5.02,303.03,401.25
56.02,2.01,5.02,322.58,400.32
56.22,2.01,5.02,342.13,400.32
56.42,2.02,5.03,351.91,400.71
56.62,2.01,5.02,381.23,400.32
56.82,2.02,5.03,391.01,400.71
57.02,2.02,5.02,410.56,401.25
57.22,2.01,5.02,371.46,400.32
57.42,2.02,5.03,410.56,400.71
57.62,2.02,5.03,410.56,400.71
57.82,2.02,5.02,420.33,401.25
58.02,2.02,5.02,410.56,401.25
58.22,2.01,5.02,420.33,400.32
58.42,2.00,5.03,361.68,398.86
58.62,2.01,5.03,361.68,399.79
58.82,2.01,5.03,381.23,399.79
59.02,2.02,5.02,351.91,401.25
59.22,2.00,5.02,312.81,399.39
59.42,2.02,5.02,332.36,401.25
59.62,2.01,5.02,322.58,400.32
59.82,2.01,5.02,303.03,400.32
60.02,2.02,5.03,283.48,400.71
60.22,2.01,5.02,293.26,400.32
60.42,2.02,5.02,293.26,401.25
60.62,2.02,5.03,283.48,400.71
60.82,2.02,5.03,263.93,400.71
61.02,2.02,5.03,273.70,400.71
61.22,2.01,5.03,254.15,399.79
61.42,2.02,5.02,283.48,401.25
61.62,2.01,5.02,263.93,400.32
61.82,2.02,5.03,263.93,400.71
62.02,2.02,5.03,273.70,400.71
62.22,2.02,5.03,303.03,400.71
62.42,2.00,5.03,312.81,398.86
62.62,2.02,5.02,342.13,401.25
62.82,2.01,5.02,293.26,400.32
63.02,2.02,5.02,312.81,401.25
63.22,2.00,5.02,273.70,399.39
63.42,2.02,5.02,293.26,401.25
63.62,2.01,5.02,303.03,400.32
63.82,2.02,5.02,263.93,401.25
64.02,2.00,5.02,244.38,399.39
64.22,2.01,5.03,244.38,399.79
64.42,2.00,5.02,224.83,399.39
64.62,2.02,5.02,244.38,401.25
64.82,2.01,5.02,215.05,400.32
65.02,2.01,5.02,205.28,400.32
65.22,2.01,5.02,234.60,400.32
65.42,2.02,5.02,263.93,401.25
65.62,2.00,5.03,215.05,398.86
65.82,2.01,5.02,263.93,400.32
66.02,2.02,5.03,244.38,400.71
66.22,2.01,5.03,263.93,399.79
66.42,2.01,5.03,263.93,399.79
66.62,2.02,5.02,263.93,401.25
66.82,2.00,5.02,244.38,399.39
67.02,2.01,5.02,254.15,400.32
67.22,2.03,5.03,254.15,401.63
67.42,2.02,5.02,303.03,401.25
67.62,2.02,5.02,283.48,401.25
67.82,2.01,5.02,273.70,400.32
68.02,2.00,5.02,263.93,399.39
68.22,2.02,5.02,293.26,401.25
68.42,2.01,5.02,293.26,400.32
68.62,2.02,5.02,332.36,401.25
68.82,2.00,5.02,332.36,399.39
69.02,2.01,5.02,381.23,400.32
69.22,2.02,5.03,361.68,400.71
69.42,2.02,5.02,381.23,401.25
69.62,2.01,5.03,332.36,399.79
69.82,2.02,5.02,351.91,401.25
70.02,2.01,5.02,312.81,400.32
70.22,2.01,5.03,312.81,399.79
70.42,2.01,5.05,312.81,399.25
70.62,2.02,5.02,303.03,401.25
70.82,2.02,5.02,283.48,401.25
71.02,2.00,5.03,273.70,398.86
71.22,2.02,5.03,293.26,400.71
71.42,2.00,5.02,273.70,399.39
71.62,2.02,5.03,273.70,400.71
71.82,2.01,5.02,244.38,400.32
72.02,2.02,5.02,244.38,401.25
72.22,2.01,5.02,234.60,400.32
72.42,2.02,5.03,244.38,400.71
72.62,2.01,5.02,205.28,400.32
72.82,2.02,5.03,224.83,400.71
73.02,2.02,5.02,195.50,401.25
73.22,2.01,5.03,234.60,399.79
73.42,2.00,5.02,224.83,399.39
73.62,2.01,5.02,224.83,400.32
73.82,2.01,5.02,205.28,400.32
74.02,2.02,5.02,234.60,401.25
74.22,2.00,5.02,234.60,399.39
74.42,2.02,5.03,224.83,400.71
74.62,2.00,5.02,234.60,399.39
74.82,2.02,5.03,234.60,400.71
75.02,2.00,5.02,195.50,399.39
75.22,2.01,5.02,254.15,400.32
75.42,2.01,5.03,244.38,399.79
75.62,2.02,5.02,234.60,401.25
75.82,2.01,5.02,254.15,400.32
76.02,2.02,5.03,263.93,400.71
76.22,2.00,5.02,293.26,399.39
76.42,2.02,5.03,303.03,400.71
76.62,2.01,5.02,293.26,400.32
76.82,2.02,5.03,312.81,400.71
77.02,2.01,5.02,322.58,400.32
77.22,2.02,5.02,361.68,401.25
77.42,2.01,5.02,322.58,400.32
77.62,2.02,5.03,351.91,400.71
77.82,2.01,5.01,322.58,400.86
78.02,2.02,5.02,332.36,401.25
78.22,2.00,5.02,283.48,399.39
78.42,2.02,5.03,312.81,400.71
78.62,2.02,5.01,263.93,401.78
78.82,2.02,5.02,283.48,401.25
79.02,2.00,5.02,244.38,399.39
79.22,2.02,5.02,224.83,401.25
79.42,2.02,5.02,234.60,401.25
79.62,2.02,5.01,215.05,401.78
79.82,2.02,5.02,215.05,401.25
80.02,2.02,5.02,224.83,401.25
80.22,2.03,5.02,195.50,402.17
80.42,2.02,5.02,205.28,401.25
80.62,2.01,5.02,195.50,400.32
80.82,2.01,5.02,224.83,400.32
81.02,2.00,5.02,224.83,399.39
81.22,2.03,5.02,234.60,402.17
81.42,2.01,5.02,224.83,400.32
81.62,2.02,5.02,224.83,401.25
81.82,2.02,5.02,234.60,401.25
82.02,2.02,5.03,244.38,400.71
82.22,2.02,5.02,224.83,401.25
82.42,2.03,5.02,254.15,402.17
82.62,2.02,5.03,283.48,400.71
82.82,2.02,5.03,293.26,400.71
83.02,2.02,5.02,283.48,401.25
83.22,2.02,5.02,332.36,401.25
83.42,2.01,5.02,312.81,400.32
83.62,2.02,5.03,342.13,400.71
83.82,2.01,5.01,342.13,400.86
84.02,2.01,5.03,351.91,399.79
84.22,2.01,5.02,361.68,400.32
84.42,2.00,5.03,371.46,398.86
84.62,2.02,5.02,371.46,401.25
84.82,2.02,5.05,361.68,400.18
85.02,2.01,5.02,322.58,400.32
85.22,2.02,5.02,312.81,401.25
85.42,2.02,5.02,263.93,401.25
85.62,2.01,5.03,273.70,399.79
85.82,2.02,5.02,263.93,401.25
86.02,2.01,5.02,254.15,400.32
86.22,2.00,5.02,244.38,399.39
86.42,2.01,5.03,244.38,399.79
86.62,2.02,5.02,224.83,401.25
86.82,2.02,5.03,205.28,400.71
87.02,2.01,5.03,175.95,399.79
87.22,2.02,5.02,175.95,401.25
87.42,2.01,5.02,185.73,400.32
87.62,2.02,5.03,166.18,400.71
87.82,2.00,5.02,166.18,399.39
88.02,2.02,5.03,156.40,400.71
88.22,2.02,5.02,166.18,401.25
88.42,2.00,5.02,156.40,399.39
88.62,2.02,5.03,175.95,400.71
88.82,2.01,5.02,156.40,400.32
89.02,2.02,5.02,166.18,401.25
89.22,2.02,5.03,175.95,400.71
89.42,2.02,5.02,136.85,401.25
89.62,2.00,5.02,156.40,399.39
89.82,2.01,5.02,166.18,400.32
90.02,2.01,5.03,156.40,399.79
90.22,2.02,5.03,166.18,400.71
90.42,2.01,5.02,136.85,400.32
90.62,2.01,5.02,156.40,400.32
90.82,2.01,5.02,166.18,400.32
91.02,2.02,5.03,166.18,400.71
91.22,2.00,5.02,156.40,399.39
91.42,2.02,5.03,127.08,400.71
91.62,2.00,5.02,127.08,399.39
91.82,2.02,5.02,156.40,401.25
92.02,2.00,5.02,146.63,399.39
92.22,2.02,5.03,136.85,400.71
92.42,2.00,5.02,146.63,399.39
92.62,2.02,5.02,127.08,401.25
92.82,2.00,5.02,117.30,399.39
93.02,2.03,5.03,146.63,401.63
93.22,2.01,5.02,156.40,400.32
93.42,2.03,5.02,195.50,402.17
93.62,2.01,5.01,146.63,400.86
93.82,2.01,5.03,166.18,399.79
94.02,2.02,5.02,146.63,401.25
94.22,2.02,5.03,156.40,400.71
94.42,2.00,5.02,156.40,399.39
94.62,2.02,5.03,195.50,400.71
94.82,2.01,5.02,175.95,400.32
95.02,2.00,5.03,195.50,398.86
95.22,2.01,5.02,156.40,400.32
95.42,2.01,5.03,195.50,399.79
95.62,2.01,5.02,166.18,400.32
95.82,2.03,5.02,185.73,402.17
96.02,2.01,5.02,195.50,400.32
96.22,2.02,5.03,175.95,400.71
96.42,2.01,5.01,185.73,400.86
96.62,2.02,5.03,166.18,400.71
96.82,2.00,5.02,185.73,399.39
97.02,2.02,5.02,156.40,401.25
97.22,1.99,5.02,175.95,398.46
97.42,2.02,5.03,195.50,400.71
97.62,2.02,5.05,166.18,400.18
97.82,2.02,5.02,205.28,401.25
98.02,2.01,5.02,185.73,400.32
98.22,2.02,5.02,166.18,401.25
98.42,2.01,5.02,205.28,400.32
98.62,2.01,5.03,195.50,399.79
98.82,2.02,5.02,195.50,401.25
99.02,2.01,5.03,195.50,399.79
99.22,2.01,5.03,195.50,399.79
99.42,2.02,5.02,215.05,401.25
99.62,2.01,5.02,234.60,400.32
99.82,2.01,5.02,234.60,400.32
100.02,2.01,5.02,234.60,400.32
100.22,2.02,5.02,244.38,401.25
100.42,2.01,5.02,263.93,400.32
100.62,2.01,5.02,273.70,400.32
100.82,2.02,5.03,273.70,400.71
101.02,2.01,5.03,263.93,399.79
101.22,2.02,5.02,273.70,401.25
101.42,2.01,5.02,303.03,400.32
101.62,2.01,5.02,273.70,400.32
101.82,2.01,5.02,283.48,400.32
102.02,2.01,5.02,263.93,400.32
102.22,2.02,5.03,293.26,400.71
102.42,2.01,5.03,312.81,399.79
102.62,2.02,5.03,254.15,400.71
102.82,2.02,5.03,263.93,400.71
103.02,2.00,5.02,234.60,399.39
103.22,2.02,5.03,215.05,400.71
103.42,2.01,5.02,205.28,400.32
103.62,2.02,5.02,224.83,401.25
103.82,2.01,5.02,195.50,400.32
104.02,2.02,5.03,234.60,400.71
104.22,2.01,5.03,205.28,399.79
104.42,2.00,5.03,254.15,398.86
104.62,2.01,5.02,175.95,400.32
104.82,2.02,5.03,215.05,400.71
105.02,2.01,5.03,205.28,399.79
105.22,2.02,5.03,185.73,400.71
105.42,2.01,5.02,205.28,400.32
105.62,2.02,5.03,166.18,400.71
105.82,1.99,5.03,205.28,397.93
106.02,2.01,5.03,185.73,399.79
106.22,2.00,5.02,185.73,399.39
106.42,2.01,5.02,175.95,400.32
106.62,2.00,5.02,166.18,399.39
106.82,2.03,5.03,195.50,401.63
107.02,2.01,5.02,215.05,400.32
107.22,2.02,5.03,205.28,400.71
107.42,2.02,5.02,175.95,401.25
107.62,2.01,5.03,185.73,399.79
107.82,2.02,5.02,195.50,401.25
108.02,2.00,5.03,175.95,398.86
108.22,2.01,5.02,185.73,400.32
108.42,2.01,5.02,175.95,400.32
108.62,2.01,5.02,185.73,400.32
108.82,2.01,5.03,205.28,399.79
109.02,2.00,5.03,215.05,398.86
109.22,2.02,5.02,175.95,401.25
109.42,2.01,5.02,195.50,400.32
109.62,2.01,5.02,195.50,400.32
109.82,2.02,5.02,205.28,401.25
110.02,2.01,5.03,215.05,399.79
110.22,2.01,5.02,185.73,400.32
110.42,2.02,5.02,215.05,401.25
110.62,2.02,5.03,195.50,400.71
110.82,2.01,5.02,175.95,400.32
111.02,2.02,5.03,175.95,400.71
111.22,2.01,5.02,205.28,400.32
111.42,2.02,5.03,195.50,400.71
111.62,2.01,5.02,205.28,400.32
111.82,2.00,5.03,224.83,398.86
112.02,2.01,5.02,205.28,400.32
112.22,2.02,5.03,205.28,400.71
112.42,2.01,5.03,166.18,399.79
112.62,2.02,5.02,195.50,401.25
112.82,2.02,5.02,175.95,401.25
113.02,2.02,5.02,195.50,401.25
113.22,2.02,5.02,175.95,401.25
113.42,2.01,5.02,205.28,400.32
113.62,2.02,5.02,205.28,401.25
113.82,2.02,5.02,185.73,401.25
114.02,2.01,5.02,175.95,400.32
114.22,2.02,5.03,166.18,400.71
114.42,2.01,5.01,175.95,400.86
114.62,2.02,5.03,175.95,400.71
114.82,2.02,5.02,166.18,401.25
115.02,2.00,5.03,156.40,398.86
115.22,2.02,5.02,175.95,401.25
115.42,2.01,5.02,156.40,400.32
115.62,2.00,5.02,185.73,399.39
115.82,2.01,5.03,195.50,399.79
116.02,2.02,5.01,185.73,401.78
116.22,2.02,5.02,185.73,401.25
116.42,2.01,5.02,195.50,400.32
116.62,2.01,5.03,166.18,399.79
116.82,2.02,5.02,175.95,401.25
117.02,2.02,5.03,195.50,400.71
117.22,2.02,5.03,205.28,400.71
117.42,2.01,5.02,195.50,400.32
117.62,2.02,5.02,215.05,401.25
117.82,2.01,5.02,195.50,400.32
118.02,2.02,5.01,195.50,401.78
118.22,2.02,5.02,185.73,401.25
118.42,2.02,5.02,195.50,401.25
118.62,2.00,5.02,195.50,399.39
118.82,2.02,5.03,166.18,400.71
119.02,2.01,5.02,195.50,400.32
119.22,2.01,5.02,195.50,400.32
119.42,2.02,5.02,205.28,401.25
119.62,2.02,5.03,224.83,400.71
119.82,2.02,5.01,195.50,401.78
120.02,2.01,5.05,175.95,399.25
120.22,2.01,5.02,175.95,400.32
120.42,2.01,5.03,166.18,399.79
120.62,2.01,5.02,185.73,400.32
120.82,2.00,5.03,195.50,398.86
121.02,2.00,5.02,195.50,399.39
121.22,2.02,5.03,195.50,400.71
121.42,2.01,5.02,166.18,400.32
121.62,2.02,5.03,185.73,400.71
121.82,2.01,5.03,166.18,399.79
122.02,2.02,5.05,166.18,400.18
122.22,2.01,5.05,185.73,399.25
122.42,2.01,5.03,185.73,399.79
122.62,2.02,5.02,195.50,401.25
122.82,2.02,5.02,195.50,401.25
123.02,2.02,5.03,166.18,400.71
123.22,2.02,5.03,175.95,400.71
123.42,2.02,5.02,195.50,401.25
123.62,2.01,5.02,205.28,400.32
123.82,2.02,5.02,166.18,401.25
124.02,2.02,5.03,166.18,400.71
124.22,2.03,5.02,195.50,402.17
124.42,2.02,5.02,175.95,401.25
124.62,2.00,5.02,166.18,399.39
124.82,2.01,5.02,195.50,400.32
125.02,2.02,5.02,185.73,401.25
125.22,2.01,5.02,215.05,400.32
125.42,2.01,5.03,175.95,399.79
125.62,2.00,5.01,175.95,399.93
125.82,2.02,5.02,215.05,401.25
126.02,2.00,5.02,166.18,399.39
126.22,2.02,5.03,195.50,400.71
126.42,2.01,5.02,185.73,400.32
126.62,2.01,5.02,175.95,400.32
126.82,2.01,5.02,195.50,400.32
127.02,2.02,5.02,215.05,401.25
127.22,2.01,5.02,175.95,400.32
127.42,2.02,5.02,205.28,401.25
127.62,2.02,5.02,156.40,401.25
127.82,2.02,5.02,195.50,401.25
128.02,2.02,5.02,224.83,401.25
128.22,2.02,5.03,215.05,400.71
128.42,2.01,5.02,175.95,400.32
128.62,2.02,5.03,234.60,400.71
128.82,2.00,5.02,195.50,399.39
129.02,2.02,5.02,215.05,401.25
129.22,2.02,5.02,205.28,401.25
129.42,2.02,5.02,205.28,401.25
129.62,2.01,5.02,224.83,400.32
129.82,1.99,5.03,224.83,397.93
130.02,2.00,5.02,215.05,399.39
130.22,2.03,5.03,224.83,401.63
130.42,2.02,5.02,205.28,401.25
130.62,2.02,5.03,205.28,400.71
130.82,2.01,5.02,224.83,400.32
131.02,2.01,5.02,224.83,400.32
131.22,2.00,5.02,224.83,399.39
131.42,2.01,5.03,224.83,399.79
131.62,2.00,5.02,195.50,399.39
131.82,2.02,5.02,205.28,401.25
132.02,2.02,5.02,185.73,401.25
132.22,2.02,5.02,195.50,401.25
132.42,2.01,5.02,215.05,400.32
132.62,2.02,5.03,175.95,400.71
132.82,2.02,5.02,185.73,401.25
133.02,2.01,5.03,156.40,399.79
133.22,2.02,5.02,195.50,401.25
133.42,2.01,5.02,185.73,400.32
133.62,2.00,5.02,205.28,399.39
133.82,2.00,5.02,195.50,399.39
134.02,2.02,5.02,215.05,401.25
134.22,2.02,5.02,185.73,401.25
134.42,2.01,5.02,215.05,400.32
134.62,2.02,5.02,195.50,401.25
134.82,2.02,4.99,175.95,402.32
135.02,2.01,5.02,195.50,400.32
135.22,2.02,5.02,224.83,401.25
135.42,2.01,5.02,195.50,400.32
135.62,2.02,5.02,215.05,401.25
135.82,2.02,5.02,224.83,401.25
136.02,2.02,5.03,205.28,400.71
136.22,2.01,5.02,205.28,400.32
136.42,2.01,5.02,224.83,400.32
136.62,2.01,5.02,224.83,400.32
136.82,2.01,5.02,205.28,400.32
137.02,2.01,5.03,224.83,399.79
137.22,2.02,5.02,224.83,401.25
137.42,2.01,5.02,175.95,400.32
137.62,2.02,5.02,224.83,401.25
137.82,2.01,5.03,195.50,399.79
138.02,2.01,5.02,185.73,400.32
138.22,2.02,5.03,185.73,400.71
138.42,2.02,5.02,195.50,401.25
138.62,2.02,5.03,185.73,400.71
138.82,2.02,5.02,195.50,401.25
139.02,2.01,5.02,175.95,400.32
139.22,2.02,5.03,205.28,400.71
139.42,2.00,5.01,175.95,399.93
139.62,2.01,5.02,175.95,400.32
139.82,2.01,5.02,195.50,400.32
140.02,2.02,5.02,215.05,401.25
140.22,2.01,5.02,175.95,400.32
140.42,2.01,5.02,185.73,400.32
140.62,2.00,5.02,195.50,399.39
140.82,2.01,5.03,185.73,399.79
141.02,2.02,5.02,185.73,401.25
141.22,2.01,5.03,205.28,399.79
141.42,2.02,5.02,215.05,401.25
141.62,2.02,5.02,166.18,401.25
141.82,2.01,5.03,156.40,399.79
142.02,2.01,5.02,175.95,400.32
142.22,2.01,5.01,156.40,400.86
142.42,2.01,5.03,156.40,399.79
142.62,2.01,5.02,175.95,400.32
142.82,2.02,5.02,175.95,401.25
143.02,2.01,5.01,175.95,400.86
143.22,2.02,5.02,175.95,401.25
143.42,2.02,4.99,175.95,402.32
143.62,2.01,5.02,156.40,400.32
143.82,2.01,5.02,195.50,400.32
144.02,2.02,5.03,166.18,400.71
144.22,2.00,5.02,195.50,399.39
144.42,2.02,5.02,195.50,401.25
144.62,2.01,5.02,185.73,400.32
144.82,2.02,5.02,185.73,401.25
145.02,2.00,5.02,185.73,399.39
145.22,2.03,5.02,185.73,402.17
145.42,2.03,5.03,175.95,401.63
145.62,2.01,5.02,185.73,400.32
145.82,2.00,5.02,175.95,399.39
146.02,2.01,5.03,234.60,399.79
146.22,2.02,5.02,156.40,401.25
146.42,2.02,5.03,205.28,400.71
146.62,2.01,5.03,205.28,399.79
146.82,2.01,5.02,195.50,400.32
147.02,2.01,5.02,195.50,400.32
147.22,2.02,5.03,185.73,400.71
147.42,2.01,5.03,185.73,399.79
147.62,2.01,5.02,205.28,400.32
147.82,2.00,5.02,205.28,399.39
148.02,2.01,5.03,175.95,399.79
148.22,2.01,5.03,205.28,399.79
148.42,2.01,5.02,224.83,400.32
148.62,2.02,5.02,205.28,401.25
148.82,2.02,5.02,195.50,401.25
149.02,2.02,5.02,195.50,401.25
149.22,2.01,5.02,175.95,400.32
149.42,2.02,5.03,205.28,400.71
149.62,2.01,5.02,195.50,400.32
149.82,2.02,5.02,175.95,401.25
150.02,1.99,5.03,175.95,397.93
150.22,2.01,5.02,205.28,400.32
150.42,2.00,5.02,205.28,399.39
150.62,2.02,5.02,195.50,401.25
150.82,2.01,5.02,175.95,400.32
151.02,2.00,5.03,185.73,398.86
151.22,2.01,5.02,166.18,400.32
151.42,2.02,5.02,175.95,401.25
151.62,2.01,5.02,175.95,400.32
151.82,2.02,5.02,185.73,401.25
152.02,2.01,5.02,166.18,400.32
152.22,2.02,5.02,175.95,401.25
152.42,2.00,5.02,175.95,399.39
152.62,2.02,5.03,175.95,400.71
152.82,2.02,5.03,175.95,400.71
153.02,2.02,5.03,185.73,400.71
153.22,2.01,5.03,175.95,399.79
153.42,2.00,5.02,175.95,399.39
153.62,2.02,5.02,185.73,401.25
153.82,2.01,5.03,185.73,399.79
154.02,2.00,5.02,185.73,399.39
154.22,2.02,5.03,156.40,400.71
154.42,2.02,5.02,185.73,401.25
154.62,2.02,5.03,185.73,400.71
154.82,2.00,5.03,166.18,398.86
155.02,2.00,5.03,175.95,398.86
155.22,2.01,5.02,175.95,400.32
155.42,2.02,5.02,175.95,401.25
155.62,2.01,5.03,156.40,399.79
155.82,2.02,5.02,146.63,401.25
156.02,2.00,5.02,185.73,399.39
156.22,2.02,5.03,156.40,400.71
156.42,2.01,5.03,156.40,399.79
156.62,2.02,5.03,156.40,400.71
156.82,2.01,5.02,146.63,400.32
157.02,2.01,5.02,185.73,400.32
157.22,2.00,5.02,156.40,399.39
157.42,2.01,5.02,166.18,400.32
157.62,2.03,5.02,156.40,402.17
157.82,2.02,5.02,156.40,401.25
158.02,2.02,5.02,127.08,401.25
158.22,2.02,5.02,146.63,401.25
158.42,2.01,5.02,156.40,400.32
158.62,2.00,5.03,136.85,398.86
158.82,2.02,5.03,127.08,400.71
159.02,2.02,5.02,156.40,401.25
159.22,2.01,5.02,175.95,400.32
159.42,2.02,5.02,156.40,401.25
159.62,2.02,5.02,136.85,401.25
159.82,2.03,5.03,156.40,401.63
160.02,2.02,5.02,166.18,401.25
160.22,2.01,5.02,136.85,400.32
160.42,2.02,5.03,166.18,400.71
160.62,2.01,5.03,156.40,399.79
160.82,2.02,5.02,185.73,401.25
161.02,2.02,5.02,166.18,401.25
161.22,2.01,5.02,156.40,400.32
161.42,2.00,5.03,156.40,398.86
161.62,2.01,5.02,166.18,400.32
161.82,2.02,5.02,117.30,401.25
162.02,2.02,5.02,156.40,401.25
162.22,2.01,5.02,136.85,400.32
162.42,2.02,5.02,146.63,401.25
162.62,2.01,5.02,156.40,400.32
162.82,2.02,5.03,166.18,400.71
163.02,2.01,5.02,156.40,400.32
163.22,2.02,5.02,156.40,401.25
163.42,2.02,5.02,146.63,401.25
163.62,2.02,5.02,146.63,401.25
163.82,2.02,5.02,166.18,401.25
164.02,2.02,5.03,175.95,400.71
164.22,2.00,5.02,146.63,399.39
164.42,2.02,5.03,166.18,400.71
164.62,2.01,5.03,136.85,399.79
164.82,2.02,5.02,166.18,401.25
165.02,2.02,5.02,185.73,401.25
165.22,2.02,5.02,175.95,401.25
165.42,2.00,5.01,156.40,399.93
165.62,2.02,5.02,175.95,401.25
165.82,2.00,5.03,185.73,398.86
166.02,2.02,5.02,195.50,401.25
166.22,2.02,5.03,195.50,400.71
166.42,2.02,5.02,175.95,401.25
166.62,2.01,5.02,175.95,400.32
166.82,2.02,5.02,185.73,401.25
167.02,2.02,5.02,185.73,401.25
167.22,2.01,5.02,185.73,400.32
167.42,2.02,5.03,175.95,400.71
167.62,2.02,5.03,205.28,400.71
167.82,2.00,5.02,175.95,399.39
168.02,2.02,5.02,215.05,401.25
168.22,2.00,5.02,185.73,399.39
168.42,2.02,5.02,224.83,401.25
168.62,2.00,5.02,195.50,399.39
168.82,2.02,5.02,224.83,401.25
169.02,2.02,5.02,224.83,401.25
169.22,2.01,5.03,234.60,399.79
169.42,2.02,5.02,234.60,401.25
169.62,2.02,5.02,263.93,401.25
169.82,2.00,5.02,283.48,399.39
170.02,2.01,5.03,263.93,399.79
170.22,2.02,5.03,254.15,400.71
170.42,2.02,5.02,283.48,401.25
170.62,2.02,5.02,273.70,401.25
170.82,2.01,5.03,293.26,399.79
171.02,2.00,5.02,254.15,399.39
171.22,2.00,5.02,283.48,399.39
171.42,2.02,5.02,244.38,401.25
171.62,2.01,5.03,273.70,399.79
171.82,2.01,5.02,244.38,400.32
172.02,2.02,5.03,254.15,400.71
172.22,2.00,5.02,244.38,399.39
172.42,2.02,5.03,254.15,400.71
172.62,2.01,5.02,215.05,400.32
172.82,2.01,5.02,244.38,400.32
173.02,2.01,5.02,185.73,400.32
173.22,2.02,5.02,234.60,401.25
173.42,2.00,5.03,215.05,398.86
173.62,2.02,5.03,215.05,400.71
173.82,2.02,5.02,224.83,401.25
174.02,2.02,5.03,205.28,400.71
174.22,2.01,5.02,205.28,400.32
174.42,2.01,5.03,175.95,399.79
174.62,2.00,5.03,166.18,398.86
174.82,2.02,5.03,185.73,400.71
175.02,2.02,5.02,156.40,401.25
175.22,2.02,5.03,156.40,400.71
175.42,2.01,5.02,166.18,400.32
175.62,2.02,5.02,156.40,401.25
175.82,2.01,5.02,156.40,400.32
176.02,2.02,5.02,156.40,401.25
176.22,2.01,5.02,166.18,400.32
176.42,2.03,5.03,166.18,401.63
176.62,2.02,5.02,166.18,401.25
176.82,2.01,5.03,146.63,399.79
177.02,2.03,5.02,166.18,402.17
177.22,2.01,5.02,166.18,400.32
177.42,2.02,5.03,166.18,400.71
177.62,2.01,5.02,146.63,400.32
177.82,2.02,5.02,166.18,401.25
178.02,2.01,5.02,166.18,400.32
178.22,2.02,5.02,175.95,401.25
178.42,2.01,5.02,136.85,400.32
178.62,2.00,5.02,166.18,399.39
178.82,2.01,5.02,166.18,400.32
179.02,2.02,5.03,166.18,400.71
179.22,2.00,5.02,156.40,399.39
179.42,2.02,5.03,136.85,400.71
179.62,2.00,5.02,156.40,399.39
179.82,2.02,5.03,136.85,400.71
180.02,2.02,5.02,136.85,401.25
180.22,2.02,5.02,146.63,401.25
180.42,2.02,5.02,127.08,401.25
180.62,2.02,5.02,146.63,401.25
180.82,2.02,5.02,146.63,401.25
181.02,2.01,5.03,136.85,399.79
181.22,2.02,5.02,136.85,401.25
181.42,2.02,5.02,146.63,401.25
181.62,2.02,5.01,127.08,401.78
181.82,2.01,5.03,136.85,399.79
182.02,2.02,5.02,166.18,401.25
182.22,2.01,5.03,117.30,399.79
182.42,2.02,5.03,146.63,400.71
182.62,2.00,5.02,127.08,399.39
182.82,2.00,5.03,146.63,398.86
183.02,2.02,5.02,136.85,401.25
183.22,2.01,5.02,136.85,400.32
183.42,2.00,5.03,136.85,398.86
183.62,2.02,5.03,156.40,400.71
183.82,2.00,5.02,136.85,399.39
184.02,2.02,5.03,136.85,400.71
184.22,2.01,5.03,136.85,399.79
184.42,2.03,5.03,156.40,401.63
184.62,2.02,5.02,136.85,401.25
184.82,2.02,5.02,146.63,401.25
185.02,2.00,5.02,156.40,399.39
185.22,2.01,5.03,136.85,399.79
185.42,2.02,5.02,146.63,401.25
185.62,2.00,5.03,127.08,398.86
185.82,2.01,5.02,146.63,400.32
186.02,2.00,5.02,166.18,399.39
186.22,2.01,5.01,146.63,400.86
186.42,2.02,5.02,166.18,401.25
186.62,2.00,5.02,136.85,399.39
186.82,2.02,5.03,146.63,400.71
187.02,2.02,5.02,156.40,401.25
187.22,2.00,5.03,166.18,398.86
187.42,2.01,5.02,136.85,400.32
187.62,2.01,5.02,175.95,400.32
187.82,2.01,5.02,156.40,400.32
188.02,2.02,5.02,185.73,401.25
188.22,2.01,5.02,175.95,400.32
188.42,2.03,5.02,185.73,402.17
188.62,2.01,5.01,175.95,400.86
188.82,2.02,5.03,166.18,400.71
189.02,2.02,5.02,175.95,401.25
189.22,2.02,5.03,195.50,400.71
189.42,2.01,5.02,205.28,400.32
189.62,2.01,5.02,224.83,400.32
189.82,2.00,5.03,224.83,398.86
190.02,2.02,5.03,224.83,400.71
190.22,2.01,5.02,234.60,400.32
190.42,2.00,5.03,254.15,398.86
190.62,2.02,5.02,263.93,401.25
190.82,2.01,5.03,254.15,399.79
191.02,2.02,5.02,293.26,401.25
191.22,2.00,5.03,273.70,398.86
191.42,2.02,5.02,303.03,401.25
191.62,2.01,5.03,322.58,399.79
191.82,2.02,5.02,342.13,401.25
192.02,2.00,5.03,351.91,398.86
192.22,2.02,5.03,332.36,400.71
192.42,2.00,5.02,293.26,399.39
192.62,2.02,5.03,293.26,400.71
192.82,2.01,5.02,293.26,400.32
193.02,2.01,5.03,283.48,399.79
193.22,2.01,5.02,263.93,400.32
193.42,2.03,5.02,293.26,402.17
193.62,2.02,5.02,273.70,401.25
193.82,2.02,5.02,293.26,401.25
194.02,2.01,5.02,283.48,400.32
194.22,2.02,5.03,244.38,400.71
194.42,2.02,5.02,254.15,401.25
194.62,2.01,5.02,254.15,400.32
194.82,2.02,5.02,244.38,401.25
195.02,2.02,5.02,254.15,401.25
195.22,2.02,5.02,215.05,401.25
195.42,2.02,5.02,205.28,401.25
195.62,2.02,5.03,195.50,400.71
195.82,2.01,5.03,234.60,399.79
196.02,2.01,5.02,224.83,400.32
196.22,2.02,5.03,195.50,400.71
196.42,2.02,5.02,195.50,401.25
196.62,2.01,5.02,185.73,400.32
196.82,2.02,5.02,185.73,401.25
197.02,2.01,5.02,175.95,400.32
197.22,2.01,5.03,175.95,399.79
197.42,2.02,5.02,175.95,401.25
197.62,2.02,5.02,146.63,401.25
197.82,2.01,5.02,166.18,400.32
198.02,2.02,5.02,156.40,401.25
198.22,2.00,5.02,136.85,399.39
198.42,2.02,5.02,156.40,401.25
198.62,2.01,5.02,146.63,400.32
198.82,2.03,5.03,146.63,401.63
199.02,2.02,5.02,156.40,401.25
199.22,2.01,5.02,117.30,400.32
199.42,2.01,5.02,175.95,400.32
199.62,2.01,5.03,175.95,399.79
199.82,2.01,5.02,127.08,400.32
200.02,2.00,5.03,136.85,398.86
200.22,2.03,5.02,146.63,402.17
200.42,2.01,5.03,127.08,399.79
200.62,2.02,5.02,166.18,401.25
200.82,2.01,5.02,136.85,400.32
201.02,2.01,5.02,136.85,400.32
201.22,2.01,5.02,136.85,400.32
201.42,2.01,5.02,127.08,400.32
201.62,2.00,5.03,136.85,398.86
201.82,2.03,5.03,156.40,401.63
202.02,2.02,5.02,117.30,401.25
202.22,2.03,5.02,166.18,402.17
202.42,2.00,5.02,146.63,399.39
202.62,2.02,5.03,156.40,400.71
202.82,2.01,5.02,146.63,400.32
203.02,2.02,5.03,127.08,400.71
203.22,2.00,5.03,146.63,398.86
203.42,2.02,5.03,127.08,400.71
203.62,2.02,5.02,117.30,401.25
203.82,2.02,5.02,146.63,401.25
204.02,2.02,5.02,127.08,401.25
204.22,2.02,5.03,146.63,400.71
204.42,2.01,5.03,136.85,399.79
204.62,2.02,5.02,136.85,401.25
204.82,2.01,5.02,146.63,400.32
205.02,2.00,5.03,97.75,398.86
205.22,2.02,5.02,136.85,401.25
205.42,2.01,5.03,127.08,399.79
205.62,2.02,5.02,136.85,401.25
205.82,2.01,5.03,146.63,399.79
206.02,2.02,5.02,156.40,401.25
206.22,2.01,5.02,136.85,400.32
206.42,2.02,5.02,156.40,401.25
206.62,2.00,5.05,156.40,398.33
206.82,2.01,5.03,127.08,399.79
207.02,2.02,5.03,146.63,400.71
207.22,2.02,5.02,146.63,401.25
207.42,2.01,5.02,166.18,400.32
207.62,2.02,5.02,156.40,401.25
207.82,2.00,5.02,136.85,399.39
208.02,2.02,5.03,166.18,400.71
208.22,2.02,5.02,136.85,401.25
208.42,2.02,5.02,166.18,401.25
208.62,2.01,5.01,146.63,400.86
208.82,2.02,5.02,156.40,401.25
209.02,2.00,4.99,166.18,400.46
209.22,2.01,5.02,195.50,400.32
209.42,2.02,5.03,175.95,400.71
209.62,2.02,5.02,195.50,401.25
209.82,2.00,5.03,185.73,398.86
210.02,2.01,5.02,166.18,400.32
210.22,2.01,5.03,205.28,399.79
210.42,2.02,5.03,166.18,400.71
210.62,2.03,5.02,195.50,402.17
210.82,2.00,5.02,185.73,399.39
211.02,2.02,5.02,224.83,401.25
211.22,2.00,5.02,166.18,399.39
211.42,2.02,5.02,234.60,401.25
211.62,2.02,5.02,234.60,401.25
211.82,2.02,5.03,224.83,400.71
212.02,2.02,5.03,205.28,400.71
212.22,2.02,5.02,224.83,401.25
212.42,2.00,5.01,224.83,399.93
212.62,2.02,5.03,224.83,400.71
212.82,2.02,5.03,224.83,400.71
213.02,2.02,5.03,224.83,400.71
213.22,2.01,5.02,244.38,400.32
213.42,2.02,5.02,234.60,401.25
213.62,2.01,5.02,244.38,400.32
213.82,2.01,5.02,263.93,400.32
214.02,2.00,5.02,283.48,399.39
214.22,2.03,5.02,303.03,402.17
214.42,2.02,5.02,332.36,401.25
214.62,2.02,5.03,351.91,400.71
214.82,2.01,5.02,351.91,400.32
215.02,2.00,5.03,332.36,398.86
215.22,2.01,5.02,381.23,400.32
215.42,2.02,5.03,391.01,400.71
215.62,2.01,5.01,361.68,400.86
215.82,2.01,5.03,391.01,399.79
216.02,2.02,5.02,391.01,401.25
216.22,2.01,5.03,342.13,399.79
216.42,2.02,5.02,303.03,401.25
216.62,2.00,5.02,283.48,399.39
216.82,2.01,5.02,263.93,400.32
217.02,2.01,5.02,273.70,400.32
217.22,2.02,5.03,254.15,400.71
217.42,2.02,5.02,224.83,401.25
217.62,2.01,5.02,205.28,400.32
217.82,2.03,5.02,195.50,402.17
218.02,2.00,5.02,195.50,399.39
218.22,2.00,5.03,215.05,398.86
218.42,2.01,5.02,195.50,400.32
218.62,2.01,5.02,195.50,400.32
218.82,2.01,5.03,156.40,399.79
219.02,2.01,5.02,195.50,400.32
219.22,2.01,5.02,185.73,400.32
219.42,2.01,5.03,166.18,399.79
219.62,2.02,5.02,166.18,401.25
219.82,2.00,5.03,156.40,398.86
220.02,2.02,5.02,185.73,401.25
220.22,2.00,5.02,146.63,399.39
220.42,2.02,5.02,156.40,401.25
220.62,2.01,5.02,156.40,400.32
220.82,2.02,5.03,146.63,400.71
221.02,2.00,5.01,156.40,399.93
221.22,2.02,5.02,175.95,401.25
221.42,2.01,5.02,156.40,400.32
221.62,2.01,5.02,146.63,400.32
221.82,2.01,5.02,156.40,400.32
222.02,2.02,5.02,146.63,401.25
222.22,2.01,5.02,146.63,400.32
222.42,2.02,5.02,146.63,401.25
222.62,2.00,5.02,156.40,399.39
222.82,2.02,5.02,146.63,401.25
223.02,2.00,5.02,175.95,399.39
223.22,2.02,5.02,166.18,401.25
223.42,2.01,5.01,166.18,400.86
223.62,2.02,5.02,185.73,401.25
223.82,2.01,5.03,156.40,399.79
224.02,2.02,5.03,175.95,400.71
224.22,2.00,5.02,166.18,399.39
224.42,2.02,5.02,185.73,401.25
224.62,2.01,5.02,156.40,400.32
224.82,2.00,5.03,166.18,398.86
225.02,2.01,5.02,146.63,400.32
225.22,2.01,5.03,175.95,399.79
225.42,2.01,5.03,185.73,399.79
225.62,2.02,5.03,175.95,400.71
225.82,2.00,5.02,175.95,399.39
226.02,2.02,5.02,185.73,401.25
226.22,2.01,5.02,205.28,400.32
226.42,2.03,5.03,185.73,401.63
226.62,2.02,5.02,185.73,401.25
226.82,2.01,5.03,205.28,399.79
227.02,2.00,5.02,175.95,399.39
227.22,2.02,5.02,205.28,401.25
227.42,2.00,5.02,205.28,399.39
227.62,2.02,5.02,205.28,401.25
227.82,2.01,5.01,185.73,400.86
228.02,2.01,5.03,185.73,399.79
228.22,2.00,5.02,195.50,399.39
228.42,2.02,5.03,185.73,400.71
228.62,2.01,5.02,215.05,400.32
228.82,2.03,5.03,224.83,401.63
229.02,2.00,5.02,234.60,399.39
229.22,1.99,5.02,244.38,398.46
229.42,2.01,5.03,273.70,399.79
229.62,2.01,5.01,312.81,400.86
229.82,2.02,5.02,342.13,401.25
230.02,2.02,5.03,371.46,400.71
230.22,2.01,5.02,410.56,400.32
230.42,2.01,5.02,478.98,400.32
230.62,2.02,5.02,478.98,401.25
230.82,2.01,5.02,478.98,400.32
231.02,2.02,5.02,439.88,401.25
231.22,2.02,5.02,391.01,401.25
231.42,2.01,5.03,342.13,399.79
231.62,2.01,5.02,303.03,400.32
231.82,2.02,5.02,293.26,401.25
232.02,2.01,5.01,254.15,400.86
232.22,2.01,5.02,244.38,400.32
232.42,2.01,5.02,244.38,400.32
232.62,2.02,5.03,244.38,400.71
232.82,2.01,5.02,215.05,400.32
233.02,2.01,5.03,234.60,399.79
233.22,2.01,5.02,224.83,400.32
233.42,2.02,5.02,224.83,401.25
233.62,2.01,5.02,234.60,400.32
233.82,2.02,5.02,215.05,401.25
234.02,2.03,5.02,215.05,402.17
234.22,2.02,5.02,215.05,401.25
234.42,2.00,5.03,195.50,398.86
234.62,2.02,5.05,234.60,400.18
234.82,2.01,5.02,185.73,400.32
235.02,2.01,5.03,224.83,399.79
235.22,2.01,5.02,205.28,400.32
235.42,2.02,5.03,215.05,400.71
235.62,2.02,5.02,185.73,401.25
235.82,2.02,5.03,215.05,400.71
236.02,2.00,5.02,195.50,399.39
236.22,2.02,5.02,215.05,401.25
236.42,2.01,5.02,195.50,400.32
236.62,2.02,5.02,205.28,401.25
236.82,2.00,5.02,185.73,399.39
237.02,2.03,5.02,156.40,402.17
237.22,2.01,5.02,185.73,400.32
237.42,2.03,5.03,205.28,401.63
237.62,2.02,5.02,185.73,401.25
237.82,2.01,5.02,175.95,400.32
238.02,2.02,5.02,175.95,401.25
238.22,2.02,5.02,185.73,401.25
238.42,2.00,5.03,166.18,398.86
238.62,2.02,5.03,205.28,400.71
238.82,2.01,5.02,195.50,400.32
239.02,2.02,5.02,185.73,401.25
239.22,2.01,5.02,166.18,400.32
239.42,2.01,5.03,205.28,399.79
239.62,2.01,5.02,175.95,400.32
239.82,2.02,5.03,205.28,400.71
240.02,2.00,5.03,205.28,398.86
240.22,2.02,5.02,224.83,401.25
240.42,2.01,5.02,185.73,400.32
240.62,2.02,5.03,234.60,400.71
240.82,2.00,5.02,224.83,399.39
241.02,2.02,5.02,234.60,401.25
241.22,2.02,5.03,234.60,400.71
241.42,2.02,5.02,263.93,401.25
241.62,2.01,5.02,254.15,400.32
241.82,2.02,5.01,283.48,401.78
242.02,2.00,5.02,263.93,399.39
242.22,2.03,5.02,293.26,402.17
242.42,2.02,5.02,273.70,401.25
242.62,2.02,5.03,293.26,400.71
242.82,2.00,5.02,293.26,399.39
243.02,2.01,5.02,293.26,400.32
243.22,2.00,5.02,293.26,399.39
243.42,2.03,5.02,332.36,402.17
243.62,2.01,5.03,303.03,399.79
243.82,2.02,5.02,322.58,401.25
244.02,2.01,5.02,312.81,400.32
244.22,2.01,5.02,342.13,400.32
244.42,2.00,5.02,351.91,399.39
244.62,2.02,5.02,371.46,401.25
244.82,2.00,5.02,410.56,399.39
245.02,2.02,5.03,410.56,400.71
245.22,2.01,5.02,410.56,400.32
245.42,2.03,5.03,410.56,401.63
245.62,2.00,5.02,371.46,399.39
245.82,2.01,5.02,391.01,400.32
246.02,2.01,5.02,400.78,400.32
246.22,2.01,5.02,391.01,400.32
246.42,2.01,5.02,371.46,400.32
246.62,2.01,5.03,381.23,399.79
246.82,2.01,5.03,371.46,399.79
247.02,2.03,5.03,351.91,401.63
247.22,2.01,5.02,332.36,400.32
247.42,2.01,5.03,283.48,399.79
247.62,2.01,5.02,263.93,400.32
247.82,2.02,5.02,263.93,401.25
248.02,2.01,5.02,254.15,400.32
248.22,2.02,5.03,244.38,400.71
248.42,2.01,5.03,244.38,399.79
248.62,2.00,5.03,234.60,398.86
248.82,2.00,5.02,195.50,399.39
249.02,2.01,5.03,185.73,399.79
249.22,2.01,5.02,205.28,400.32
249.42,2.01,5.02,205.28,400.32
249.62,2.00,5.02,195.50,399.39
249.82,2.02,5.03,175.95,400.71
250.02,2.02,5.02,185.73,401.25
250.22,2.01,5.03,175.95,399.79
250.42,2.02,5.02,195.50,401.25
250.62,2.01,5.03,195.50,399.79
250.82,2.02,5.02,205.28,401.25
251.02,2.01,5.02,185.73,400.32
251.22,2.02,5.02,215.05,401.25
251.42,2.02,5.02,205.28,401.25
251.62,2.00,5.03,215.05,398.86
251.82,2.02,5.03,185.73,400.71
252.02,2.01,5.02,205.28,400.32
252.22,2.01,5.02,195.50,400.32
252.42,2.03,5.03,224.83,401.63
252.62,2.02,5.03,234.60,400.71
252.82,2.02,5.02,224.83,401.25
253.02,2.01,5.02,205.28,400.32
253.22,2.01,5.03,254.15,399.79
253.42,2.02,5.03,283.48,400.71
253.62,2.02,5.02,293.26,401.25
253.82,2.02,5.01,293.26,401.78
254.02,2.01,5.02,351.91,400.32
254.22,2.02,5.02,400.78,401.25
254.42,2.02,5.02,488.76,401.25
254.62,2.02,5.03,547.41,400.71
254.82,2.02,5.02,488.76,401.25
255.02,2.01,5.02,459.43,400.32
255.22,2.02,5.02,420.33,401.25
255.42,2.00,5.01,351.91,399.93
255.62,2.02,5.02,293.26,401.25
255.82,2.02,5.02,273.70,401.25
256.02,2.02,5.03,263.93,400.71
256.22,2.01,5.02,273.70,400.32
256.42,2.01,5.02,263.93,400.32
256.62,2.02,5.02,263.93,401.25
256.82,2.02,5.02,254.15,401.25
257.02,2.02,5.02,224.83,401.25
257.22,2.02,5.02,244.38,401.25
257.42,2.01,5.02,224.83,400.32
257.62,2.01,5.02,263.93,400.32
257.82,2.02,4.99,244.38,402.32
258.02,2.00,5.02,0.00,399.39
258.22,2.01,5.02,303.03,400.32
258.42,2.01,5.02,303.03,400.32
258.62,2.02,5.02,303.03,401.25
258.82,2.01,5.02,283.48,400.32
259.02,2.01,5.02,322.58,400.32
259.22,2.02,5.02,351.91,401.25
259.42,2.02,5.02,391.01,401.25
259.62,2.02,5.03,459.43,400.71
259.82,2.01,5.02,469.21,400.32
260.02,2.00,5.02,420.33,399.39
260.22,2.00,5.03,391.01,398.86
260.42,2.01,5.03,391.01,399.79
