Repository: litresperminute/IMPACT-Lab-Thermal-Draw-Tower-Controller

File: Thermal Draw Trials/Akila/Plot Data/0542026.csv (part 1 of 7)
# material: Nylon PA6
# geometry: 3ch 4th AR
# preform_diameter: 20.0
# material_color: White
# temperature_C: 29085.0
# drawdown_ratio: 50.0
# trial_number: 054
# operator: Akila_Ahmed
# start_time: 2026-05-26 10:10:34
# notes: Feed and draw speed set to 1.2 mm per min and 3 m per min. 4th Aspect ratio 0.6. Predicted Diameter 347.5 micrometers.
Time(s),Feed(mm/min),Wind(m/min),Diameter(um),Predicted_diameter(um)
1.22,1.14,2.90,205.28,395.89
1.42,1.15,2.87,239.49,399.36
1.62,1.14,2.90,244.38,395.89
1.82,1.15,2.89,229.72,398.43
2.02,1.15,2.89,210.17,400.04
2.22,1.13,2.90,210.17,394.26
2.42,1.14,2.89,219.94,396.80
2.62,1.14,2.90,219.94,395.89
2.82,1.13,2.89,210.17,395.18
3.02,1.15,2.89,215.05,398.43
3.22,1.14,2.90,200.39,395.89
3.42,1.15,2.86,195.50,400.29
3.62,1.15,2.89,224.83,398.43
3.82,1.14,2.91,215.05,394.97
4.02,1.15,2.89,205.28,398.43
4.22,1.15,2.90,229.72,397.50
4.42,1.15,2.87,210.17,399.36
4.62,1.14,2.89,229.72,396.80
4.82,1.15,2.90,219.94,399.12
5.02,1.14,2.90,205.28,395.89
5.22,1.13,2.87,200.39,396.10
5.42,1.15,2.93,205.28,395.68
5.62,1.15,2.89,205.28,400.04
5.82,1.15,2.89,195.50,398.43
6.02,1.13,2.87,195.50,396.10
6.22,1.15,2.87,200.39,399.36
6.42,1.15,2.89,210.17,400.04
6.62,1.14,2.90,180.84,395.89
6.82,1.15,2.87,195.50,399.36
7.02,1.15,2.90,180.84,397.50
7.22,1.15,2.90,200.39,399.12
7.42,1.15,2.90,185.73,397.50
7.62,1.13,2.89,195.50,395.18
7.82,1.15,2.89,200.39,400.04
8.02,1.15,2.89,210.17,398.43
8.22,1.14,2.90,185.73,395.89
8.42,1.14,2.87,200.39,397.73
8.62,1.14,2.90,200.39,395.89
8.82,1.15,2.90,205.28,397.50
9.02,1.13,2.87,190.62,396.10
9.22,1.13,2.89,185.73,395.18
9.42,1.15,2.90,200.39,397.50
9.62,1.15,2.90,195.50,397.50
9.82,1.14,2.90,190.62,395.89
10.02,1.13,2.87,224.83,396.10
10.22,1.15,2.89,190.62,398.43
10.42,1.13,2.90,185.73,394.26
10.62,1.14,2.90,205.28,395.89
10.82,1.14,2.89,210.17,396.80
11.02,1.14,2.87,200.39,397.73
11.22,1.14,2.89,200.39,396.80
11.42,1.14,2.87,190.62,397.73
11.62,1.13,2.87,195.50,396.10
11.82,1.14,2.89,180.84,396.80
12.02,1.15,2.90,171.07,399.12
12.22,1.15,2.90,180.84,397.50
12.42,1.14,2.87,180.84,397.73
12.62,1.14,2.89,175.95,396.80
12.82,1.15,2.90,180.84,397.50
13.02,1.14,2.90,166.18,395.89
13.22,1.15,2.90,185.73,399.12
13.42,1.15,2.89,185.73,398.43
13.62,1.15,2.87,180.84,399.36
13.82,1.14,2.89,166.18,396.80
14.02,1.14,2.89,175.95,396.80
14.22,1.14,2.90,175.95,395.89
14.42,1.15,2.90,161.29,399.12
14.62,1.14,2.87,175.95,397.73
14.82,1.14,2.90,190.62,395.89
15.02,1.15,2.90,171.07,399.12
15.22,1.14,2.90,156.40,395.89
15.42,1.15,2.90,171.07,397.50
15.62,1.15,2.91,175.95,396.59
15.82,1.13,2.89,175.95,395.18
16.02,1.12,2.87,156.40,394.46
16.22,1.15,2.90,171.07,397.50
16.42,1.15,2.89,175.95,398.43
16.62,1.15,2.90,171.07,397.50
16.82,1.13,2.89,175.95,395.18
17.02,1.14,2.87,171.07,397.73
17.22,1.14,2.90,166.18,395.89
17.42,1.13,2.90,161.29,394.26
17.62,1.14,2.87,171.07,397.73
17.82,1.15,2.89,175.95,398.43
18.02,1.13,2.90,185.73,394.26
18.22,1.14,2.87,185.73,397.73
18.42,1.12,2.86,190.62,395.38
18.62,1.15,2.90,190.62,397.50
18.82,1.13,2.91,175.95,393.35
19.02,1.13,2.87,175.95,396.10
19.22,1.14,2.86,185.73,398.66
19.42,1.15,2.90,190.62,397.50
19.62,1.15,2.90,166.18,399.12
19.82,1.14,2.87,175.95,397.73
20.02,1.15,2.90,195.50,399.12
20.22,1.15,2.89,185.73,398.43
20.42,1.13,2.91,195.50,393.35
20.62,1.12,2.89,200.39,393.54
20.82,1.14,2.87,210.17,397.73
21.02,1.15,2.89,185.73,400.04
21.22,1.15,2.89,190.62,398.43
21.42,1.15,2.86,195.50,400.29
21.62,1.14,2.91,195.50,394.97
21.82,1.14,2.90,185.73,395.89
22.02,1.15,2.90,175.95,397.50
22.22,1.13,2.89,190.62,395.18
22.42,1.15,2.87,215.05,399.36
22.62,1.13,2.90,205.28,394.26
22.82,1.15,2.87,185.73,400.98
23.02,1.15,2.86,185.73,400.29
23.22,1.14,2.90,195.50,395.89
23.42,1.15,2.89,210.17,398.43
23.62,1.15,2.89,190.62,398.43
23.82,1.13,2.87,175.95,396.10
24.02,1.15,2.89,180.84,398.43
24.22,1.15,2.89,195.50,398.43
24.42,1.14,2.91,185.73,394.97
24.62,1.15,2.89,195.50,398.43
24.82,1.14,2.89,190.62,396.80
25.02,1.13,2.90,185.73,394.26
25.22,1.13,2.87,180.84,396.10
25.42,1.12,2.87,190.62,394.46
25.62,1.15,2.89,190.62,398.43
25.82,1.13,2.89,166.18,395.18
26.02,1.14,2.89,166.18,396.80
26.22,1.14,2.87,175.95,397.73
26.42,1.15,2.89,190.62,400.04
26.62,1.15,2.89,190.62,400.04
26.82,1.13,2.86,180.84,397.03
27.02,1.15,2.91,180.84,396.59
27.22,1.13,2.91,166.18,393.35
27.42,1.14,2.87,146.63,397.73
27.62,1.13,2.86,166.18,397.03
27.82,1.15,2.89,171.07,400.04
28.02,1.13,2.89,161.29,395.18
28.22,1.15,2.91,156.40,396.59
28.42,1.14,2.87,185.73,397.73
28.62,1.14,2.91,175.95,394.97
28.82,1.14,2.87,171.07,397.73
29.02,1.14,2.87,166.18,397.73
29.22,1.14,2.89,171.07,396.80
29.42,1.15,2.90,175.95,397.50
29.62,1.13,2.89,175.95,395.18
29.82,1.15,2.89,175.95,398.43
30.02,1.15,2.87,166.18,399.36
30.22,1.15,2.87,180.84,399.36
30.42,1.13,2.87,180.84,396.10
30.62,1.15,2.89,175.95,398.43
30.82,1.15,2.89,166.18,400.04
31.02,1.15,2.89,171.07,398.43
31.22,1.13,2.89,180.84,395.18
31.42,1.15,2.89,185.73,398.43
31.62,1.14,2.90,175.95,395.89
31.82,1.14,2.89,185.73,396.80
32.02,1.14,2.89,175.95,396.80
32.22,1.14,2.89,185.73,396.80
32.42,1.15,2.90,180.84,397.50
32.62,1.13,2.90,171.07,394.26
32.82,1.15,2.90,190.62,399.12
33.02,1.15,2.89,161.29,400.04
33.22,1.15,2.90,175.95,397.50
33.42,1.13,2.89,156.40,395.18
33.62,1.14,2.89,166.18,396.80
33.82,1.15,2.89,171.07,398.43
34.02,1.15,2.89,171.07,398.43
34.22,1.13,2.87,166.18,396.10
34.42,1.14,2.87,171.07,397.73
34.62,1.14,2.89,195.50,396.80
34.82,1.14,2.90,175.95,395.89
35.02,1.14,2.87,171.07,397.73
35.22,1.15,2.90,175.95,397.50
35.42,1.14,2.89,166.18,396.80
35.62,1.14,2.90,171.07,395.89
35.82,1.15,2.90,156.40,397.50
36.02,1.15,2.89,161.29,398.43
36.22,1.15,2.89,175.95,400.04
36.42,1.15,2.89,180.84,400.04
36.62,1.13,2.89,171.07,395.18
36.82,1.15,2.89,175.95,398.43
37.02,1.15,2.87,175.95,399.36
37.22,1.13,2.89,185.73,395.18
37.42,1.13,2.87,175.95,396.10
37.62,1.14,2.89,175.95,396.80
37.82,1.15,2.89,171.07,398.43
38.02,1.13,2.89,180.84,395.18
38.22,1.15,2.89,180.84,398.43
38.42,1.15,2.89,166.18,398.43
38.62,1.15,2.90,185.73,397.50
38.82,1.14,2.87,175.95,397.73
39.02,1.14,2.87,175.95,397.73
39.22,1.15,2.90,185.73,397.50
39.42,1.15,2.89,190.62,400.04
39.62,1.14,2.86,175.95,398.66
39.82,1.15,2.89,185.73,398.43
40.02,1.13,2.90,190.62,394.26
40.22,1.15,2.90,185.73,397.50
40.42,1.15,2.87,175.95,399.36
40.62,1.15,2.91,195.50,396.59
40.82,1.15,2.89,190.62,398.43
41.02,1.12,2.87,190.62,394.46
41.22,1.12,2.87,185.73,394.46
41.42,1.15,2.90,190.62,397.50
41.62,1.15,2.90,195.50,399.12
41.82,1.13,2.90,175.95,394.26
42.02,1.12,2.87,210.17,394.46
42.22,1.14,2.89,195.50,396.80
42.42,1.15,2.90,175.95,397.50
42.62,1.15,2.90,175.95,399.12
42.82,1.12,2.87,185.73,394.46
43.02,1.14,2.89,190.62,396.80
43.22,1.14,2.89,195.50,396.80
43.42,1.13,2.90,180.84,394.26
43.62,1.14,2.87,190.62,397.73
43.82,1.15,2.90,190.62,397.50
44.02,1.15,2.90,190.62,397.50
44.22,1.12,2.87,180.84,394.46
44.42,1.14,2.86,190.62,398.66
44.62,1.15,2.89,185.73,398.43
44.82,1.15,2.89,190.62,398.43
45.02,1.13,2.87,175.95,396.10
45.22,1.15,2.89,190.62,398.43
45.42,1.15,2.89,180.84,400.04
45.62,1.13,2.89,180.84,395.18
45.82,1.13,2.89,185.73,395.18
46.02,1.14,2.89,185.73,396.80
46.22,1.15,2.90,185.73,397.50
46.42,1.15,2.90,195.50,399.12
46.62,1.13,2.87,190.62,396.10
46.82,1.12,2.85,205.28,396.31
47.02,1.14,2.89,200.39,396.80
47.22,1.15,2.90,195.50,397.50
47.42,1.15,2.91,195.50,396.59
47.62,1.12,2.87,175.95,394.46
47.82,1.14,2.89,175.95,396.80
48.02,1.15,2.90,175.95,397.50
48.22,1.12,2.91,185.73,391.72
48.42,1.15,2.87,180.84,399.36
48.62,1.14,2.90,190.62,395.89
48.82,1.15,2.90,175.95,397.50
49.02,1.14,2.89,171.07,396.80
49.22,1.14,2.89,180.84,396.80
49.42,1.15,2.89,185.73,398.43
49.62,1.14,2.89,200.39,396.80
49.82,1.12,2.87,200.39,394.46
50.02,1.15,2.87,210.17,400.98
50.22,1.14,2.89,215.05,396.80
50.42,1.14,2.90,205.28,395.89
50.62,1.13,2.87,185.73,396.10
50.82,1.14,2.89,185.73,396.80
51.02,1.15,2.89,175.95,398.43
51.22,1.12,2.87,195.50,394.46
51.42,1.13,2.89,185.73,395.18
51.62,1.14,2.86,190.62,398.66
51.82,1.15,2.90,185.73,397.50
52.02,1.14,2.90,175.95,395.89
52.22,1.15,2.89,185.73,398.43
52.42,1.15,2.89,190.62,398.43
52.62,1.15,2.90,185.73,397.50
52.82,1.15,2.89,195.50,398.43
53.02,1.12,2.86,185.73,395.38
53.22,1.15,2.89,210.17,400.04
53.42,1.15,2.89,224.83,400.04
53.62,1.13,2.91,210.17,393.35
53.82,1.14,2.89,244.38,396.80
54.02,1.15,2.90,239.49,397.50
54.22,1.14,2.90,234.60,395.89
54.42,1.15,2.90,224.83,397.50
54.62,1.14,2.89,249.27,396.80
54.82,1.15,2.89,234.60,398.43
55.02,1.14,2.87,224.83,397.73
55.22,1.14,2.89,244.38,396.80
55.42,1.15,2.89,244.38,398.43
55.62,1.15,2.90,224.83,397.50
55.82,1.14,2.91,210.17,394.97
56.02,1.14,2.87,205.28,397.73
56.22,1.15,2.90,224.83,399.12
56.42,1.15,2.89,224.83,398.43
56.62,1.14,2.87,249.27,397.73
56.82,1.15,2.89,239.49,398.43
57.02,1.15,2.90,249.27,399.12
57.22,1.15,2.90,224.83,397.50
57.42,1.12,2.89,229.72,393.54
57.62,1.14,2.91,229.72,394.97
57.82,1.13,2.90,205.28,394.26
58.02,1.13,2.86,205.28,397.03
58.22,1.15,2.87,210.17,399.36
58.42,1.15,2.89,215.05,400.04
58.62,1.14,2.90,200.39,395.89
58.82,1.13,2.90,210.17,394.26
59.02,1.15,2.89,200.39,398.43
59.22,1.15,2.89,205.28,398.43
59.42,1.14,2.87,210.17,397.73
59.62,1.14,2.87,195.50,397.73
59.82,1.15,2.91,210.17,396.59
60.02,1.15,2.90,215.05,399.12
60.22,1.14,2.86,190.62,398.66
60.42,1.18,2.87,205.28,405.80
60.62,1.19,2.90,219.94,405.50
60.82,1.18,2.90,224.83,403.92
61.02,1.16,2.89,210.17,401.65
61.22,1.15,2.90,205.28,399.12
61.42,1.19,2.90,224.83,405.50
61.62,1.19,2.87,229.72,407.39
61.82,1.19,2.87,239.49,407.39
62.02,1.18,2.87,229.72,405.80
62.22,1.20,2.89,234.60,408.03
62.42,1.22,2.90,215.05,410.23
62.62,1.21,2.87,224.83,410.56
62.82,1.17,2.87,234.60,404.20
63.02,1.19,2.89,249.27,406.45
63.22,1.19,2.90,254.15,405.50
63.42,1.19,2.89,263.93,406.45
63.62,1.20,2.87,273.70,408.98
63.82,1.20,2.89,259.04,408.03
64.02,1.20,2.90,263.93,407.08
64.22,1.19,2.87,249.27,407.39
64.42,1.20,2.89,259.04,408.03
64.62,1.20,2.90,259.04,407.08
64.82,1.20,2.91,234.60,406.14
65.02,1.17,2.85,205.28,406.10
65.22,1.20,2.87,229.72,408.98
65.42,1.19,2.90,254.15,405.50
65.62,1.17,2.90,249.27,402.32
65.82,1.19,2.87,259.04,407.39
66.02,1.20,2.90,239.49,407.08
66.22,1.19,2.90,244.38,405.50
66.42,1.20,2.90,244.38,407.08
66.62,1.17,2.89,244.38,403.26
66.82,1.20,2.87,263.93,408.98
67.02,1.20,2.90,298.14,407.08
67.22,1.20,2.90,263.93,407.08
67.42,1.20,2.89,259.04,408.03
67.62,1.19,2.89,259.04,406.45
67.82,1.21,2.90,268.82,408.66
68.02,1.20,2.93,293.26,405.21
68.22,1.19,2.90,288.37,405.50
68.42,1.19,2.90,268.82,405.50
68.62,1.19,2.91,263.93,404.57
68.82,1.20,2.91,244.38,406.14
69.02,1.17,2.95,239.49,398.65
69.22,1.20,2.95,239.49,403.37
69.42,1.20,2.98,244.38,401.55
69.62,1.20,2.99,229.72,400.64
69.82,1.21,2.98,219.94,403.10
70.02,1.18,2.99,215.05,397.53
70.22,1.19,2.99,210.17,399.09
70.42,1.19,3.02,224.83,397.31
70.62,1.19,2.98,215.05,399.99
70.82,1.18,2.97,215.05,399.32
71.02,1.21,3.01,229.72,401.29
71.22,1.20,2.97,215.05,402.45
71.42,1.18,2.99,205.28,397.53
71.62,1.20,2.97,200.39,402.45
71.82,1.20,2.99,219.94,400.64
72.02,1.19,3.01,224.83,398.20
72.22,1.17,2.98,215.05,396.85
72.42,1.20,2.99,224.83,400.64
72.62,1.20,2.99,219.94,400.64
72.82,1.20,3.02,239.49,398.86
73.02,1.19,2.99,254.15,399.09
73.22,1.20,2.98,254.15,401.55
73.42,1.20,2.99,234.60,400.64
73.62,1.19,2.99,239.49,399.09
73.82,1.19,2.98,229.72,399.99
74.02,1.19,2.98,210.17,399.99
74.22,1.19,2.98,205.28,399.99
74.42,1.19,2.99,234.60,399.09
74.62,1.20,2.99,224.83,400.64
74.82,1.18,2.97,244.38,399.32
75.02,1.19,2.97,244.38,400.89
75.22,1.19,2.99,244.38,399.09
75.42,1.19,2.99,254.15,399.09
75.62,1.19,2.98,244.38,399.99
75.82,1.20,2.98,263.93,401.55
76.02,1.19,2.99,278.59,399.09
76.22,1.21,2.99,283.48,402.19
76.42,1.17,2.98,263.93,396.85
76.62,1.17,2.98,254.15,396.85
76.82,1.19,2.99,254.15,399.09
77.02,1.19,2.98,244.38,399.99
77.22,1.20,2.98,229.72,401.55
77.42,1.17,2.95,249.27,398.65
77.62,1.20,2.99,273.70,400.64
77.82,1.20,2.99,278.59,400.64
78.02,1.20,3.01,298.14,399.75
78.22,1.19,2.99,273.70,399.09
78.42,1.21,2.98,288.37,403.10
78.62,1.20,2.99,283.48,400.64
78.82,1.18,3.01,288.37,396.64
79.02,1.18,2.99,273.70,397.53
79.22,1.17,2.97,278.59,397.75
79.42,1.20,2.99,259.04,400.64
79.62,1.21,2.98,254.15,403.10
79.82,1.19,2.97,234.60,400.89
80.02,1.21,2.97,249.27,404.01
80.22,1.22,2.99,254.15,403.74
80.42,1.20,2.99,259.04,400.64
80.62,1.21,2.99,278.59,402.19
80.82,1.18,2.97,268.82,399.32
81.02,1.19,2.99,288.37,399.09
81.22,1.20,2.99,273.70,400.64
81.42,1.19,3.01,244.38,398.20
81.62,1.20,2.99,263.93,400.64
81.82,1.19,2.98,259.04,399.99
82.02,1.20,2.99,263.93,400.64
82.22,1.20,2.98,278.59,401.55
82.42,1.21,2.99,278.59,402.19
82.62,1.20,2.97,268.82,402.45
82.82,1.20,2.99,278.59,400.64
83.02,1.21,2.99,268.82,402.19
83.22,1.20,2.99,263.93,400.64
83.42,1.17,2.97,268.82,397.75
83.62,1.21,2.99,259.04,402.19
83.82,1.19,2.99,239.49,399.09
84.02,1.20,3.01,229.72,399.75
84.22,1.20,2.99,224.83,400.64
84.42,1.18,2.98,254.15,398.42
84.62,1.21,2.99,268.82,402.19
84.82,1.19,2.98,293.26,399.99
85.02,1.18,2.98,303.03,398.42
85.22,1.19,2.97,317.69,400.89
85.42,1.21,2.99,317.69,402.19
85.62,1.20,2.99,303.03,400.64
85.82,1.20,2.99,303.03,400.64
86.02,1.18,2.98,298.14,398.42
86.22,1.20,2.98,278.59,401.55
86.42,1.20,2.98,268.82,401.55
86.62,1.19,2.99,234.60,399.09
86.82,1.18,2.97,224.83,399.32
87.02,1.20,2.99,244.38,400.64
87.22,1.21,2.99,234.60,402.19
87.42,1.21,2.98,249.27,403.10
87.62,1.19,2.98,249.27,399.99
87.82,1.20,2.99,259.04,400.64
88.02,1.21,2.99,263.93,402.19
88.22,1.21,2.99,293.26,402.19
88.42,1.19,2.98,293.26,399.99
88.62,1.20,2.97,298.14,402.45
88.82,1.19,2.98,298.14,399.99
89.02,1.19,2.99,303.03,399.09
89.22,1.19,2.99,283.48,399.09
89.42,1.20,2.98,293.26,401.55
89.62,1.20,2.99,303.03,400.64
89.82,1.20,2.99,307.92,400.64
90.02,1.19,2.98,283.48,399.99
90.22,1.20,2.97,283.48,402.45
90.42,1.20,2.98,283.48,401.55
90.62,1.21,2.98,288.37,403.10
90.82,1.19,2.99,283.48,399.09
91.02,1.19,2.98,283.48,399.99
91.22,1.21,2.99,298.14,402.19
91.42,1.18,2.99,288.37,397.53
91.62,1.19,3.01,263.93,398.20
91.82,1.18,2.98,249.27,398.42
92.02,1.21,2.99,229.72,402.19
92.22,1.21,2.99,234.60,402.19
92.42,1.19,2.99,259.04,399.09
92.62,1.18,2.97,263.93,399.32
92.82,1.19,2.99,263.93,399.09
93.02,1.21,2.99,244.38,402.19
93.22,1.20,2.98,259.04,401.55
93.42,1.19,2.97,249.27,400.89
93.62,1.19,2.99,259.04,399.09
93.82,1.20,2.98,273.70,401.55
94.02,1.21,2.99,263.93,402.19
94.22,1.18,2.97,278.59,399.32
94.42,1.20,2.99,283.48,400.64
94.62,1.20,2.98,283.48,401.55
94.82,1.20,2.99,298.14,400.64
95.02,1.19,2.98,278.59,399.99
95.22,1.19,2.97,278.59,400.89
95.42,1.21,2.99,278.59,402.19
95.62,1.20,2.99,259.04,400.64
95.82,1.19,2.99,268.82,399.09
96.02,1.19,2.99,244.38,399.09
96.22,1.18,2.99,259.04,397.53
96.42,1.20,2.99,263.93,400.64
96.62,1.20,3.01,273.70,399.75
96.82,1.21,2.97,268.82,404.01
97.02,1.20,2.99,288.37,400.64
97.22,1.19,2.99,293.26,399.09
97.42,1.19,3.01,307.92,398.20
97.62,1.20,2.99,288.37,400.64
97.82,1.20,2.98,268.82,401.55
98.02,1.21,2.98,283.48,403.10
98.22,1.19,2.98,273.70,399.99
98.42,1.19,2.97,283.48,400.89
98.62,1.19,2.98,288.37,399.99
98.82,1.21,3.01,283.48,401.29
99.02,1.21,2.99,303.03,402.19
99.22,1.21,3.01,268.82,401.29
99.42,1.20,2.97,283.48,402.45
99.62,1.21,2.99,303.03,402.19
99.82,1.20,2.99,303.03,400.64
100.02,1.19,2.98,293.26,399.99
100.22,1.20,2.99,259.04,400.64
100.42,1.21,2.99,229.72,402.19
100.62,1.21,2.98,254.15,403.10
100.82,1.19,2.98,254.15,399.99
101.02,1.20,2.98,263.93,401.55
101.22,1.19,2.99,273.70,399.09
101.42,1.17,2.97,263.93,397.75
101.62,1.18,2.97,273.70,399.32
101.82,1.21,2.99,263.93,402.19
102.02,1.20,2.99,259.04,400.64
102.22,1.19,3.01,249.27,398.20
102.42,1.17,2.98,249.27,396.85
102.62,1.21,2.99,249.27,402.19
102.82,1.21,2.99,239.49,402.19
103.02,1.20,2.97,249.27,402.45
103.22,1.20,2.97,249.27,402.45
103.42,1.20,2.99,254.15,400.64
103.62,1.20,2.99,259.04,400.64
103.82,1.20,2.99,273.70,400.64
104.02,1.17,2.97,273.70,397.75
104.22,1.21,2.97,254.15,404.01
104.42,1.19,2.99,254.15,399.09
104.62,1.18,2.99,244.38,397.53
104.82,1.20,3.01,249.27,399.75
105.02,1.19,2.99,249.27,399.09
105.22,1.20,2.99,234.60,400.64
105.42,1.18,2.98,234.60,398.42
105.62,1.20,2.98,239.49,401.55
105.82,1.21,3.01,229.72,401.29
106.02,1.20,2.98,239.49,401.55
106.22,1.19,2.98,239.49,399.99
106.42,1.21,2.97,254.15,404.01
106.62,1.20,2.98,229.72,401.55
106.82,1.21,2.99,229.72,402.19
107.02,1.20,2.98,224.83,401.55
107.22,1.20,2.98,215.05,401.55
107.42,1.19,2.98,224.83,399.99
107.62,1.20,2.98,215.05,401.55
107.82,1.18,2.97,215.05,399.32
108.02,1.19,2.97,205.28,400.89
108.22,1.20,2.99,200.39,400.64
108.42,1.21,2.99,195.50,402.19
108.62,1.21,2.99,205.28,402.19
108.82,1.19,2.99,205.28,399.09
109.02,1.21,2.98,229.72,403.10
109.22,1.19,2.99,229.72,399.09
109.42,1.20,3.02,234.60,398.86
109.62,1.18,2.97,249.27,399.32
109.82,1.20,3.01,249.27,399.75
110.02,1.19,2.99,254.15,399.09
110.22,1.19,2.97,263.93,400.89
110.42,1.20,2.99,259.04,400.64
110.62,1.20,2.99,249.27,400.64
110.82,1.21,2.99,263.93,402.19
111.02,1.18,2.98,244.38,398.42
111.22,1.18,2.97,268.82,399.32
111.42,1.19,2.99,259.04,399.09
111.62,1.19,2.98,244.38,399.99
111.82,1.19,2.98,249.27,399.99
112.02,1.20,2.97,263.93,402.45
112.22,1.19,2.99,268.82,399.09
112.42,1.20,2.99,263.93,400.64
112.62,1.19,2.99,263.93,399.09
112.82,1.20,2.99,273.70,400.64
113.02,1.21,2.98,263.93,403.10
113.22,1.20,2.98,244.38,401.55
113.42,1.18,2.98,259.04,398.42
113.62,1.20,2.99,259.04,400.64
113.82,1.21,2.99,249.27,402.19
114.02,1.21,2.99,259.04,402.19
114.22,1.17,2.99,254.15,395.96
114.42,1.21,2.97,259.04,404.01
114.62,1.19,2.99,249.27,399.09
114.82,1.19,2.99,244.38,399.09
115.02,1.18,2.98,229.72,398.42
115.22,1.19,2.98,229.72,399.99
115.42,1.20,2.99,254.15,400.64
115.62,1.21,2.98,254.15,403.10
115.82,1.18,2.97,254.15,399.32
116.02,1.19,2.97,259.04,400.89
116.22,1.20,2.99,259.04,400.64
116.42,1.21,2.99,259.04,402.19
116.62,1.22,3.01,254.15,402.84
116.82,1.19,2.97,249.27,400.89
117.02,1.21,2.99,268.82,402.19
117.22,1.21,2.99,283.48,402.19
117.42,1.18,2.99,259.04,397.53
117.62,1.19,2.98,263.93,399.99
117.82,1.20,2.98,268.82,401.55
118.02,1.21,2.99,268.82,402.19
118.22,1.19,2.98,249.27,399.99
118.42,1.18,2.97,259.04,399.32
118.62,1.20,2.99,278.59,400.64
118.82,1.21,2.98,273.70,403.10
119.02,1.21,2.99,254.15,402.19
119.22,1.20,2.98,259.04,401.55
119.42,1.20,2.99,259.04,400.64
119.62,1.19,2.99,268.82,399.09
119.82,1.18,2.98,278.59,398.42
120.02,1.17,2.99,283.48,395.96
120.22,1.21,2.97,278.59,404.01
120.42,1.21,2.98,268.82,403.10
120.62,1.20,2.98,244.38,401.55
120.82,1.19,2.97,263.93,400.89
121.02,1.20,2.97,259.04,402.45
121.22,1.19,2.99,249.27,399.09
121.42,1.20,2.98,259.04,401.55
121.62,1.19,2.98,254.15,399.99
121.82,1.19,2.99,259.04,399.09
122.02,1.20,2.99,249.27,400.64
122.22,1.19,2.99,249.27,399.09
122.42,1.20,2.99,249.27,400.64
122.62,1.20,2.99,229.72,400.64
122.82,1.19,2.99,239.49,399.09
123.02,1.19,2.98,249.27,399.99
123.22,1.21,2.99,239.49,402.19
123.42,1.20,2.99,259.04,400.64
123.62,1.21,2.98,273.70,403.10
123.82,1.20,2.99,288.37,400.64
124.02,1.19,2.95,278.59,401.80
124.22,1.21,2.99,259.04,402.19
124.42,1.19,3.02,244.38,397.31
124.62,1.20,2.98,239.49,401.55
124.82,1.21,2.99,268.82,402.19
125.02,1.19,2.99,263.93,399.09
125.22,1.19,2.98,268.82,399.99
125.42,1.20,2.98,268.82,401.55
125.62,1.20,2.99,268.82,400.64
125.82,1.21,2.99,278.59,402.19
126.02,1.20,2.98,268.82,401.55
126.22,1.19,2.98,278.59,399.99
126.42,1.19,2.98,288.37,399.99
126.62,1.21,2.98,268.82,403.10
126.82,1.20,2.99,268.82,400.64
127.02,1.19,2.99,254.15,399.09
127.22,1.19,2.99,259.04,399.09
127.42,1.19,2.99,244.38,399.09
127.62,1.19,2.99,234.60,399.09
127.82,1.19,2.97,224.83,400.89
128.02,1.20,2.99,244.38,400.64
128.22,1.21,2.99,268.82,402.19
128.42,1.18,2.98,244.38,398.42
128.62,1.18,2.98,244.38,398.42
128.82,1.19,2.98,259.04,399.99
129.02,1.21,3.02,249.27,400.40
129.22,1.19,2.98,219.94,399.99
129.42,1.18,2.97,239.49,399.32
129.62,1.20,2.99,229.72,400.64
129.82,1.19,2.99,219.94,399.09
130.02,1.18,2.99,219.94,397.53
130.22,1.17,2.98,229.72,396.85
130.42,1.19,2.97,239.49,400.89
130.62,1.20,2.98,249.27,401.55
130.82,1.21,2.99,244.38,402.19
131.02,1.19,2.98,239.49,399.99
131.22,1.20,2.97,259.04,402.45
131.42,1.20,2.99,244.38,400.64
131.62,1.21,2.99,244.38,402.19
131.82,1.19,2.99,219.94,399.09
132.02,1.18,2.97,219.94,399.32
132.22,1.20,2.98,219.94,401.55
132.42,1.21,2.99,234.60,402.19
132.62,1.18,2.98,215.05,398.42
132.82,1.17,2.99,234.60,395.96
133.02,1.18,2.99,239.49,397.53
133.22,1.20,2.99,229.72,400.64
133.42,1.20,2.97,229.72,402.45
133.62,1.18,2.95,219.94,400.23
133.82,1.20,2.97,224.83,402.45
134.02,1.21,2.99,244.38,402.19
134.22,1.19,2.98,244.38,399.99
134.42,1.18,2.98,229.72,398.42
134.62,1.21,2.97,215.05,404.01
134.82,1.21,2.99,239.49,402.19
135.02,1.20,3.01,229.72,399.75
135.22,1.19,2.98,229.72,399.99
135.42,1.21,2.99,219.94,402.19
135.62,1.20,2.98,234.60,401.55
135.82,1.20,2.98,234.60,401.55
136.02,1.19,2.98,234.60,399.99
136.22,1.19,2.98,234.60,399.99
136.42,1.20,2.99,239.49,400.64
136.62,1.19,2.98,219.94,399.99
136.82,1.19,2.97,229.72,400.89
137.02,1.19,2.98,215.05,399.99
137.22,1.19,2.99,234.60,399.09
137.42,1.21,2.99,205.28,402.19
137.62,1.20,2.99,195.50,400.64
137.82,1.19,2.99,210.17,399.09
138.02,1.21,3.01,205.28,401.29
138.22,1.19,2.99,200.39,399.09
138.42,1.19,2.97,215.05,400.89
138.62,1.20,2.98,215.05,401.55
138.82,1.20,2.97,205.28,402.45
139.02,1.21,2.98,210.17,403.10
139.22,1.19,2.98,195.50,399.99
139.42,1.19,2.97,215.05,400.89
139.62,1.20,2.99,215.05,400.64
139.82,1.19,2.99,205.28,399.09
140.02,1.22,2.99,185.73,403.74
140.22,1.18,2.97,200.39,399.32
140.42,1.21,2.98,205.28,403.10
140.62,1.21,2.99,219.94,402.19
140.82,1.19,2.99,210.17,399.09
141.02,1.19,2.98,215.05,399.99
141.22,1.17,2.98,239.49,396.85
141.42,1.20,2.98,229.72,401.55
141.62,1.20,2.98,229.72,401.55
141.82,1.20,2.97,239.49,402.45
142.02,1.17,2.98,219.94,396.85
142.22,1.19,2.99,229.72,399.09
142.42,1.19,2.99,205.28,399.09
142.62,1.19,2.98,215.05,399.99
142.82,1.19,2.99,205.28,399.09
143.02,1.21,2.98,210.17,403.10
143.22,1.20,2.99,210.17,400.64
143.42,1.18,2.99,219.94,397.53
143.62,1.19,2.97,224.83,400.89
143.82,1.20,2.99,219.94,400.64
144.02,1.22,3.01,224.83,402.84
144.22,1.19,2.99,210.17,399.09
144.42,1.19,2.99,200.39,399.09
144.62,1.21,2.99,210.17,402.19
144.82,1.20,2.99,195.50,400.64
145.02,1.20,3.01,195.50,399.75
145.22,1.20,2.98,195.50,401.55
145.42,1.19,2.97,210.17,400.89
145.62,1.19,2.99,229.72,399.09
145.82,1.19,2.99,229.72,399.09
146.02,1.18,2.97,219.94,399.32
146.22,1.19,2.98,219.94,399.99
146.42,1.20,2.97,219.94,402.45
146.62,1.19,2.98,200.39,399.99
146.82,1.20,2.97,210.17,402.45
147.02,1.20,2.98,195.50,401.55
147.22,1.20,2.97,224.83,402.45
147.42,1.21,2.99,215.05,402.19
147.62,1.18,2.97,205.28,399.32
147.82,1.21,2.99,215.05,402.19
148.02,1.21,2.99,219.94,402.19
148.22,1.21,2.99,219.94,402.19
148.42,1.20,2.97,219.94,402.45
148.62,1.20,2.99,205.28,400.64
148.82,1.21,2.98,185.73,403.10
149.02,1.19,2.98,190.62,399.99
149.22,1.18,2.97,200.39,399.32
149.42,1.21,2.99,210.17,402.19
149.62,1.21,2.99,200.39,402.19
149.82,1.19,2.99,190.62,399.09
150.02,1.18,2.99,185.73,397.53
150.22,1.20,2.98,200.39,401.55
150.42,1.21,2.99,190.62,402.19
150.62,1.19,2.98,195.50,399.99
150.82,1.18,2.98,200.39,398.42
151.02,1.21,3.01,229.72,401.29
151.22,1.18,3.01,215.05,396.64
151.42,1.19,2.98,190.62,399.99
151.62,1.19,2.97,200.39,400.89
151.82,1.20,2.99,190.62,400.64
152.02,1.19,2.99,195.50,399.09
152.22,1.19,2.97,200.39,400.89
152.42,1.20,2.99,205.28,400.64
152.62,1.19,2.99,200.39,399.09
152.82,1.21,2.99,180.84,402.19
153.02,1.19,2.95,195.50,401.80
153.22,1.20,2.99,195.50,400.64
153.42,1.18,2.97,200.39,399.32
153.62,1.19,2.99,200.39,399.09
153.82,1.18,2.98,190.62,398.42
154.02,1.20,2.99,195.50,400.64
154.22,1.20,2.99,200.39,400.64
154.42,1.21,2.98,215.05,403.10
154.62,1.20,2.97,195.50,402.45
154.82,1.18,2.97,200.39,399.32
155.02,1.20,2.99,195.50,400.64
155.22,1.18,2.98,185.73,398.42
155.42,1.19,2.98,180.84,399.99
155.62,1.18,2.97,175.95,399.32
155.82,1.21,2.99,190.62,402.19
156.02,1.20,2.99,190.62,400.64
156.22,1.18,2.99,205.28,397.53
156.42,1.20,2.99,224.83,400.64
156.62,1.21,2.99,215.05,402.19
156.82,1.21,2.98,224.83,403.10
157.02,1.19,2.98,210.17,399.99
157.22,1.20,2.99,215.05,400.64
157.42,1.20,2.99,210.17,400.64
157.62,1.21,3.01,185.73,401.29
157.82,1.17,2.97,190.62,397.75
158.02,1.20,2.98,210.17,401.55
158.22,1.19,2.99,215.05,399.09
158.42,1.19,2.98,215.05,399.99
158.62,1.18,2.97,219.94,399.32
158.82,1.20,2.99,229.72,400.64
159.02,1.21,3.01,210.17,401.29
159.22,1.19,2.98,210.17,399.99
159.42,1.20,3.01,210.17,399.75
159.62,1.21,2.99,200.39,402.19
159.82,1.21,3.01,195.50,401.29
160.02,1.20,2.97,185.73,402.45
160.22,1.20,2.98,195.50,401.55
160.42,1.20,2.99,185.73,400.64
160.62,1.19,3.01,180.84,398.20
160.82,1.19,2.99,200.39,399.09
161.02,1.18,2.97,215.05,399.32
161.22,1.21,2.99,210.17,402.19
161.42,1.20,2.99,200.39,400.64
161.62,1.19,2.98,190.62,399.99
161.82,1.20,2.98,205.28,401.55
162.02,1.20,2.99,190.62,400.64
162.22,1.21,2.98,185.73,403.10
162.42,1.20,2.98,190.62,401.55
162.62,1.18,2.97,161.29,399.32
162.82,1.19,2.99,171.07,399.09
163.02,1.20,2.99,166.18,400.64
163.22,1.19,3.01,171.07,398.20
163.42,1.20,2.97,171.07,402.45
163.62,1.21,2.98,185.73,403.10
163.82,1.18,2.99,185.73,397.53
164.02,1.20,2.97,185.73,402.45
164.22,1.17,2.98,175.95,396.85
164.42,1.21,2.99,185.73,402.19
164.62,1.19,2.99,171.07,399.09
164.82,1.19,2.97,166.18,400.89
165.02,1.20,2.98,180.84,401.55
165.22,1.21,2.99,175.95,402.19
165.42,1.19,2.97,185.73,400.89
165.62,1.21,2.97,195.50,404.01
165.82,1.21,2.98,190.62,403.10
166.02,1.19,2.99,185.73,399.09
166.22,1.19,3.01,185.73,398.20
166.42,1.18,2.98,185.73,398.42
166.62,1.20,2.99,190.62,400.64
166.82,1.20,2.99,185.73,400.64
167.02,1.19,2.98,175.95,399.99
167.22,1.20,2.95,185.73,403.37
167.42,1.20,2.99,166.18,400.64
167.62,1.21,2.99,171.07,402.19
167.82,1.18,2.97,190.62,399.32
168.02,1.20,2.99,185.73,400.64
168.22,1.21,2.98,180.84,403.10
168.42,1.21,2.99,190.62,402.19
168.62,1.19,3.01,175.95,398.20
168.82,1.20,2.98,185.73,401.55
169.02,1.21,2.99,185.73,402.19
169.22,1.21,2.98,180.84,403.10
169.42,1.19,2.98,171.07,399.99
169.62,1.20,2.98,171.07,401.55
169.82,1.21,2.99,175.95,402.19
170.02,1.20,2.99,185.73,400.64
170.22,1.19,2.98,156.40,399.99
170.42,1.21,2.97,166.18,404.01
170.62,1.20,2.99,180.84,400.64
170.82,1.19,2.99,166.18,399.09
171.02,1.19,2.98,175.95,399.99
171.22,1.20,2.99,166.18,400.64
171.42,1.19,2.98,171.07,399.99
171.62,1.20,2.98,161.29,401.55
171.82,1.20,2.98,161.29,401.55
172.02,1.20,2.97,185.73,402.45
172.22,1.20,2.99,195.50,400.64
172.42,1.18,2.97,185.73,399.32
172.62,1.18,2.97,190.62,399.32
172.82,1.20,2.99,190.62,400.64
173.02,1.20,2.99,185.73,400.64
173.22,1.21,2.99,166.18,402.19
173.42,1.19,2.98,166.18,399.99
173.62,1.21,2.99,185.73,402.19
173.82,1.20,2.99,195.50,400.64
174.02,1.19,2.99,171.07,399.09
174.22,1.18,2.97,180.84,399.32
174.42,1.21,2.98,195.50,403.10
174.62,1.20,2.99,195.50,400.64
174.82,1.20,2.97,190.62,402.45
175.02,1.17,2.97,171.07,397.75
175.22,1.20,2.99,185.73,400.64
175.42,1.21,2.99,195.50,402.19
175.62,1.19,2.99,195.50,399.09
175.82,1.21,2.95,205.28,404.93
176.02,1.20,2.97,215.05,402.45
176.22,1.18,2.97,205.28,399.32
176.42,1.19,3.01,195.50,398.20
176.62,1.20,2.97,205.28,402.45
176.82,1.20,2.97,190.62,402.45
177.02,1.20,2.97,190.62,402.45
177.22,1.20,2.98,200.39,401.55
177.42,1.19,2.97,200.39,400.89
177.62,1.20,2.99,200.39,400.64
177.82,1.21,2.99,190.62,402.19
178.02,1.21,2.97,195.50,404.01
178.22,1.19,2.98,171.07,399.99
178.42,1.20,2.97,185.73,402.45
178.62,1.19,2.99,175.95,399.09
178.82,1.19,2.99,180.84,399.09
179.02,1.20,2.98,156.40,401.55
179.22,1.19,2.97,175.95,400.89
179.42,1.21,2.99,180.84,402.19
179.62,1.20,2.98,175.95,401.55
179.82,1.18,2.97,171.07,399.32
180.02,1.20,2.98,166.18,401.55
180.22,1.20,3.01,175.95,399.75
180.42,1.21,2.98,166.18,403.10
180.62,1.21,2.97,171.07,404.01
180.82,1.20,2.99,185.73,400.64
181.02,1.18,2.99,180.84,397.53
181.22,1.18,3.01,200.39,396.64
181.42,1.18,2.98,190.62,398.42
181.62,1.19,2.97,195.50,400.89
181.82,1.19,2.98,210.17,399.99
182.02,1.20,2.98,200.39,401.55
182.22,1.19,2.97,205.28,400.89
182.42,1.19,2.99,190.62,399.09
182.62,1.21,2.99,200.39,402.19
182.82,1.21,2.98,200.39,403.10
183.02,1.20,2.97,190.62,402.45
183.22,1.19,2.98,205.28,399.99
183.42,1.20,2.98,210.17,401.55
183.62,1.21,2.99,195.50,402.19
183.82,1.19,2.98,205.28,399.99
184.02,1.20,2.98,200.39,401.55
184.22,1.18,2.99,195.50,397.53
184.42,1.18,2.98,180.84,398.42
184.62,1.17,2.97,185.73,397.75
184.82,1.20,2.99,195.50,400.64
185.02,1.22,2.98,195.50,404.65
185.22,1.19,2.99,180.84,399.09
185.42,1.20,2.97,200.39,402.45
185.62,1.21,2.99,195.50,402.19
185.82,1.20,3.01,185.73,399.75
186.02,1.21,3.01,190.62,401.29
186.22,1.20,2.99,200.39,400.64
186.42,1.20,2.99,175.95,400.64
186.62,1.20,2.99,180.84,400.64
186.82,1.19,2.99,161.29,399.09
187.02,1.20,2.97,180.84,402.45
187.22,1.20,3.01,195.50,399.75
187.42,1.20,2.99,200.39,400.64
187.62,1.19,2.98,190.62,399.99
187.82,1.20,2.97,185.73,402.45
188.02,1.20,2.98,200.39,401.55
188.22,1.20,2.99,185.73,400.64
188.42,1.19,2.99,175.95,399.09
188.62,1.20,2.97,195.50,402.45
188.82,1.21,2.99,190.62,402.19
189.02,1.18,2.99,180.84,397.53
189.22,1.18,2.99,185.73,397.53
189.42,1.19,2.98,190.62,399.99
189.62,1.20,2.98,195.50,401.55
189.82,1.20,2.98,185.73,401.55
190.02,1.20,2.98,180.84,401.55
190.22,1.19,2.97,175.95,400.89
190.42,1.21,2.99,180.84,402.19
190.62,1.20,2.99,175.95,400.64
190.82,1.18,2.98,190.62,398.42
191.02,1.20,2.97,175.95,402.45
191.22,1.21,2.99,180.84,402.19
191.42,1.19,2.99,175.95,399.09
191.62,1.17,2.99,210.17,395.96
191.82,1.20,2.97,219.94,402.45
192.02,1.21,2.99,215.05,402.19
192.22,1.21,2.99,224.83,402.19
192.42,1.19,2.98,200.39,399.99
192.62,1.20,2.99,210.17,400.64
192.82,1.21,2.99,195.50,402.19
193.02,1.20,2.98,200.39,401.55
193.22,1.19,2.98,185.73,399.99
193.42,1.20,3.01,190.62,399.75
193.62,1.19,2.99,175.95,399.09
193.82,1.19,2.99,175.95,399.09
194.02,1.18,2.97,185.73,399.32
194.22,1.20,2.99,195.50,400.64
194.42,1.19,2.99,185.73,399.09
194.62,1.19,2.97,185.73,400.89
194.82,1.19,2.98,175.95,399.99
195.02,1.21,2.99,175.95,402.19
195.22,1.21,2.98,175.95,403.10
195.42,1.18,2.97,156.40,399.32
195.62,1.20,2.97,166.18,402.45
195.82,1.20,2.99,156.40,400.64
196.02,1.19,2.99,161.29,399.09
196.22,1.21,2.98,156.40,403.10
196.42,1.20,2.98,180.84,401.55
196.62,1.18,2.99,180.84,397.53
196.82,1.18,2.98,171.07,398.42
197.02,1.19,2.98,180.84,399.99
197.22,1.20,2.99,190.62,400.64
197.42,1.21,2.98,195.50,403.10
197.62,1.21,2.98,190.62,403.10
197.82,1.20,2.97,180.84,402.45
198.02,1.20,2.99,190.62,400.64
198.22,1.21,2.99,200.39,402.19
198.42,1.21,3.01,175.95,401.29
198.62,1.20,2.98,180.84,401.55
198.82,1.21,2.99,195.50,402.19
199.02,1.19,2.99,185.73,399.09
199.22,1.19,2.98,180.84,399.99
199.42,1.18,2.98,190.62,398.42
199.62,1.20,2.98,190.62,401.55
199.82,1.19,2.99,166.18,399.09
200.02,1.18,2.98,171.07,398.42
200.22,1.20,2.98,180.84,401.55
200.42,1.21,2.99,185.73,402.19
200.62,1.19,2.98,171.07,399.99
200.82,1.19,2.98,166.18,399.99
201.02,1.20,2.99,180.84,400.64
201.22,1.19,2.99,175.95,399.09
201.42,1.19,2.99,166.18,399.09
201.62,1.18,2.95,175.95,400.23
201.82,1.21,2.99,180.84,402.19
202.02,1.21,2.99,180.84,402.19
202.22,1.20,2.97,175.95,402.45
202.42,1.19,2.98,175.95,399.99
202.62,1.20,2.98,190.62,401.55
202.82,1.19,2.99,190.62,399.09
203.02,1.19,2.97,185.73,400.89
203.22,1.21,2.99,180.84,402.19
203.42,1.21,3.01,180.84,401.29
203.62,1.18,2.99,171.07,397.53
203.82,1.21,2.98,190.62,403.10
204.02,1.21,2.98,185.73,403.10
204.22,1.19,2.99,180.84,399.09
204.42,1.18,2.98,175.95,398.42
204.62,1.19,2.98,180.84,399.99
204.82,1.20,2.97,175.95,402.45
205.02,1.21,2.98,171.07,403.10
205.22,1.20,2.97,146.63,402.45
205.42,1.20,3.01,185.73,399.75
205.62,1.21,2.99,171.07,402.19
205.82,1.19,2.97,175.95,400.89
206.02,1.19,2.99,175.95,399.09
206.22,1.20,2.99,195.50,400.64
206.42,1.19,2.99,190.62,399.09
206.62,1.21,2.98,175.95,403.10
206.82,1.20,2.98,190.62,401.55
207.02,1.20,2.99,200.39,400.64
207.22,1.21,2.99,195.50,402.19
207.42,1.20,2.98,171.07,401.55
207.62,1.20,2.99,205.28,400.64
207.82,1.20,2.98,195.50,401.55
208.02,1.20,2.98,175.95,401.55
208.22,1.19,2.98,185.73,399.99
208.42,1.20,2.97,200.39,402.45
208.62,1.18,2.98,200.39,398.42
208.82,1.20,2.99,195.50,400.64
209.02,1.19,2.98,190.62,399.99
209.22,1.19,2.97,210.17,400.89
209.42,1.20,2.98,219.94,401.55
209.62,1.19,2.97,200.39,400.89
209.82,1.20,2.97,210.17,402.45
210.02,1.20,2.99,215.05,400.64
210.22,1.19,2.99,215.05,399.09
210.42,1.19,2.97,215.05,400.89
210.62,1.19,2.97,215.05,400.89
210.82,1.20,2.99,190.62,400.64
211.02,1.20,2.99,200.39,400.64
211.22,1.18,3.01,180.84,396.64
211.42,1.18,2.98,190.62,398.42
211.62,1.20,2.98,205.28,401.55
211.82,1.19,2.99,195.50,399.09
212.02,1.19,2.98,224.83,399.99
212.22,1.18,2.98,224.83,398.42
212.42,1.20,2.99,219.94,400.64
212.62,1.21,2.99,200.39,402.19
212.82,1.19,2.97,180.84,400.89
213.02,1.19,2.97,185.73,400.89
213.22,1.21,2.99,195.50,402.19
213.42,1.19,3.01,175.95,398.20
213.62,1.18,2.97,180.84,399.32
213.82,1.19,2.99,190.62,399.09
214.02,1.19,2.99,190.62,399.09
214.22,1.19,2.98,190.62,399.99
214.42,1.17,2.98,185.73,396.85
214.62,1.20,3.01,185.73,399.75
214.82,1.20,2.99,175.95,400.64
215.02,1.21,2.98,175.95,403.10
215.22,1.21,2.99,190.62,402.19
215.42,1.20,2.99,200.39,400.64
215.62,1.20,2.99,205.28,400.64
215.82,1.18,2.97,200.39,399.32
216.02,1.21,2.98,210.17,403.10
216.22,1.21,2.99,205.28,402.19
216.42,1.18,3.01,185.73,396.64
216.62,1.19,2.97,200.39,400.89
216.82,1.20,2.97,200.39,402.45
217.02,1.21,2.98,205.28,403.10
217.22,1.18,2.97,180.84,399.32
217.42,1.18,2.98,200.39,398.42
217.62,1.20,2.97,200.39,402.45
217.82,1.21,3.02,180.84,400.40
218.02,1.20,2.98,180.84,401.55
218.22,1.19,2.97,161.29,400.89
218.42,1.19,2.98,171.07,399.99
218.62,1.20,2.99,185.73,400.64
218.82,1.19,2.99,175.95,399.09
219.02,1.18,2.98,195.50,398.42
219.22,1.19,2.99,200.39,399.09
219.42,1.19,2.99,200.39,399.09
219.62,1.20,2.99,195.50,400.64
219.82,1.18,2.98,200.39,398.42
220.02,1.20,2.97,195.50,402.45
220.22,1.21,3.01,205.28,401.29
220.42,1.21,2.99,190.62,402.19
220.62,1.19,2.97,195.50,400.89
220.82,1.19,2.98,175.95,399.99
221.02,1.22,2.99,190.62,403.74
221.22,1.20,2.99,180.84,400.64
221.42,1.19,3.01,175.95,398.20
221.62,1.21,2.98,200.39,403.10
221.82,1.21,2.99,205.28,402.19
222.02,1.18,2.99,210.17,397.53
222.22,1.20,2.98,205.28,401.55
222.42,1.20,2.98,200.39,401.55
222.62,1.20,2.98,215.05,401.55
222.82,1.21,2.98,210.17,403.10
223.02,1.18,2.97,215.05,399.32
223.22,1.20,2.97,219.94,402.45
223.42,1.20,2.98,229.72,401.55
223.62,1.19,2.99,210.17,399.09
223.82,1.19,3.01,215.05,398.20
224.02,1.20,2.99,210.17,400.64
224.22,1.20,2.99,219.94,400.64
224.42,1.19,2.99,229.72,399.09
224.62,1.20,2.99,195.50,400.64
224.82,1.20,2.98,180.84,401.55
225.02,1.20,2.98,185.73,401.55
225.22,1.21,2.99,185.73,402.19
225.42,1.18,2.97,205.28,399.32
225.62,1.20,2.98,210.17,401.55
225.82,1.21,2.98,195.50,403.10
226.02,1.19,2.99,195.50,399.09
226.22,1.19,2.98,180.84,399.99
226.42,1.21,2.98,185.73,403.10
226.62,1.21,2.99,166.18,402.19
226.82,1.20,2.99,185.73,400.64
227.02,1.20,2.98,205.28,401.55
227.22,1.18,2.98,190.62,398.42
227.42,1.20,2.99,195.50,400.64
227.62,1.21,2.99,195.50,402.19
227.82,1.20,2.98,171.07,401.55
228.02,1.21,2.98,200.39,403.10
228.22,1.21,2.98,180.84,403.10
228.42,1.21,2.99,190.62,402.19
228.62,1.20,2.98,190.62,401.55
228.82,1.20,2.98,190.62,401.55
229.02,1.21,2.99,190.62,402.19
229.22,1.19,2.99,175.95,399.09
229.42,1.19,2.99,185.73,399.09
229.62,1.21,2.97,185.73,404.01
229.82,1.20,2.99,200.39,400.64
230.02,1.21,2.98,175.95,403.10
230.22,1.19,2.97,185.73,400.89
230.42,1.20,2.99,195.50,400.64
230.62,1.21,2.99,185.73,402.19
230.82,1.21,2.99,195.50,402.19
231.02,1.19,2.98,185.73,399.99
231.22,1.21,2.99,200.39,402.19
231.42,1.20,2.99,205.28,400.64
231.62,1.18,2.99,215.05,397.53
231.82,1.19,2.97,215.05,400.89
232.02,1.20,2.99,229.72,400.64
232.22,1.20,2.99,219.94,400.64
232.42,1.20,2.98,205.28,401.55
232.62,1.18,2.98,195.50,398.42
232.82,1.20,2.99,190.62,400.64
233.02,1.21,2.99,195.50,402.19
233.22,1.19,2.99,190.62,399.09
233.42,1.18,2.98,200.39,398.42
233.62,1.20,2.98,219.94,401.55
233.82,1.20,2.99,229.72,400.64
234.02,1.20,3.01,215.05,399.75
234.22,1.20,2.97,210.17,402.45
234.42,1.19,2.99,215.05,399.09
234.62,1.19,2.98,200.39,399.99
234.82,1.19,3.01,205.28,398.20
235.02,1.20,2.97,200.39,402.45
235.22,1.21,3.01,210.17,401.29
235.42,1.20,2.97,195.50,402.45
235.62,1.18,2.99,219.94,397.53
235.82,1.20,2.98,215.05,401.55
236.02,1.20,2.99,200.39,400.64
236.22,1.20,2.99,210.17,400.64
236.42,1.18,2.97,205.28,399.32
236.62,1.20,2.99,205.28,400.64
236.82,1.21,2.99,210.17,402.19
237.02,1.19,3.01,195.50,398.20
237.22,1.20,2.97,200.39,402.45
237.42,1.20,2.99,195.50,400.64
237.62,1.21,2.99,215.05,402.19
237.82,1.19,2.98,195.50,399.99
238.02,1.19,2.98,219.94,399.99
238.22,1.20,2.98,215.05,401.55
238.42,1.20,2.99,215.05,400.64
238.62,1.18,2.98,180.84,398.42
238.82,1.21,2.99,200.39,402.19
239.02,1.19,2.99,195.50,399.09
239.22,1.20,2.99,195.50,400.64
239.42,1.18,2.99,200.39,397.53
239.62,1.19,2.99,200.39,399.09
239.82,1.21,2.99,200.39,402.19
240.02,1.21,2.98,195.50,403.10
240.22,1.21,2.98,215.05,403.10
240.42,1.18,2.98,210.17,398.42
240.62,1.21,2.98,205.28,403.10
240.82,1.20,2.99,205.28,400.64
241.02,1.21,2.98,215.05,403.10
241.22,1.20,2.98,205.28,401.55
241.42,1.18,2.98,205.28,398.42
241.62,1.19,3.01,190.62,398.20
241.82,1.20,2.99,175.95,400.64
242.02,1.20,2.99,185.73,400.64
242.22,1.19,2.99,219.94,399.09
242.42,1.18,2.99,224.83,397.53
242.62,1.19,2.98,219.94,399.99
242.82,1.20,2.99,234.60,400.64
243.02,1.20,2.99,234.60,400.64
243.22,1.21,2.98,229.72,403.10
243.42,1.18,2.98,215.05,398.42
243.62,1.19,2.94,219.94,402.72
243.82,1.21,2.99,219.94,402.19
244.02,1.20,2.99,210.17,400.64
244.22,1.20,2.98,215.05,401.55
244.42,1.18,2.98,215.05,398.42
244.62,1.20,2.99,210.17,400.64
244.82,1.19,2.98,205.28,399.99
245.02,1.19,2.99,215.05,399.09
245.22,1.20,2.98,210.17,401.55
245.42,1.19,2.99,219.94,399.09
245.62,1.21,2.99,210.17,402.19
245.82,1.20,2.97,219.94,402.45
246.02,1.20,2.99,244.38,400.64
246.22,1.21,2.99,224.83,402.19
246.42,1.18,2.99,205.28,397.53
246.62,1.19,2.98,205.28,399.99
246.82,1.20,2.99,219.94,400.64
247.02,1.20,2.99,215.05,400.64
247.22,1.19,2.99,224.83,399.09
247.42,1.18,2.97,234.60,399.32
247.62,1.19,2.99,239.49,399.09
247.82,1.20,2.99,239.49,400.64
248.02,1.19,2.98,210.17,399.99
248.22,1.18,2.97,210.17,399.32
248.42,1.21,2.99,205.28,402.19
248.62,1.21,2.99,215.05,402.19
248.82,1.19,2.99,210.17,399.09
249.02,1.21,2.98,210.17,403.10
249.22,1.20,2.99,219.94,400.64
249.42,1.20,2.99,215.05,400.64
249.62,1.20,2.97,210.17,402.45
249.82,1.19,2.99,210.17,399.09
250.02,1.21,2.98,210.17,403.10
250.22,1.20,2.98,200.39,401.55
250.42,1.18,2.98,210.17,398.42
250.62,1.20,2.98,229.72,401.55
250.82,1.21,2.98,215.05,403.10
251.02,1.19,2.99,195.50,399.09
251.22,1.18,2.98,219.94,398.42
251.42,1.19,2.99,210.17,399.09
251.62,1.21,2.99,205.28,402.19
251.82,1.19,2.95,200.39,401.80
252.02,1.18,2.98,190.62,398.42
252.22,1.19,2.99,200.39,399.09
252.42,1.20,2.98,210.17,401.55
252.62,1.19,2.99,205.28,399.09
252.82,1.19,2.97,200.39,400.89
253.02,1.21,2.99,215.05,402.19
253.22,1.20,2.98,215.05,401.55
253.42,1.19,2.97,215.05,400.89
253.62,1.20,2.99,215.05,400.64
253.82,1.20,2.99,210.17,400.64
254.02,1.21,3.01,200.39,401.29
254.22,1.18,2.98,215.05,398.42
254.42,1.21,2.98,229.72,403.10
254.62,1.21,2.99,219.94,402.19
254.82,1.19,2.99,205.28,399.09
255.02,1.19,2.97,215.05,400.89
255.22,1.19,2.97,224.83,400.89
255.42,1.21,2.99,239.49,402.19
255.62,1.20,2.98,219.94,401.55
255.82,1.19,2.98,219.94,399.99
256.02,1.20,2.98,219.94,401.55
256.22,1.21,2.99,200.39,402.19
256.42,1.19,2.99,205.28,399.09
256.62,1.21,2.97,210.17,404.01
256.82,1.20,2.99,219.94,400.64
257.02,1.19,3.01,215.05,398.20
257.22,1.18,2.99,210.17,397.53
257.42,1.19,3.01,215.05,398.20
257.62,1.20,2.99,234.60,400.64
257.82,1.20,2.99,215.05,400.64
258.02,1.18,2.98,205.28,398.42
258.22,1.20,2.97,224.83,402.45
258.42,1.20,2.99,215.05,400.64
258.62,1.20,2.99,224.83,400.64
258.82,1.21,2.98,219.94,403.10
259.02,1.20,2.98,224.83,401.55
259.22,1.18,2.98,234.60,398.42
259.42,1.20,2.99,224.83,400.64
259.62,1.21,2.99,215.05,402.19
259.82,1.18,2.98,229.72,398.42
