Repository: litresperminute/IMPACT-Lab-Thermal-Draw-Tower-Controller

File: Thermal Draw Trials/Akila/Plot Data/082.csv (part 1 of 3)
# material: Nylon PA6
# geometry: cyl 3ch
# preform_diameter: 20.0
# material_color: White
# temperature_C: 193.0
# drawdown_ratio: 50.0
# trial_number: 082
# operator: Akila
# start_time: 2025-12-05 14:45:07
# notes: Feed and draw speeds set to 1.5 mm per min and 3.75 m per min; both ends sealed close.
Time(s),Feed(mm/min),Wind(m/min),Diameter(um),Predicted_diameter(um)
1.22,1.51,3.73,625.61,402.12
1.42,1.52,3.76,606.06,401.91
1.62,1.51,3.74,586.51,401.39
1.82,1.51,3.74,586.51,401.39
2.02,1.52,3.74,547.41,402.63
2.22,1.52,3.74,508.31,402.63
2.42,1.52,3.74,498.53,402.63
2.62,1.51,3.74,478.98,401.39
2.82,1.53,3.76,459.43,403.14
3.02,1.52,3.76,430.11,401.91
3.22,1.52,3.74,400.78,402.63
3.42,1.53,3.74,400.78,403.86
3.62,1.52,3.73,400.78,403.36
3.82,1.52,3.74,400.78,402.63
4.02,1.51,3.73,361.68,402.12
4.22,1.53,3.74,381.23,403.86
4.42,1.51,3.76,371.46,400.68
4.62,1.52,3.74,361.68,402.63
4.82,1.53,3.74,371.46,403.86
5.02,1.50,3.73,361.68,400.87
5.22,1.53,3.74,371.46,403.86
5.42,1.53,3.73,342.13,404.59
5.62,1.53,3.74,371.46,403.86
5.82,1.51,3.74,332.36,401.39
6.02,1.53,3.73,420.33,404.59
6.22,1.50,3.76,342.13,399.44
6.42,1.52,3.74,361.68,402.63
6.62,1.53,3.76,361.68,403.14
6.82,1.52,3.73,361.68,403.36
7.02,1.53,3.73,361.68,404.59
7.22,1.52,3.74,351.91,402.63
7.42,1.52,3.74,381.23,402.63
7.62,1.52,3.76,381.23,401.91
7.82,1.52,3.73,391.01,403.36
8.02,1.52,3.76,420.33,401.91
8.22,1.52,3.73,410.56,403.36
8.42,1.53,3.74,430.11,403.86
8.62,1.52,3.74,430.11,402.63
8.82,1.53,3.74,449.66,403.86
9.02,1.51,3.74,449.66,401.39
9.22,1.52,3.76,488.76,401.91
9.42,1.53,3.74,469.21,403.86
9.62,1.53,3.74,449.66,403.86
9.82,1.51,3.76,478.98,400.68
10.02,1.51,3.73,498.53,402.12
10.22,1.52,3.74,537.63,402.63
10.42,1.51,3.73,557.18,402.12
10.62,1.53,3.74,557.18,403.86
10.82,1.52,3.73,518.08,403.36
11.02,1.52,3.73,527.86,403.36
11.22,1.54,3.76,537.63,404.37
11.42,1.53,3.74,498.53,403.86
11.62,1.52,3.74,498.53,402.63
11.82,1.51,3.73,498.53,402.12
12.02,1.53,3.74,518.08,403.86
12.22,1.51,3.76,478.98,400.68
12.42,1.52,3.74,498.53,402.63
12.62,1.52,3.74,498.53,402.63
12.82,1.51,3.74,469.21,401.39
13.02,1.52,3.74,459.43,402.63
13.22,1.51,3.73,459.43,402.12
13.42,1.52,3.73,469.21,403.36
13.62,1.53,3.73,459.43,404.59
13.82,1.53,3.74,478.98,403.86
14.02,1.51,3.74,449.66,401.39
14.22,1.52,3.76,478.98,401.91
14.42,1.53,3.76,430.11,403.14
14.62,1.52,3.73,459.43,403.36
14.82,1.53,3.74,469.21,403.86
15.02,1.51,3.73,400.78,402.12
15.22,1.52,3.74,459.43,402.63
15.42,1.52,3.74,488.76,402.63
15.62,1.52,3.74,430.11,402.63
15.82,1.53,3.74,459.43,403.86
16.02,1.53,3.73,430.11,404.59
16.22,1.53,3.74,459.43,403.86
16.42,1.51,3.74,469.21,401.39
16.62,1.53,3.74,449.66,403.86
16.82,1.51,3.74,430.11,401.39
17.02,1.52,3.73,439.88,403.36
17.22,1.53,3.76,459.43,403.14
17.42,1.53,3.73,430.11,404.59
17.62,1.52,3.76,449.66,401.91
17.82,1.51,3.73,391.01,402.12
18.02,1.52,3.76,420.33,401.91
18.22,1.51,3.74,391.01,401.39
18.42,1.53,3.76,410.56,403.14
18.62,1.52,3.73,371.46,403.36
18.82,1.53,3.73,391.01,404.59
19.02,1.53,3.74,381.23,403.86
19.22,1.51,3.74,371.46,401.39
19.42,1.52,3.74,351.91,402.63
19.62,1.52,3.74,371.46,402.63
19.82,1.52,3.74,351.91,402.63
20.02,1.51,3.74,391.01,401.39
20.22,1.53,3.74,381.23,403.86
20.42,1.53,3.77,371.46,402.42
20.62,1.52,3.73,351.91,403.36
20.82,1.53,3.76,351.91,403.14
21.02,1.52,3.73,342.13,403.36
21.22,1.53,3.74,342.13,403.86
21.42,1.51,3.73,342.13,402.12
21.62,1.53,3.73,351.91,404.59
21.82,1.51,3.76,342.13,400.68
22.02,1.52,3.74,361.68,402.63
22.22,1.53,3.74,342.13,403.86
22.42,1.51,3.73,361.68,402.12
22.62,1.53,3.74,351.91,403.86
22.82,1.53,3.74,371.46,403.86
23.02,1.53,3.74,342.13,403.86
23.22,1.53,3.76,351.91,403.14
23.42,1.52,3.74,322.58,402.63
23.62,1.51,3.76,322.58,400.68
23.82,1.52,3.73,342.13,403.36
24.02,1.53,3.74,381.23,403.86
24.22,1.52,3.74,361.68,402.63
24.42,1.52,3.74,351.91,402.63
24.62,1.51,3.74,332.36,401.39
24.82,1.51,3.74,351.91,401.39
25.02,1.53,3.74,351.91,403.86
25.22,1.52,3.73,351.91,403.36
25.42,1.53,3.74,361.68,403.86
25.62,1.52,3.73,332.36,403.36
25.82,1.53,3.74,361.68,403.86
26.02,1.51,3.76,342.13,400.68
26.22,1.51,3.76,332.36,400.68
26.42,1.53,3.74,361.68,403.86
26.62,1.51,3.73,342.13,402.12
26.82,1.53,3.74,351.91,403.86
27.02,1.51,3.74,332.36,401.39
27.22,1.52,3.74,351.91,402.63
27.42,1.53,3.74,312.81,403.86
27.62,1.52,3.74,342.13,402.63
27.82,1.51,3.74,312.81,401.39
28.02,1.53,3.73,332.36,404.59
28.22,1.53,3.74,342.13,403.86
28.42,1.51,3.73,312.81,402.12
28.62,1.53,3.74,342.13,403.86
28.82,1.51,3.73,342.13,402.12
29.02,1.52,3.74,351.91,402.63
29.22,1.52,3.76,332.36,401.91
29.42,1.53,3.73,332.36,404.59
29.62,1.52,3.76,293.26,401.91
29.82,1.51,3.74,332.36,401.39
30.02,1.52,3.74,342.13,402.63
30.22,1.52,3.73,322.58,403.36
30.42,1.52,3.74,332.36,402.63
30.62,1.51,3.74,312.81,401.39
30.82,1.52,3.74,342.13,402.63
31.02,1.52,3.76,312.81,401.91
31.22,1.51,3.74,342.13,401.39
31.42,1.53,3.76,342.13,403.14
31.62,1.52,3.76,361.68,401.91
31.82,1.53,3.74,371.46,403.86
32.02,1.51,3.76,332.36,400.68
32.22,1.52,3.73,381.23,403.36
32.42,1.51,3.73,361.68,402.12
32.62,1.52,3.74,361.68,402.63
32.82,1.53,3.76,351.91,403.14
33.02,1.51,3.73,361.68,402.12
33.22,1.52,3.74,371.46,402.63
33.42,1.51,3.74,351.91,401.39
33.62,1.53,3.76,381.23,403.14
33.82,1.51,3.74,322.58,401.39
34.02,1.52,3.76,361.68,401.91
34.22,1.51,3.73,322.58,402.12
34.42,1.52,3.73,371.46,403.36
34.62,1.53,3.76,381.23,403.14
34.82,1.52,3.73,332.36,403.36
35.02,1.52,3.74,332.36,402.63
35.22,1.51,3.73,332.36,402.12
35.42,1.53,3.74,351.91,403.86
35.62,1.51,3.73,312.81,402.12
35.82,1.53,3.73,351.91,404.59
36.02,1.53,3.76,351.91,403.14
36.22,1.51,3.74,351.91,401.39
36.42,1.52,3.76,361.68,401.91
36.62,1.50,3.73,342.13,400.87
36.82,1.53,3.74,361.68,403.86
37.02,1.53,3.76,381.23,403.14
37.22,1.51,3.74,381.23,401.39
37.42,1.53,3.76,361.68,403.14
37.62,1.50,3.73,391.01,400.87
37.82,1.51,3.74,391.01,401.39
38.02,1.52,3.73,400.78,403.36
38.22,1.52,3.76,449.66,401.91
38.42,1.51,3.73,400.78,402.12
38.62,1.53,3.74,439.88,403.86
38.82,1.53,3.76,459.43,403.14
39.02,1.51,3.73,439.88,402.12
39.22,1.52,3.76,449.66,401.91
39.42,1.51,3.73,449.66,402.12
39.62,1.52,3.74,459.43,402.63
39.82,1.51,3.74,420.33,401.39
40.02,1.52,3.76,449.66,401.91
40.22,1.53,3.74,469.21,403.86
40.42,1.53,3.74,439.88,403.86
40.62,1.51,3.74,430.11,401.39
40.82,1.52,3.74,449.66,402.63
41.02,1.53,3.76,439.88,403.14
41.22,1.52,3.74,469.21,402.63
41.42,1.52,3.74,469.21,402.63
41.62,1.53,3.73,449.66,404.59
41.82,1.53,3.73,478.98,404.59
42.02,1.52,3.74,469.21,402.63
42.22,1.52,3.74,508.31,402.63
42.42,1.52,3.74,498.53,402.63
42.62,1.53,3.76,469.21,403.14
42.82,1.52,3.76,439.88,401.91
43.02,1.52,3.74,459.43,402.63
43.22,1.53,3.76,469.21,403.14
43.42,1.50,3.73,459.43,400.87
43.62,1.51,3.74,508.31,401.39
43.82,1.50,3.73,508.31,400.87
44.02,1.52,3.76,518.08,401.91
44.22,1.53,3.76,518.08,403.14
44.42,1.52,3.76,518.08,401.91
44.62,1.54,3.74,508.31,405.09
44.82,1.52,3.73,498.53,403.36
45.02,1.53,3.74,527.86,403.86
45.22,1.53,3.74,508.31,403.86
45.42,1.53,3.74,508.31,403.86
45.62,1.53,3.74,527.86,403.86
45.82,1.52,3.73,518.08,403.36
46.02,1.53,3.74,547.41,403.86
46.22,1.51,3.74,508.31,401.39
46.42,1.53,3.74,527.86,403.86
46.62,1.51,3.72,537.63,402.84
46.82,1.52,3.74,557.18,402.63
47.02,1.50,3.74,547.41,400.15
47.22,1.53,3.74,576.74,403.86
47.42,1.51,3.76,586.51,400.68
47.62,1.52,3.74,586.51,402.63
47.82,1.51,3.74,615.84,401.39
48.02,1.51,3.72,576.74,402.84
48.22,1.53,3.74,645.16,403.86
48.42,1.51,3.74,645.16,401.39
48.62,1.52,3.74,645.16,402.63
48.82,1.52,3.74,674.49,402.63
49.02,1.52,3.74,645.16,402.63
49.22,1.51,3.76,684.26,400.68
49.42,1.53,3.73,723.36,404.59
49.62,1.52,3.74,723.36,402.63
49.82,1.52,3.74,684.26,402.63
50.02,1.53,3.74,742.91,403.86
50.22,1.51,3.74,733.14,401.39
50.42,1.53,3.74,772.24,403.86
50.62,1.53,3.76,772.24,403.14
50.82,1.52,3.74,772.24,402.63
51.02,1.53,3.74,811.34,403.86
51.22,1.53,3.74,811.34,403.86
51.42,1.51,3.77,860.21,399.96
51.62,1.52,3.73,860.21,403.36
51.82,1.53,3.74,879.77,403.86
52.02,1.51,3.73,840.66,402.12
52.22,1.53,3.74,869.99,403.86
52.42,1.51,3.74,879.77,401.39
52.62,1.52,3.74,860.21,402.63
52.82,1.51,3.73,840.66,402.12
53.02,1.53,3.74,850.44,403.86
53.22,1.52,3.76,860.21,401.91
53.42,1.52,3.74,850.44,402.63
53.62,1.52,3.74,850.44,402.63
53.82,1.51,3.73,840.66,402.12
54.02,1.53,3.76,889.54,403.14
54.22,1.53,3.73,909.09,404.59
54.42,1.54,3.74,879.77,405.09
54.62,1.53,3.76,899.32,403.14
54.82,1.52,3.73,889.54,403.36
55.02,1.51,3.76,879.77,400.68
55.22,1.51,3.73,860.21,402.12
55.42,1.53,3.76,879.77,403.14
55.62,1.51,3.74,869.99,401.39
55.82,1.53,3.76,889.54,403.14
56.02,1.52,3.73,869.99,403.36
56.22,1.52,3.74,860.21,402.63
56.42,1.51,3.73,860.21,402.12
56.62,1.52,3.74,869.99,402.63
56.82,1.53,3.76,869.99,403.14
57.02,1.51,3.73,918.87,402.12
57.22,1.52,3.74,938.42,402.63
57.42,1.52,3.74,928.64,402.63
57.62,1.53,3.74,1036.17,403.86
57.82,1.51,3.73,1036.17,402.12
58.02,1.52,3.74,1085.04,402.63
58.22,1.53,3.74,1114.37,403.86
58.42,1.52,3.74,1143.69,402.63
58.62,1.53,3.76,1173.02,403.14
58.82,1.53,3.74,1173.02,403.86
59.02,1.53,3.74,1163.25,403.86
59.22,1.51,3.74,1153.47,401.39
59.42,1.52,3.74,1133.92,402.63
59.62,1.51,3.73,1104.59,402.12
59.82,1.52,3.76,1085.04,401.91
60.02,1.51,3.74,1055.72,401.39
60.22,1.52,3.74,1075.27,402.63
60.42,1.52,3.73,1104.59,403.36
60.62,1.52,3.73,1055.72,403.36
60.82,1.51,3.74,1045.94,401.39
61.02,1.53,3.74,1036.17,403.86
61.22,1.53,3.74,987.29,403.86
61.42,1.51,3.76,1016.62,400.68
61.62,1.52,3.74,0.00,402.63
61.82,1.53,3.74,0.00,403.86
62.02,1.52,3.73,0.00,403.36
62.22,1.53,3.76,0.00,403.14
62.42,1.53,3.74,0.00,403.86
62.62,1.54,3.76,0.00,404.37
62.82,1.51,3.73,0.00,402.12
63.02,1.51,3.76,0.00,400.68
63.22,1.51,3.74,0.00,401.39
63.42,1.52,3.74,0.00,402.63
63.62,1.52,3.74,0.00,402.63
63.82,1.52,3.74,0.00,402.63
64.02,1.52,3.73,0.00,403.36
64.22,1.52,3.74,0.00,402.63
64.42,1.52,3.73,0.00,403.36
64.62,1.54,3.74,0.00,405.09
64.82,1.51,3.74,0.00,401.39
65.02,1.52,3.74,0.00,402.63
65.22,1.52,3.74,0.00,402.63
65.42,1.52,3.74,0.00,402.63
65.62,1.52,3.73,0.00,403.36
65.82,1.51,3.74,0.00,401.39
66.02,1.52,3.76,0.00,401.91
66.22,1.52,3.74,0.00,402.63
66.42,1.53,3.74,948.19,403.86
66.62,1.51,3.74,967.74,401.39
66.82,1.51,3.74,1026.39,401.39
67.02,1.51,3.73,909.09,402.12
67.22,1.53,3.76,938.42,403.14
67.42,1.51,3.73,869.99,402.12
67.62,1.53,3.74,879.77,403.86
67.82,1.53,3.73,889.54,404.59
68.02,1.52,3.74,889.54,402.63
68.22,1.53,3.74,860.21,403.86
68.42,1.51,3.74,0.00,401.39
68.62,1.53,3.74,0.00,403.86
68.82,1.51,3.73,0.00,402.12
69.02,1.52,3.74,0.00,402.63
69.22,1.52,3.73,0.00,403.36
69.42,1.53,3.73,0.00,404.59
69.62,1.53,3.74,0.00,403.86
69.82,1.52,3.74,0.00,402.63
70.02,1.53,3.74,0.00,403.86
70.22,1.52,3.74,782.01,402.63
70.42,1.52,3.74,0.00,402.63
70.62,1.52,3.74,762.46,402.63
70.82,1.51,3.74,742.91,401.39
71.02,1.54,3.76,772.24,404.37
71.22,1.53,3.73,762.46,404.59
71.42,1.53,3.76,752.69,403.14
71.62,1.53,3.76,811.34,403.14
71.82,1.52,3.74,860.21,402.63
72.02,1.52,3.76,909.09,401.91
72.22,1.53,3.73,928.64,404.59
72.42,1.53,3.76,948.19,403.14
72.62,1.52,3.74,899.32,402.63
72.82,1.53,3.74,889.54,403.86
73.02,1.51,3.74,811.34,401.39
73.22,1.52,3.76,801.56,401.91
73.42,1.53,3.73,742.91,404.59
73.62,1.52,3.73,723.36,403.36
73.82,1.53,3.74,694.04,403.86
74.02,1.52,3.73,674.49,403.36
74.22,1.51,3.76,694.04,400.68
74.42,1.53,3.74,674.49,403.86
74.62,1.53,3.76,664.71,403.14
74.82,1.51,3.73,674.49,402.12
75.02,1.52,3.74,713.59,402.63
75.22,1.51,3.73,703.81,402.12
75.42,1.51,3.74,664.71,401.39
75.62,1.51,3.74,635.39,401.39
75.82,1.52,3.74,586.51,402.63
76.02,1.52,3.76,586.51,401.91
76.22,1.51,3.74,537.63,401.39
76.42,1.53,3.74,527.86,403.86
76.62,1.52,3.73,488.76,403.36
76.82,1.53,3.76,469.21,403.14
77.02,1.51,3.74,439.88,401.39
77.22,1.53,3.74,420.33,403.86
77.42,1.52,3.73,400.78,403.36
77.62,1.52,3.74,400.78,402.63
77.82,1.53,3.76,391.01,403.14
78.02,1.52,3.73,420.33,403.36
78.22,1.51,3.74,400.78,401.39
78.42,1.51,3.74,420.33,401.39
78.62,1.53,3.74,400.78,403.86
78.82,1.50,3.73,381.23,400.87
79.02,1.52,3.76,391.01,401.91
79.22,1.52,3.73,351.91,403.36
79.42,1.52,3.73,361.68,403.36
79.62,1.52,3.74,381.23,402.63
79.82,1.52,3.74,342.13,402.63
80.02,1.52,3.74,371.46,402.63
80.22,1.53,3.73,371.46,404.59
80.42,1.53,3.74,361.68,403.86
80.62,1.52,3.76,342.13,401.91
80.82,1.53,3.76,371.46,403.14
81.02,1.52,3.74,342.13,402.63
81.22,1.52,3.74,342.13,402.63
81.42,1.54,3.76,342.13,404.37
81.62,1.53,3.73,351.91,404.59
81.82,1.52,3.74,361.68,402.63
82.02,1.51,3.73,322.58,402.12
82.22,1.52,3.74,351.91,402.63
82.42,1.51,3.74,322.58,401.39
82.62,1.52,3.74,351.91,402.63
82.82,1.53,3.74,312.81,403.86
83.02,1.52,3.73,332.36,403.36
83.22,1.53,3.74,342.13,403.86
83.42,1.51,3.73,342.13,402.12
83.62,1.52,3.73,342.13,403.36
83.82,1.51,3.73,332.36,402.12
84.02,1.53,3.76,351.91,403.14
84.22,1.52,3.76,351.91,401.91
84.42,1.52,3.74,322.58,402.63
84.62,1.53,3.74,332.36,403.86
84.82,1.52,3.74,342.13,402.63
85.02,1.53,3.74,351.91,403.86
85.22,1.52,3.73,361.68,403.36
85.42,1.52,3.74,381.23,402.63
85.62,1.51,3.76,361.68,400.68
85.82,1.51,3.74,381.23,401.39
86.02,1.53,3.73,381.23,404.59
86.22,1.52,3.74,439.88,402.63
86.42,1.51,3.74,439.88,401.39
86.62,1.51,3.73,439.88,402.12
86.82,1.52,3.74,469.21,402.63
87.02,1.51,3.73,439.88,402.12
87.22,1.52,3.76,439.88,401.91
87.42,1.51,3.74,439.88,401.39
87.62,1.52,3.74,430.11,402.63
87.82,1.52,3.76,420.33,401.91
88.02,1.52,3.74,420.33,402.63
88.22,1.52,3.74,400.78,402.63
88.42,1.52,3.74,381.23,402.63
88.62,1.53,3.74,361.68,403.86
88.82,1.52,3.74,351.91,402.63
89.02,1.53,3.74,371.46,403.86
89.22,1.52,3.73,342.13,403.36
89.42,1.53,3.74,361.68,403.86
89.62,1.53,3.76,381.23,403.14
89.82,1.53,3.74,391.01,403.86
90.02,1.54,3.77,410.56,403.65
90.22,1.53,3.74,439.88,403.86
90.42,1.52,3.73,420.33,403.36
90.62,1.50,3.74,420.33,400.15
90.82,1.53,3.74,449.66,403.86
91.02,1.51,3.73,430.11,402.12
91.22,1.53,3.76,400.78,403.14
91.42,1.51,3.74,420.33,401.39
91.62,1.52,3.74,400.78,402.63
91.82,1.51,3.73,361.68,402.12
92.02,1.50,3.74,361.68,400.15
92.22,1.52,3.76,303.03,401.91
92.42,1.52,3.73,322.58,403.36
92.62,1.53,3.74,381.23,403.86
92.82,1.51,3.74,351.91,401.39
93.02,1.53,3.74,351.91,403.86
93.22,1.51,3.74,351.91,401.39
93.42,1.52,3.74,361.68,402.63
93.62,1.52,3.76,351.91,401.91
93.82,1.53,3.73,381.23,404.59
94.02,1.52,3.74,342.13,402.63
94.22,1.52,3.74,361.68,402.63
94.42,1.53,3.73,391.01,404.59
94.62,1.52,3.73,410.56,403.36
94.82,1.53,3.76,459.43,403.14
95.02,1.52,3.73,449.66,403.36
95.22,1.52,3.74,449.66,402.63
95.42,1.53,3.74,410.56,403.86
95.62,1.53,3.74,410.56,403.86
95.82,1.52,3.76,410.56,401.91
96.02,1.53,3.74,420.33,403.86
96.22,1.53,3.73,420.33,404.59
96.42,1.51,3.74,400.78,401.39
96.62,1.52,3.74,439.88,402.63
96.82,1.52,3.74,420.33,402.63
97.02,1.52,3.74,391.01,402.63
97.22,1.53,3.76,371.46,403.14
97.42,1.51,3.73,371.46,402.12
97.62,1.53,3.73,361.68,404.59
97.82,1.52,3.77,381.23,401.20
98.02,1.51,3.74,361.68,401.39
98.22,1.52,3.73,361.68,403.36
98.42,1.53,3.74,351.91,403.86
98.62,1.51,3.73,332.36,402.12
98.82,1.53,3.74,332.36,403.86
99.02,1.51,3.74,332.36,401.39
99.22,1.52,3.74,342.13,402.63
99.42,1.51,3.74,303.03,401.39
99.62,1.52,3.74,303.03,402.63
99.82,1.51,3.74,293.26,401.39
100.02,1.52,3.74,322.58,402.63
100.22,1.52,3.76,322.58,401.91
100.42,1.52,3.73,283.48,403.36
100.62,1.54,3.74,293.26,405.09
100.82,1.51,3.73,254.15,402.12
101.02,1.53,3.74,273.70,403.86
101.22,1.53,3.74,273.70,403.86
101.42,1.53,3.74,263.93,403.86
101.62,1.52,3.76,312.81,401.91
101.82,1.51,3.74,283.48,401.39
102.02,1.51,3.74,312.81,401.39
102.22,1.52,3.74,293.26,402.63
102.42,1.51,3.74,273.70,401.39
102.62,1.52,3.73,322.58,403.36
102.82,1.53,3.74,312.81,403.86
103.02,1.52,3.73,303.03,403.36
103.22,1.52,3.76,303.03,401.91
103.42,1.52,3.74,273.70,402.63
103.62,1.52,3.74,303.03,402.63
103.82,1.51,3.74,312.81,401.39
104.02,1.53,3.74,322.58,403.86
104.22,1.51,3.73,283.48,402.12
104.42,1.53,3.74,303.03,403.86
104.62,1.51,3.74,273.70,401.39
104.82,1.54,3.76,322.58,404.37
105.02,1.51,3.73,283.48,402.12
105.22,1.53,3.74,332.36,403.86
105.42,1.51,3.76,283.48,400.68
105.62,1.53,3.74,312.81,403.86
105.82,1.53,3.74,322.58,403.86
106.02,1.51,3.74,303.03,401.39
106.22,1.54,3.76,303.03,404.37
106.42,1.52,3.73,312.81,403.36
106.62,1.52,3.74,322.58,402.63
106.82,1.52,3.73,322.58,403.36
107.02,1.52,3.74,351.91,402.63
107.22,1.54,3.73,312.81,405.82
107.42,1.52,3.73,303.03,403.36
107.62,1.51,3.76,293.26,400.68
107.82,1.54,3.74,312.81,405.09
108.02,1.51,3.74,312.81,401.39
108.22,1.52,3.74,332.36,402.63
108.42,1.52,3.72,332.36,404.08
108.62,1.52,3.73,332.36,403.36
108.82,1.53,3.76,332.36,403.14
109.02,1.51,3.73,342.13,402.12
109.22,1.54,3.74,342.13,405.09
109.42,1.52,3.73,351.91,403.36
109.62,1.53,3.74,391.01,403.86
109.82,1.52,3.74,381.23,402.63
110.02,1.52,3.74,400.78,402.63
110.22,1.51,3.73,410.56,402.12
110.42,1.53,3.74,391.01,403.86
110.62,1.52,3.74,410.56,402.63
110.82,1.51,3.73,420.33,402.12
111.02,1.51,3.73,439.88,402.12
111.22,1.53,3.76,469.21,403.14
111.42,1.53,3.74,527.86,403.86
111.62,1.52,3.74,498.53,402.63
111.82,1.52,3.76,557.18,401.91
112.02,1.52,3.74,537.63,402.63
112.22,1.53,3.76,557.18,403.14
112.42,1.52,3.73,566.96,403.36
112.62,1.52,3.76,566.96,401.91
112.82,1.50,3.73,527.86,400.87
113.02,1.52,3.74,576.74,402.63
113.22,1.52,3.74,547.41,402.63
113.42,1.52,3.74,527.86,402.63
113.62,1.52,3.76,527.86,401.91
113.82,1.52,3.74,518.08,402.63
114.02,1.52,3.74,518.08,402.63
114.22,1.52,3.74,478.98,402.63
114.42,1.53,3.74,508.31,403.86
114.62,1.53,3.73,469.21,404.59
114.82,1.53,3.76,459.43,403.14
115.02,1.51,3.73,400.78,402.12
115.22,1.53,3.74,420.33,403.86
115.42,1.52,3.73,459.43,403.36
115.62,1.53,3.74,449.66,403.86
115.82,1.53,3.73,439.88,404.59
116.02,1.53,3.74,410.56,403.86
116.22,1.53,3.74,391.01,403.86
116.42,1.51,3.73,391.01,402.12
116.62,1.51,3.76,391.01,400.68
116.82,1.53,3.74,391.01,403.86
117.02,1.53,3.74,381.23,403.86
117.22,1.51,3.76,391.01,400.68
117.42,1.53,3.76,371.46,403.14
117.62,1.51,3.73,351.91,402.12
117.82,1.52,3.74,371.46,402.63
118.02,1.52,3.73,322.58,403.36
118.22,1.52,3.73,342.13,403.36
118.42,1.52,3.74,361.68,402.63
118.62,1.51,3.74,351.91,401.39
118.82,1.52,3.74,351.91,402.63
119.02,1.51,3.74,361.68,401.39
119.22,1.52,3.73,371.46,403.36
119.42,1.52,3.74,361.68,402.63
119.62,1.52,3.74,381.23,402.63
119.82,1.52,3.74,371.46,402.63
120.02,1.52,3.74,332.36,402.63
120.22,1.53,3.76,351.91,403.14
120.42,1.53,3.73,351.91,404.59
120.62,1.51,3.76,332.36,400.68
120.82,1.52,3.74,342.13,402.63
121.02,1.52,3.74,361.68,402.63
121.22,1.52,3.74,312.81,402.63
121.42,1.53,3.74,371.46,403.86
121.62,1.51,3.74,342.13,401.39
121.82,1.54,3.76,381.23,404.37
122.02,1.52,3.73,351.91,403.36
122.22,1.52,3.74,381.23,402.63
122.42,1.51,3.74,361.68,401.39
122.62,1.53,3.73,351.91,404.59
122.82,1.52,3.74,342.13,402.63
123.02,1.52,3.74,342.13,402.63
123.22,1.52,3.73,361.68,403.36
123.42,1.52,3.73,332.36,403.36
123.62,1.52,3.74,342.13,402.63
123.82,1.52,3.74,312.81,402.63
124.02,1.53,3.74,332.36,403.86
124.22,1.52,3.73,322.58,403.36
124.42,1.54,3.74,322.58,405.09
124.62,1.51,3.74,312.81,401.39
124.82,1.53,3.74,332.36,403.86
125.02,1.52,3.73,303.03,403.36
125.22,1.51,3.73,312.81,402.12
125.42,1.53,3.74,342.13,403.86
125.62,1.52,3.73,332.36,403.36
125.82,1.53,3.74,351.91,403.86
126.02,1.52,3.73,322.58,403.36
126.22,1.52,3.76,312.81,401.91
126.42,1.52,3.74,303.03,402.63
126.62,1.52,3.74,303.03,402.63
126.82,1.52,3.76,293.26,401.91
127.02,1.53,3.74,322.58,403.86
127.22,1.51,3.73,303.03,402.12
127.42,1.52,3.73,332.36,403.36
127.62,1.51,3.73,303.03,402.12
127.82,1.52,3.74,332.36,402.63
128.02,1.53,3.76,332.36,403.14
128.22,1.53,3.74,322.58,403.86
128.42,1.53,3.74,322.58,403.86
128.62,1.53,3.73,322.58,404.59
128.82,1.52,3.74,312.81,402.63
129.02,1.51,3.74,322.58,401.39
129.22,1.53,3.74,332.36,403.86
129.42,1.51,3.73,322.58,402.12
129.62,1.53,3.74,332.36,403.86
129.82,1.51,3.74,312.81,401.39
130.02,1.52,3.74,283.48,402.63
130.22,1.52,3.76,332.36,401.91
130.42,1.54,3.74,322.58,405.09
130.62,1.51,3.74,322.58,401.39
130.82,1.52,3.74,342.13,402.63
131.02,1.53,3.76,351.91,403.14
131.22,1.52,3.73,322.58,403.36
131.42,1.53,3.76,312.81,403.14
131.62,1.52,3.74,322.58,402.63
131.82,1.53,3.74,332.36,403.86
132.02,1.50,3.74,312.81,400.15
132.22,1.53,3.74,332.36,403.86
132.42,1.52,3.73,293.26,403.36
132.62,1.52,3.74,312.81,402.63
132.82,1.51,3.74,312.81,401.39
133.02,1.53,3.76,322.58,403.14
133.22,1.51,3.73,303.03,402.12
133.42,1.52,3.74,303.03,402.63
133.62,1.53,3.74,322.58,403.86
133.82,1.51,3.73,303.03,402.12
134.02,1.51,3.76,303.03,400.68
134.22,1.53,3.73,273.70,404.59
134.42,1.54,3.74,303.03,405.09
134.62,1.51,3.74,263.93,401.39
134.82,1.53,3.74,303.03,403.86
135.02,1.53,3.74,283.48,403.86
135.22,1.54,3.74,283.48,405.09
135.42,1.53,3.74,303.03,403.86
135.62,1.51,3.73,303.03,402.12
135.82,1.51,3.76,293.26,400.68
136.02,1.53,3.73,303.03,404.59
136.22,1.53,3.76,283.48,403.14
136.42,1.51,3.76,263.93,400.68
136.62,1.53,3.74,312.81,403.86
136.82,1.51,3.73,283.48,402.12
137.02,1.52,3.74,312.81,402.63
137.22,1.51,3.73,303.03,402.12
137.42,1.51,3.73,283.48,402.12
137.62,1.53,3.74,293.26,403.86
137.82,1.53,3.74,283.48,403.86
138.02,1.53,3.76,303.03,403.14
138.22,1.51,3.73,303.03,402.12
138.42,1.53,3.74,283.48,403.86
138.62,1.52,3.76,273.70,401.91
138.82,1.53,3.74,283.48,403.86
139.02,1.52,3.76,273.70,401.91
139.22,1.52,3.74,263.93,402.63
139.42,1.52,3.76,283.48,401.91
139.62,1.53,3.74,312.81,403.86
139.82,1.51,3.76,244.38,400.68
140.02,1.52,3.74,303.03,402.63
140.22,1.52,3.74,303.03,402.63
140.42,1.52,3.73,293.26,403.36
140.62,1.53,3.74,293.26,403.86
140.82,1.52,3.73,224.83,403.36
141.02,1.52,3.74,273.70,402.63
141.22,1.50,3.72,293.26,401.60
141.42,1.52,3.74,283.48,402.63
141.62,1.51,3.74,263.93,401.39
141.82,1.52,3.74,263.93,402.63
142.02,1.52,3.76,293.26,401.91
142.22,1.52,3.74,254.15,402.63
142.42,1.53,3.76,293.26,403.14
142.62,1.51,3.73,283.48,402.12
142.82,1.53,3.74,293.26,403.86
143.02,1.52,3.73,263.93,403.36
143.22,1.52,3.73,273.70,403.36
143.42,1.53,3.76,273.70,403.14
143.62,1.53,3.74,283.48,403.86
143.82,1.53,3.76,303.03,403.14
144.02,1.51,3.73,283.48,402.12
144.22,1.53,3.74,293.26,403.86
144.42,1.52,3.74,293.26,402.63
144.62,1.52,3.74,244.38,402.63
144.82,1.52,3.76,293.26,401.91
145.02,1.53,3.73,303.03,404.59
145.22,1.53,3.73,303.03,404.59
145.42,1.52,3.73,283.48,403.36
145.62,1.51,3.74,263.93,401.39
145.82,1.50,3.74,283.48,400.15
146.02,1.53,3.74,312.81,403.86
146.22,1.51,3.73,283.48,402.12
146.42,1.53,3.76,293.26,403.14
146.62,1.52,3.74,273.70,402.63
146.82,1.53,3.74,293.26,403.86
147.02,1.53,3.76,303.03,403.14
147.22,1.52,3.74,303.03,402.63
147.42,1.53,3.76,293.26,403.14
147.62,1.52,3.74,283.48,402.63
147.82,1.53,3.76,312.81,403.14
148.02,1.50,3.74,312.81,400.15
148.22,1.50,3.74,312.81,400.15
148.42,1.50,3.74,293.26,400.15
148.62,1.52,3.74,303.03,402.63
148.82,1.53,3.74,273.70,403.86
149.02,1.52,3.73,303.03,403.36
149.22,1.53,3.76,293.26,403.14
149.42,1.53,3.74,303.03,403.86
149.62,1.53,3.74,322.58,403.86
149.82,1.53,3.73,312.81,404.59
150.02,1.52,3.74,361.68,402.63
150.22,1.52,3.74,351.91,402.63
150.42,1.53,3.76,342.13,403.14
150.62,1.51,3.74,342.13,401.39
150.82,1.52,3.74,351.91,402.63
151.02,1.52,3.74,351.91,402.63
151.22,1.54,3.76,342.13,404.37
151.42,1.53,3.74,342.13,403.86
151.62,1.50,3.74,381.23,400.15
151.82,1.51,3.76,371.46,400.68
152.02,1.52,3.73,361.68,403.36
152.22,1.53,3.74,371.46,403.86
152.42,1.51,3.73,342.13,402.12
152.62,1.53,3.74,342.13,403.86
152.82,1.51,3.76,381.23,400.68
153.02,1.52,3.74,351.91,402.63
153.22,1.53,3.76,332.36,403.14
153.42,1.53,3.73,322.58,404.59
153.62,1.51,3.74,332.36,401.39
153.82,1.51,3.74,342.13,401.39
154.02,1.52,3.74,322.58,402.63
154.22,1.51,3.74,332.36,401.39
154.42,1.53,3.74,361.68,403.86
154.62,1.52,3.73,351.91,403.36
154.82,1.52,3.73,332.36,403.36
155.02,1.53,3.74,332.36,403.86
155.22,1.53,3.74,332.36,403.86
155.42,1.53,3.76,342.13,403.14
155.62,1.52,3.74,342.13,402.63
155.82,1.53,3.74,351.91,403.86
156.02,1.51,3.74,342.13,401.39
156.22,1.52,3.74,342.13,402.63
156.42,1.52,3.73,322.58,403.36
156.62,1.52,3.74,342.13,402.63
156.82,1.51,3.74,312.81,401.39
157.02,1.52,3.77,332.36,401.20
157.22,1.53,3.74,322.58,403.86
157.42,1.52,3.74,322.58,402.63
157.62,1.52,3.74,342.13,402.63
157.82,1.52,3.73,293.26,403.36
158.02,1.52,3.74,322.58,402.63
158.22,1.52,3.74,293.26,402.63
158.42,1.52,3.74,322.58,402.63
158.62,1.51,3.73,322.58,402.12
158.82,1.53,3.74,332.36,403.86
159.02,1.51,3.73,322.58,402.12
159.22,1.53,3.74,312.81,403.86
159.42,1.53,3.73,312.81,404.59
159.62,1.53,3.76,322.58,403.14
159.82,1.52,3.74,332.36,402.63
160.02,1.53,3.73,322.58,404.59
160.22,1.53,3.73,322.58,404.59
160.42,1.53,3.74,312.81,403.86
160.62,1.53,3.76,342.13,403.14
160.82,1.53,3.74,312.81,403.86
161.02,1.54,3.74,332.36,405.09
161.22,1.51,3.73,312.81,402.12
161.42,1.52,3.74,342.13,402.63
161.62,1.52,3.76,293.26,401.91
161.82,1.52,3.74,332.36,402.63
162.02,1.52,3.74,312.81,402.63
162.22,1.53,3.74,293.26,403.86
162.42,1.51,3.76,332.36,400.68
162.62,1.52,3.73,322.58,403.36
162.82,1.51,3.76,293.26,400.68
163.02,1.53,3.74,312.81,403.86
163.22,1.51,3.76,293.26,400.68
163.42,1.51,3.74,293.26,401.39
163.62,1.51,3.76,381.23,400.68
163.82,1.51,3.73,342.13,402.12
164.02,1.53,3.74,322.58,403.86
164.22,1.51,3.74,332.36,401.39
164.42,1.53,3.74,361.68,403.86
164.62,1.52,3.73,351.91,403.36
164.82,1.53,3.74,322.58,403.86
165.02,1.51,3.74,312.81,401.39
165.22,1.51,3.74,322.58,401.39
165.42,1.51,3.73,342.13,402.12
165.62,1.52,3.74,303.03,402.63
165.82,1.53,3.74,332.36,403.86
166.02,1.53,3.74,342.13,403.86
166.22,1.53,3.74,342.13,403.86
166.42,1.52,3.74,303.03,402.63
166.62,1.53,3.76,312.81,403.14
166.82,1.52,3.73,332.36,403.36
167.02,1.53,3.76,303.03,403.14
167.22,1.52,3.74,332.36,402.63
167.42,1.52,3.74,371.46,402.63
167.62,1.52,3.73,332.36,403.36
167.82,1.53,3.74,342.13,403.86
168.02,1.52,3.73,332.36,403.36
168.22,1.53,3.74,342.13,403.86
168.42,1.52,3.73,361.68,403.36
168.62,1.53,3.74,371.46,403.86
168.82,1.52,3.74,332.36,402.63
169.02,1.53,3.74,351.91,403.86
169.22,1.51,3.73,361.68,402.12
169.42,1.52,3.76,351.91,401.91
169.62,1.52,3.74,361.68,402.63
169.82,1.52,3.73,351.91,403.36
170.02,1.52,3.74,351.91,402.63
170.22,1.52,3.74,322.58,402.63
170.42,1.52,3.76,351.91,401.91
170.62,1.52,3.73,361.68,403.36
170.82,1.53,3.74,351.91,403.86
171.02,1.50,3.74,361.68,400.15
171.22,1.53,3.76,420.33,403.14
171.42,1.51,3.73,381.23,402.12
171.62,1.53,3.76,371.46,403.14
171.82,1.51,3.73,351.91,402.12
172.02,1.53,3.73,361.68,404.59
172.22,1.53,3.74,400.78,403.86
172.42,1.52,3.73,381.23,403.36
172.62,1.51,3.74,371.46,401.39
172.82,1.53,3.73,381.23,404.59
173.02,1.54,3.76,371.46,404.37
173.22,1.53,3.76,391.01,403.14
173.42,1.52,3.74,420.33,402.63
173.62,1.51,3.73,420.33,402.12
173.82,1.52,3.74,459.43,402.63
174.02,1.51,3.73,430.11,402.12
174.22,1.53,3.74,459.43,403.86
174.42,1.51,3.73,430.11,402.12
174.62,1.53,3.74,459.43,403.86
174.82,1.51,3.74,449.66,401.39
175.02,1.53,3.74,478.98,403.86
175.22,1.53,3.74,459.43,403.86
175.42,1.51,3.74,459.43,401.39
175.62,1.51,3.76,459.43,400.68
175.82,1.51,3.73,469.21,402.12
176.02,1.52,3.74,449.66,402.63
176.22,1.51,3.73,430.11,402.12
176.42,1.53,3.73,459.43,404.59
176.62,1.52,3.76,439.88,401.91
176.82,1.52,3.74,449.66,402.63
177.02,1.51,3.74,449.66,401.39
177.22,1.52,3.74,439.88,402.63
177.42,1.53,3.74,439.88,403.86
177.62,1.52,3.74,449.66,402.63
177.82,1.53,3.74,400.78,403.86
178.02,1.53,3.74,449.66,403.86
178.22,1.51,3.76,400.78,400.68
178.42,1.51,3.73,400.78,402.12
178.62,1.53,3.74,449.66,403.86
178.82,1.52,3.73,420.33,403.36
179.02,1.53,3.74,488.76,403.86
179.22,1.52,3.74,439.88,402.63
179.42,1.53,3.74,449.66,403.86
179.62,1.53,3.76,469.21,403.14
179.82,1.53,3.74,400.78,403.86
180.02,1.51,3.76,449.66,400.68
180.22,1.52,3.74,439.88,402.63
180.42,1.51,3.76,430.11,400.68
180.62,1.52,3.73,420.33,403.36
180.82,1.53,3.76,371.46,403.14
181.02,1.51,3.74,400.78,401.39
181.22,1.53,3.74,420.33,403.86
181.42,1.51,3.74,400.78,401.39
181.62,1.52,3.74,420.33,402.63
181.82,1.51,3.76,400.78,400.68
182.02,1.52,3.74,430.11,402.63
182.22,1.53,3.76,430.11,403.14
182.42,1.53,3.74,420.33,403.86
182.62,1.51,3.73,410.56,402.12
182.82,1.52,3.74,410.56,402.63
183.02,1.53,3.74,410.56,403.86
183.22,1.52,3.73,391.01,403.36
183.42,1.54,3.74,439.88,405.09
183.62,1.51,3.73,381.23,402.12
183.82,1.51,3.76,410.56,400.68
184.02,1.52,3.73,400.78,403.36
184.22,1.53,3.74,391.01,403.86
184.42,1.51,3.74,400.78,401.39
184.62,1.53,3.74,420.33,403.86
184.82,1.51,3.74,342.13,401.39
185.02,1.52,3.74,391.01,402.63
185.22,1.52,3.73,371.46,403.36
185.42,1.52,3.73,371.46,403.36
185.62,1.53,3.76,361.68,403.14
185.82,1.53,3.74,361.68,403.86
186.02,1.53,3.74,371.46,403.86
186.22,1.52,3.74,381.23,402.63
186.42,1.51,3.73,361.68,402.12
186.62,1.51,3.73,391.01,402.12
186.82,1.52,3.76,400.78,401.91
187.02,1.52,3.74,391.01,402.63
187.22,1.54,3.74,391.01,405.09
187.42,1.51,3.73,371.46,402.12
187.62,1.54,3.74,410.56,405.09
187.82,1.53,3.73,391.01,404.59
188.02,1.53,3.74,400.78,403.86
188.22,1.50,3.76,410.56,399.44
188.42,1.53,3.76,420.33,403.14
188.62,1.51,3.73,400.78,402.12
188.82,1.54,3.74,400.78,405.09
189.02,1.51,3.74,391.01,401.39
189.22,1.52,3.74,410.56,402.63
189.42,1.51,3.74,381.23,401.39
189.62,1.53,3.74,439.88,403.86
189.82,1.51,3.74,400.78,401.39
190.02,1.52,3.74,430.11,402.63
190.22,1.51,3.74,400.78,401.39
190.42,1.52,3.74,400.78,402.63
190.62,1.53,3.76,410.56,403.14
190.82,1.52,3.73,430.11,403.36
191.02,1.53,3.74,410.56,403.86
191.22,1.51,3.76,391.01,400.68
191.42,1.51,3.74,410.56,401.39
191.62,1.52,3.74,391.01,402.63
191.82,1.53,3.74,410.56,403.86
192.02,1.51,3.74,391.01,401.39
192.22,1.52,3.74,400.78,402.63
192.42,1.51,3.74,371.46,401.39
192.62,1.53,3.76,381.23,403.14
192.82,1.53,3.73,371.46,404.59
193.02,1.52,3.73,410.56,403.36
193.22,1.53,3.76,342.13,403.14
193.42,1.53,3.74,342.13,403.86
193.62,1.52,3.76,391.01,401.91
193.82,1.52,3.74,371.46,402.63
194.02,1.53,3.74,381.23,403.86
194.22,1.51,3.73,351.91,402.12
194.42,1.53,3.73,381.23,404.59
194.62,1.52,3.76,361.68,401.91
194.82,1.53,3.76,371.46,403.14
195.02,1.52,3.76,351.91,401.91
195.22,1.52,3.74,381.23,402.63
195.42,1.53,3.74,351.91,403.86
195.62,1.52,3.74,361.68,402.63
195.82,1.51,3.76,351.91,400.68
196.02,1.53,3.73,351.91,404.59
196.22,1.53,3.74,381.23,403.86
196.42,1.52,3.73,332.36,403.36
196.62,1.52,3.74,312.81,402.63
196.82,1.53,3.74,332.36,403.86
197.02,1.53,3.76,332.36,403.14
197.22,1.52,3.73,312.81,403.36
197.42,1.52,3.74,303.03,402.63
197.62,1.52,3.74,312.81,402.63
197.82,1.52,3.74,303.03,402.63
198.02,1.51,3.74,322.58,401.39
198.22,1.53,3.74,312.81,403.86
198.42,1.51,3.74,322.58,401.39
198.62,1.52,3.76,342.13,401.91
198.82,1.51,3.74,312.81,401.39
199.02,1.52,3.74,342.13,402.63
199.22,1.52,3.76,332.36,401.91
199.42,1.52,3.74,322.58,402.63
199.62,1.53,3.76,293.26,403.14
199.82,1.52,3.74,342.13,402.63
200.02,1.53,3.76,322.58,403.14
200.22,1.52,3.74,322.58,402.63
200.42,1.53,3.74,312.81,403.86
200.62,1.53,3.73,322.58,404.59
200.82,1.52,3.74,342.13,402.63
201.02,1.51,3.73,293.26,402.12
201.22,1.52,3.73,322.58,403.36
201.42,1.51,3.73,312.81,402.12
201.62,1.52,3.74,342.13,402.63
201.82,1.52,3.73,273.70,403.36
202.02,1.53,3.74,312.81,403.86
202.22,1.52,3.76,322.58,401.91
202.42,1.53,3.74,322.58,403.86
202.62,1.53,3.76,303.03,403.14
202.82,1.52,3.74,322.58,402.63
203.02,1.51,3.76,293.26,400.68
203.22,1.52,3.74,322.58,402.63
203.42,1.51,3.76,293.26,400.68
203.62,1.52,3.74,312.81,402.63
203.82,1.52,3.74,361.68,402.63
204.02,1.52,3.76,322.58,401.91
204.22,1.53,3.74,322.58,403.86
204.42,1.53,3.74,312.81,403.86
204.62,1.53,3.74,322.58,403.86
204.82,1.50,3.74,283.48,400.15
205.02,1.52,3.74,342.13,402.63
205.22,1.51,3.76,293.26,400.68
205.42,1.53,3.74,381.23,403.86
205.62,1.51,3.74,312.81,401.39
205.82,1.52,3.73,342.13,403.36
206.02,1.52,3.74,332.36,402.63
206.22,1.52,3.74,293.26,402.63
206.42,1.51,3.74,322.58,401.39
206.62,1.53,3.74,312.81,403.86
206.82,1.51,3.76,322.58,400.68
207.02,1.52,3.74,312.81,402.63
207.22,1.52,3.74,303.03,402.63
207.42,1.52,3.73,303.03,403.36
207.62,1.53,3.74,303.03,403.86
207.82,1.50,3.73,303.03,400.87
208.02,1.53,3.76,293.26,403.14
208.22,1.52,3.74,283.48,402.63
208.42,1.52,3.74,303.03,402.63
208.62,1.51,3.73,273.70,402.12
208.82,1.52,3.74,293.26,402.63
209.02,1.52,3.74,322.58,402.63
209.22,1.52,3.74,303.03,402.63
209.42,1.51,3.73,283.48,402.12
209.62,1.52,3.74,332.36,402.63
209.82,1.53,3.74,312.81,403.86
210.02,1.52,3.74,263.93,402.63
210.22,1.52,3.76,303.03,401.91
210.42,1.51,3.74,283.48,401.39
210.62,1.52,3.76,283.48,401.91
210.82,1.52,3.74,263.93,402.63
211.02,1.53,3.74,303.03,403.86
211.22,1.51,3.73,293.26,402.12
211.42,1.53,3.76,322.58,403.14
211.62,1.53,3.73,312.81,404.59
211.82,1.53,3.74,312.81,403.86
212.02,1.51,3.73,342.13,402.12
212.22,1.53,3.76,342.13,403.14
212.42,1.52,3.74,322.58,402.63
212.62,1.53,3.74,322.58,403.86
212.82,1.53,3.74,312.81,403.86
213.02,1.52,3.76,322.58,401.91
213.22,1.53,3.76,312.81,403.14
213.42,1.52,3.73,322.58,403.36
213.62,1.53,3.74,332.36,403.86
213.82,1.53,3.74,283.48,403.86
214.02,1.53,3.74,332.36,403.86
214.22,1.53,3.76,322.58,403.14
214.42,1.53,3.76,342.13,403.14
214.62,1.53,3.76,322.58,403.14
214.82,1.53,3.73,332.36,404.59
215.02,1.50,3.74,312.81,400.15
215.22,1.52,3.74,312.81,402.63
215.42,1.54,3.76,293.26,404.37
215.62,1.52,3.73,312.81,403.36
215.82,1.53,3.74,273.70,403.86
216.02,1.52,3.73,283.48,403.36
216.22,1.52,3.74,293.26,402.63
216.42,1.53,3.74,303.03,403.86
216.62,1.53,3.74,312.81,403.86
216.82,1.52,3.74,293.26,402.63
217.02,1.52,3.73,283.48,403.36
217.22,1.52,3.74,322.58,402.63
217.42,1.52,3.74,322.58,402.63
217.62,1.52,3.76,303.03,401.91
217.82,1.53,3.74,303.03,403.86
218.02,1.53,3.74,342.13,403.86
218.22,1.51,3.76,312.81,400.68
218.42,1.53,3.74,303.03,403.86
218.62,1.52,3.74,293.26,402.63
218.82,1.52,3.74,293.26,402.63
219.02,1.51,3.74,303.03,401.39
219.22,1.52,3.74,303.03,402.63
219.42,1.53,3.73,312.81,404.59
219.62,1.51,3.74,312.81,401.39
219.82,1.52,3.76,293.26,401.91
220.02,1.51,3.73,312.81,402.12
220.22,1.53,3.76,332.36,403.14
220.42,1.52,3.74,303.03,402.63
220.62,1.52,3.74,312.81,402.63
220.82,1.52,3.74,293.26,402.63
221.02,1.53,3.74,303.03,403.86
221.22,1.51,3.73,293.26,402.12
221.42,1.52,3.74,312.81,402.63
221.62,1.52,3.73,293.26,403.36
221.82,1.52,3.73,312.81,403.36
222.02,1.52,3.76,332.36,401.91
222.22,1.52,3.74,312.81,402.63
222.42,1.52,3.74,342.13,402.63
222.62,1.50,3.74,332.36,400.15
222.82,1.54,3.74,322.58,405.09
223.02,1.52,3.74,361.68,402.63
223.22,1.53,3.76,351.91,403.14
223.42,1.51,3.74,312.81,401.39
223.62,1.52,3.76,312.81,401.91
223.82,1.51,3.74,312.81,401.39
224.02,1.52,3.74,312.81,402.63
224.22,1.50,3.74,293.26,400.15
224.42,1.52,3.76,322.58,401.91
224.62,1.52,3.73,293.26,403.36
224.82,1.52,3.74,332.36,402.63
225.02,1.51,3.74,312.81,401.39
225.22,1.53,3.74,312.81,403.86
225.42,1.52,3.74,332.36,402.63
225.62,1.53,3.76,332.36,403.14
225.82,1.51,3.76,342.13,400.68
226.02,1.53,3.74,361.68,403.86
226.22,1.51,3.73,332.36,402.12
226.42,1.52,3.74,322.58,402.63
226.62,1.53,3.74,322.58,403.86
226.82,1.52,3.73,351.91,403.36
227.02,1.54,3.76,371.46,404.37
227.22,1.52,3.73,371.46,403.36
227.42,1.52,3.76,342.13,401.91
227.62,1.53,3.73,371.46,404.59
227.82,1.53,3.74,371.46,403.86
228.02,1.52,3.74,361.68,402.63
228.22,1.54,3.76,351.91,404.37
228.42,1.52,3.73,351.91,403.36
228.62,1.52,3.76,351.91,401.91
228.82,1.52,3.73,332.36,403.36
229.02,1.53,3.76,342.13,403.14
229.22,1.51,3.73,342.13,402.12
229.42,1.53,3.74,332.36,403.86
229.62,1.50,3.73,322.58,400.87
229.82,1.53,3.74,361.68,403.86
230.02,1.53,3.74,400.78,403.86
230.22,1.51,3.73,371.46,402.12
230.42,1.52,3.74,361.68,402.63
230.62,1.53,3.73,381.23,404.59
230.82,1.53,3.76,381.23,403.14
231.02,1.51,3.73,371.46,402.12
231.22,1.51,3.76,400.78,400.68
231.42,1.51,3.74,371.46,401.39
231.62,1.53,3.74,410.56,403.86
231.82,1.51,3.74,361.68,401.39
232.02,1.53,3.76,371.46,403.14
232.22,1.51,3.73,351.91,402.12
232.42,1.53,3.73,361.68,404.59
232.62,1.51,3.73,332.36,402.12
232.82,1.53,3.73,342.13,404.59
233.02,1.53,3.76,381.23,403.14
233.22,1.52,3.74,381.23,402.63
233.42,1.52,3.76,361.68,401.91
233.62,1.51,3.73,400.78,402.12
233.82,1.51,3.73,371.46,402.12
234.02,1.50,3.74,371.46,400.15
234.22,1.53,3.76,391.01,403.14
234.42,1.51,3.73,381.23,402.12
234.62,1.52,3.74,371.46,402.63
234.82,1.52,3.73,391.01,403.36
235.02,1.54,3.74,371.46,405.09
235.22,1.53,3.74,381.23,403.86
235.42,1.53,3.74,361.68,403.86
235.62,1.51,3.76,410.56,400.68
235.82,1.53,3.74,430.11,403.86
236.02,1.51,3.74,371.46,401.39
236.22,1.52,3.74,400.78,402.63
236.42,1.51,3.73,371.46,402.12
236.62,1.52,3.74,391.01,402.63
236.82,1.52,3.73,400.78,403.36
237.02,1.53,3.74,410.56,403.86
237.22,1.51,3.74,381.23,401.39
237.42,1.54,3.74,420.33,405.09
237.62,1.51,3.74,420.33,401.39
237.82,1.52,3.76,420.33,401.91
238.02,1.53,3.74,391.01,403.86
238.22,1.53,3.74,381.23,403.86
238.42,1.53,3.74,400.78,403.86
238.62,1.50,3.73,420.33,400.87
238.82,1.53,3.76,430.11,403.14
239.02,1.53,3.74,420.33,403.86
239.22,1.52,3.76,430.11,401.91
239.42,1.51,3.74,391.01,401.39
239.62,1.53,3.74,430.11,403.86
239.82,1.51,3.74,391.01,401.39
240.02,1.53,3.74,420.33,403.86
240.22,1.51,3.74,391.01,401.39
240.42,1.53,3.74,391.01,403.86
240.62,1.53,3.76,381.23,403.14
240.82,1.53,3.76,342.13,403.14
241.02,1.52,3.76,391.01,401.91
241.22,1.51,3.73,400.78,402.12
241.42,1.50,3.72,410.56,401.60
241.62,1.53,3.76,381.23,403.14
241.82,1.53,3.76,420.33,403.14
242.02,1.52,3.72,400.78,404.08
242.22,1.52,3.76,439.88,401.91
242.42,1.52,3.73,391.01,403.36
242.62,1.51,3.74,391.01,401.39
242.82,1.52,3.74,400.78,402.63
243.02,1.53,3.74,400.78,403.86
243.22,1.52,3.76,351.91,401.91
243.42,1.53,3.74,332.36,403.86
243.62,1.51,3.74,351.91,401.39
243.82,1.52,3.74,342.13,402.63
244.02,1.51,3.73,312.81,402.12
244.22,1.52,3.73,361.68,403.36
244.42,1.52,3.73,342.13,403.36
244.62,1.53,3.76,342.13,403.14
244.82,1.51,3.74,332.36,401.39
245.02,1.52,3.73,351.91,403.36
245.22,1.52,3.74,371.46,402.63
245.42,1.52,3.73,351.91,403.36
245.62,1.53,3.74,332.36,403.86
245.82,1.52,3.73,361.68,403.36
246.02,1.53,3.76,361.68,403.14
246.22,1.52,3.73,351.91,403.36
246.42,1.51,3.74,351.91,401.39
246.62,1.52,3.73,351.91,403.36
246.82,1.53,3.74,351.91,403.86
247.02,1.51,3.76,371.46,400.68
247.22,1.52,3.74,361.68,402.63
247.42,1.52,3.76,361.68,401.91
247.62,1.52,3.76,351.91,401.91
247.82,1.53,3.76,361.68,403.14
248.02,1.53,3.73,342.13,404.59
248.22,1.52,3.77,342.13,401.20
248.42,1.52,3.74,351.91,402.63
248.62,1.52,3.74,351.91,402.63
248.82,1.51,3.73,342.13,402.12
249.02,1.53,3.76,371.46,403.14
249.22,1.52,3.74,351.91,402.63
249.42,1.52,3.73,381.23,403.36
249.62,1.53,3.74,391.01,403.86
249.82,1.53,3.73,361.68,404.59
250.02,1.53,3.74,361.68,403.86
250.22,1.52,3.73,381.23,403.36
250.42,1.53,3.76,391.01,403.14
250.62,1.51,3.73,361.68,402.12
250.82,1.53,3.74,400.78,403.86
251.02,1.51,3.73,361.68,402.12
251.22,1.53,3.74,391.01,403.86
251.42,1.53,3.74,371.46,403.86
251.62,1.52,3.74,381.23,402.63
251.82,1.52,3.73,381.23,403.36
252.02,1.52,3.74,371.46,402.63
252.22,1.53,3.76,371.46,403.14
252.42,1.53,3.73,371.46,404.59
252.62,1.52,3.74,420.33,402.63
252.82,1.52,3.74,391.01,402.63
253.02,1.52,3.76,439.88,401.91
253.22,1.52,3.74,400.78,402.63
253.42,1.53,3.74,449.66,403.86
253.62,1.52,3.73,439.88,403.36
253.82,1.53,3.74,459.43,403.86
254.02,1.52,3.74,420.33,402.63
254.22,1.53,3.74,449.66,403.86
254.42,1.51,3.74,430.11,401.39
254.62,1.52,3.74,439.88,402.63
254.82,1.51,3.74,430.11,401.39
255.02,1.52,3.73,469.21,403.36
255.22,1.53,3.74,410.56,403.86
255.42,1.52,3.74,420.33,402.63
255.62,1.53,3.74,449.66,403.86
255.82,1.52,3.74,420.33,402.63
256.02,1.53,3.74,430.11,403.86
256.22,1.51,3.73,420.33,402.12
256.42,1.52,3.74,449.66,402.63
256.62,1.51,3.74,430.11,401.39
256.82,1.53,3.76,449.66,403.14
257.02,1.50,3.74,420.33,400.15
257.22,1.52,3.74,449.66,402.63
257.42,1.50,3.73,410.56,400.87
257.62,1.53,3.76,410.56,403.14
257.82,1.53,3.76,410.56,403.14
258.02,1.53,3.76,410.56,403.14
258.22,1.51,3.74,400.78,401.39
258.42,1.53,3.74,400.78,403.86
258.62,1.50,3.73,391.01,400.87
258.82,1.52,3.74,391.01,402.63
259.02,1.53,3.76,391.01,403.14
259.22,1.50,3.73,391.01,400.87
259.42,1.52,3.76,391.01,401.91
259.62,1.52,3.73,391.01,403.36
259.82,1.53,3.74,381.23,403.86
260.02,1.52,3.74,400.78,402.63
260.22,1.53,3.74,391.01,403.86
260.42,1.53,3.76,400.78,403.14
