Repository: litresperminute/IMPACT-Lab-Thermal-Draw-Tower-Controller

File: Thermal Draw Trials/Akila/Nylon 66_7ch20.0_Grey_DR50.0_056.csv (part 1 of 3)
# material: Nylon 66
# geometry: 7ch
# preform_diameter: 20.0
# material_color: Grey
# temperature_C: 172.0
# drawdown_ratio: 50.0
# trial_number: 056
# operator: Akila
# start_time: 2025-11-18 10:03:52
# notes: Draw and feed speed are adjusted to 1.5 mm per min and 3.75 mm per min; both ends sealed close
Time(s),Feed(mm/min),Wind(m/min),Diameter(um),Predicted_diameter(um)
1.22,2.03,5.01,136.85,402.71
1.42,2.02,4.99,166.18,402.32
1.62,2.02,5.01,166.18,401.78
1.82,2.03,5.01,136.85,402.71
2.02,2.00,5.01,166.18,399.93
2.22,2.01,5.02,166.18,400.32
2.42,2.01,4.99,166.18,401.39
2.62,2.01,4.99,195.50,401.39
2.82,2.01,4.99,234.60,401.39
3.02,2.01,4.99,273.70,401.39
3.22,2.03,5.01,322.58,402.71
3.42,2.01,4.99,224.83,401.39
3.62,2.02,4.99,224.83,402.32
3.82,2.02,5.01,205.28,401.78
4.02,2.02,4.99,175.95,402.32
4.22,2.01,5.01,185.73,400.86
4.42,2.00,4.99,146.63,400.46
4.62,2.01,4.99,175.95,401.39
4.82,2.01,4.99,175.95,401.39
5.02,2.02,4.99,185.73,402.32
5.22,2.02,5.01,175.95,401.78
5.42,2.00,4.97,127.08,401.55
5.62,2.01,4.99,146.63,401.39
5.82,2.02,5.01,127.08,401.78
6.02,2.00,4.99,166.18,400.46
6.22,2.01,5.01,146.63,400.86
6.42,2.00,4.99,146.63,400.46
6.62,2.00,4.99,146.63,400.46
6.82,2.00,5.01,156.40,399.93
7.02,2.01,4.99,136.85,401.39
7.22,2.01,4.99,166.18,401.39
7.42,2.02,4.99,156.40,402.32
7.62,2.02,4.99,166.18,402.32
7.82,2.02,5.01,195.50,401.78
8.02,2.00,5.02,175.95,399.39
8.22,2.02,5.01,215.05,401.78
8.42,2.00,4.99,205.28,400.46
8.62,2.01,4.99,244.38,401.39
8.82,1.96,4.83,244.38,402.32
9.02,1.90,4.58,205.28,407.43
9.22,1.89,4.31,224.83,418.90
9.42,1.88,4.16,215.05,425.22
9.62,1.84,4.00,234.60,429.38
9.82,1.83,3.88,205.28,434.91
10.02,1.81,3.77,224.83,437.69
10.22,1.78,3.77,224.83,434.29
10.42,1.79,3.76,195.50,436.20
10.62,1.78,3.77,215.05,434.29
10.82,1.78,3.77,224.83,434.29
11.02,1.78,3.76,195.50,435.06
11.22,1.78,3.77,224.83,434.29
11.42,1.79,3.77,185.73,435.43
11.62,1.76,3.79,185.73,431.24
11.82,1.76,3.76,156.40,432.78
12.02,1.68,3.77,185.73,421.60
12.22,1.64,3.77,166.18,416.89
12.42,1.64,3.74,195.50,418.38
12.62,1.61,3.77,244.38,413.32
12.82,1.56,3.77,312.81,407.30
13.02,1.57,3.77,391.01,408.51
13.22,1.55,3.76,420.33,405.59
13.42,1.55,3.77,430.11,404.87
13.62,1.54,3.77,410.56,403.65
13.82,1.54,3.79,371.46,402.93
14.02,1.54,3.77,303.03,403.65
14.22,1.53,3.76,254.15,403.14
14.42,1.52,3.77,244.38,401.20
14.62,1.51,3.77,205.28,399.96
14.82,1.50,3.76,224.83,399.44
15.02,1.50,3.77,244.38,398.73
15.22,1.51,3.74,215.05,401.39
15.42,1.52,3.77,234.60,401.20
15.62,1.52,3.77,234.60,401.20
15.82,1.52,3.79,244.38,400.48
16.02,1.50,3.76,195.50,399.44
16.22,1.52,3.77,215.05,401.20
16.42,1.51,3.79,224.83,399.25
16.62,1.52,3.77,195.50,401.20
16.82,1.52,3.79,205.28,400.48
17.02,1.52,3.79,195.50,400.48
17.22,1.51,3.65,185.73,406.53
17.42,1.50,3.61,175.95,407.52
17.62,1.51,3.60,166.18,409.55
17.82,1.52,3.60,156.40,410.81
18.02,1.51,3.60,185.73,409.55
18.22,1.53,3.62,195.50,410.54
18.42,1.51,3.61,156.40,408.79
18.62,1.49,3.61,166.18,406.26
18.82,1.52,3.72,175.95,404.08
19.02,1.52,3.73,185.73,403.36
19.22,1.51,3.72,175.95,402.84
19.42,1.51,3.73,185.73,402.12
19.62,1.51,3.72,156.40,402.84
19.82,1.52,3.73,146.63,403.36
20.02,1.50,3.74,136.85,400.15
20.22,1.51,3.76,146.63,400.68
20.42,1.53,3.76,127.08,403.14
20.62,1.51,3.73,146.63,402.12
20.82,1.53,3.77,175.95,402.42
21.02,1.49,3.76,175.95,398.20
21.22,1.52,3.76,185.73,401.91
21.42,1.50,3.73,156.40,400.87
21.62,1.52,3.73,166.18,403.36
21.82,1.52,3.74,195.50,402.63
22.02,1.50,3.74,185.73,400.15
22.22,1.52,3.76,195.50,401.91
22.42,1.50,3.76,185.73,399.44
22.62,1.52,3.73,263.93,403.36
22.82,1.51,3.74,303.03,401.39
23.02,1.51,3.74,312.81,401.39
23.22,1.52,3.76,332.36,401.91
23.42,1.50,3.74,293.26,400.15
23.62,1.52,3.74,303.03,402.63
23.82,1.52,3.76,273.70,401.91
24.02,1.51,3.76,283.48,400.68
24.22,1.51,3.74,263.93,401.39
24.42,1.50,3.74,244.38,400.15
24.62,1.52,3.74,224.83,402.63
24.82,1.51,3.76,205.28,400.68
25.02,1.52,3.74,185.73,402.63
25.22,1.52,3.76,185.73,401.91
25.42,1.50,3.73,136.85,400.87
25.62,1.52,3.74,175.95,402.63
25.82,1.51,3.76,146.63,400.68
26.02,1.51,3.73,175.95,402.12
26.22,1.52,3.73,166.18,403.36
26.42,1.49,3.73,156.40,399.63
26.62,1.51,3.76,166.18,400.68
26.82,1.50,3.76,136.85,399.44
27.02,1.51,3.74,175.95,401.39
27.22,1.52,3.73,166.18,403.36
27.42,1.51,3.74,175.95,401.39
27.62,1.52,3.74,175.95,402.63
27.82,1.51,3.74,156.40,401.39
28.02,1.51,3.74,156.40,401.39
28.22,1.52,3.76,156.40,401.91
28.42,1.52,3.76,146.63,401.91
28.62,1.50,3.76,175.95,399.44
28.82,1.52,3.73,215.05,403.36
29.02,1.52,3.74,224.83,402.63
29.22,1.50,3.76,224.83,399.44
29.42,1.51,3.74,244.38,401.39
29.62,1.52,3.76,263.93,401.91
29.82,1.50,3.74,234.60,400.15
30.02,1.52,3.74,263.93,402.63
30.22,1.51,3.74,224.83,401.39
30.42,1.52,3.76,263.93,401.91
30.62,1.51,3.76,273.70,400.68
30.82,1.52,3.74,254.15,402.63
31.02,1.52,3.74,254.15,402.63
31.22,1.50,3.76,234.60,399.44
31.42,1.51,3.74,234.60,401.39
31.62,1.51,3.76,224.83,400.68
31.82,1.49,3.74,224.83,398.91
32.02,1.52,3.74,224.83,402.63
32.22,1.50,3.73,215.05,400.87
32.42,1.51,3.74,224.83,401.39
32.62,1.50,3.76,254.15,399.44
32.82,1.52,3.73,224.83,403.36
33.02,1.51,3.76,224.83,400.68
33.22,1.51,3.76,234.60,400.68
33.42,1.51,3.73,205.28,402.12
33.62,1.53,3.74,244.38,403.86
33.82,1.51,3.74,234.60,401.39
34.02,1.51,3.74,303.03,401.39
34.22,1.51,3.74,312.81,401.39
34.42,1.51,3.74,400.78,401.39
34.62,1.50,3.76,498.53,399.44
34.82,1.51,3.74,576.74,401.39
35.02,1.52,3.76,586.51,401.91
35.22,1.51,3.76,439.88,400.68
35.42,1.52,3.76,400.78,401.91
35.62,1.52,3.74,381.23,402.63
35.82,1.51,3.76,410.56,400.68
36.02,1.52,3.74,391.01,402.63
36.22,1.50,3.74,381.23,400.15
36.42,1.52,3.74,351.91,402.63
36.62,1.50,3.72,293.26,401.60
36.82,1.52,3.74,322.58,402.63
37.02,1.51,3.76,332.36,400.68
37.22,1.50,3.74,351.91,400.15
37.42,1.51,3.74,391.01,401.39
37.62,1.50,3.74,391.01,400.15
37.82,1.51,3.76,498.53,400.68
38.02,1.52,3.76,361.68,401.91
38.22,1.51,3.76,371.46,400.68
38.42,1.51,3.74,361.68,401.39
38.62,1.49,3.73,420.33,399.63
38.82,1.52,3.76,459.43,401.91
39.02,1.52,3.76,400.78,401.91
39.22,1.49,3.74,351.91,398.91
39.42,1.52,3.74,312.81,402.63
39.62,1.52,3.74,234.60,402.63
39.82,1.51,3.73,224.83,402.12
40.02,1.50,3.74,175.95,400.15
40.22,1.52,3.73,205.28,403.36
40.42,1.52,3.76,205.28,401.91
40.62,1.51,3.77,175.95,399.96
40.82,1.51,3.76,185.73,400.68
41.02,1.50,3.76,156.40,399.44
41.22,1.52,3.76,146.63,401.91
41.42,1.51,3.76,175.95,400.68
41.62,1.49,3.74,156.40,398.91
41.82,1.51,3.74,166.18,401.39
42.02,1.52,3.74,156.40,402.63
42.22,1.52,3.74,146.63,402.63
42.42,1.52,3.76,185.73,401.91
42.62,1.50,3.74,146.63,400.15
42.82,1.51,3.76,156.40,400.68
43.02,1.50,3.74,156.40,400.15
43.22,1.52,3.74,195.50,402.63
43.42,1.51,3.74,185.73,401.39
43.62,1.51,3.74,156.40,401.39
43.82,1.52,3.74,185.73,402.63
44.02,1.50,3.74,175.95,400.15
44.22,1.52,3.74,166.18,402.63
44.42,1.52,3.76,175.95,401.91
44.62,1.52,3.74,156.40,402.63
44.82,1.51,3.76,224.83,400.68
45.02,1.51,3.76,195.50,400.68
45.22,1.52,3.74,244.38,402.63
45.42,1.51,3.76,254.15,400.68
45.62,1.51,3.73,263.93,402.12
45.82,1.52,3.74,293.26,402.63
46.02,1.52,3.73,244.38,403.36
46.22,1.52,3.76,254.15,401.91
46.42,1.52,3.74,234.60,402.63
46.62,1.51,3.74,215.05,401.39
46.82,1.51,3.76,224.83,400.68
47.02,1.50,3.74,244.38,400.15
47.22,1.52,3.77,244.38,401.20
47.42,1.51,3.76,224.83,400.68
47.62,1.52,3.74,244.38,402.63
47.82,1.52,3.74,244.38,402.63
48.02,1.50,3.73,224.83,400.87
48.22,1.52,3.76,224.83,401.91
48.42,1.51,3.74,244.38,401.39
48.62,1.51,3.76,273.70,400.68
48.82,1.50,3.76,400.78,399.44
49.02,1.52,3.76,625.61,401.91
49.22,1.52,3.74,684.26,402.63
49.42,1.51,3.76,596.29,400.68
49.62,1.51,3.74,566.96,401.39
49.82,1.52,3.74,488.76,402.63
50.02,1.51,3.73,381.23,402.12
50.22,1.52,3.74,342.13,402.63
50.42,1.51,3.74,371.46,401.39
50.62,1.51,3.76,342.13,400.68
50.82,1.51,3.76,410.56,400.68
51.02,1.51,3.76,410.56,400.68
51.22,1.52,3.74,410.56,402.63
51.42,1.51,3.76,361.68,400.68
51.62,1.51,3.74,303.03,401.39
51.82,1.52,3.76,283.48,401.91
52.02,1.50,3.74,244.38,400.15
52.22,1.51,3.73,195.50,402.12
52.42,1.52,3.74,195.50,402.63
52.62,1.51,3.73,156.40,402.12
52.82,1.50,3.74,146.63,400.15
53.02,1.52,3.76,156.40,401.91
53.22,1.52,3.76,146.63,401.91
53.42,1.52,3.76,185.73,401.91
53.62,1.49,3.74,175.95,398.91
53.82,1.52,3.74,156.40,402.63
54.02,1.52,3.74,175.95,402.63
54.22,1.51,3.73,156.40,402.12
54.42,1.52,3.77,146.63,401.20
54.62,1.50,3.72,117.30,401.60
54.82,1.52,3.74,136.85,402.63
55.02,1.51,3.76,127.08,400.68
55.22,1.50,3.77,136.85,398.73
55.42,1.51,3.74,146.63,401.39
55.62,1.52,3.74,127.08,402.63
55.82,1.51,3.76,146.63,400.68
56.02,1.52,3.76,127.08,401.91
56.22,1.50,3.74,127.08,400.15
56.42,1.51,3.76,146.63,400.68
56.62,1.51,3.74,136.85,401.39
56.82,1.52,3.74,146.63,402.63
57.02,1.52,3.74,156.40,402.63
57.22,1.50,3.74,127.08,400.15
57.42,1.53,3.74,136.85,403.86
57.62,1.51,3.76,156.40,400.68
57.82,1.50,3.74,136.85,400.15
58.02,1.50,3.74,146.63,400.15
58.22,1.53,3.74,166.18,403.86
58.42,1.51,3.76,156.40,400.68
58.62,1.52,3.76,185.73,401.91
58.82,1.51,3.76,205.28,400.68
59.02,1.51,3.74,244.38,401.39
59.22,1.50,3.74,381.23,400.15
59.42,1.51,3.74,694.04,401.39
59.62,1.51,3.76,850.44,400.68
59.82,1.50,3.76,791.79,399.44
60.02,1.51,3.74,557.18,401.39
60.22,1.51,3.74,459.43,401.39
60.42,1.49,3.74,322.58,398.91
60.62,1.52,3.74,283.48,402.63
60.82,1.50,3.74,215.05,400.15
61.02,1.52,3.76,195.50,401.91
61.22,1.52,3.74,205.28,402.63
61.42,1.51,3.74,166.18,401.39
61.62,1.50,3.76,175.95,399.44
61.82,1.51,3.73,166.18,402.12
62.02,1.51,3.74,156.40,401.39
62.22,1.51,3.74,146.63,401.39
62.42,1.51,3.74,117.30,401.39
62.62,1.52,3.77,146.63,401.20
62.82,1.51,3.76,127.08,400.68
63.02,1.51,3.76,136.85,400.68
63.22,1.52,3.76,117.30,401.91
63.42,1.51,3.74,127.08,401.39
63.62,1.51,3.76,136.85,400.68
63.82,1.52,3.76,117.30,401.91
64.02,1.51,3.73,127.08,402.12
64.22,1.51,3.74,127.08,401.39
64.42,1.50,3.74,107.53,400.15
64.62,1.52,3.76,146.63,401.91
64.82,1.51,3.74,127.08,401.39
65.02,1.52,3.76,127.08,401.91
65.22,1.52,3.76,117.30,401.91
65.42,1.51,3.73,107.53,402.12
65.62,1.51,3.76,136.85,400.68
65.82,1.51,3.74,107.53,401.39
66.02,1.52,3.76,136.85,401.91
66.22,1.52,3.74,146.63,402.63
66.42,1.50,3.74,117.30,400.15
66.62,1.52,3.74,146.63,402.63
66.82,1.52,3.76,136.85,401.91
67.02,1.51,3.76,127.08,400.68
67.22,1.52,3.76,136.85,401.91
67.42,1.51,3.74,136.85,401.39
67.62,1.51,3.74,146.63,401.39
67.82,1.50,3.76,136.85,399.44
68.02,1.50,3.74,156.40,400.15
68.22,1.51,3.76,166.18,400.68
68.42,1.49,3.74,166.18,398.91
68.62,1.51,3.76,195.50,400.68
68.82,1.50,3.73,175.95,400.87
69.02,1.52,3.74,195.50,402.63
69.22,1.53,3.74,215.05,403.86
69.42,1.50,3.74,215.05,400.15
69.62,1.52,3.76,273.70,401.91
69.82,1.53,3.76,263.93,403.14
70.02,1.51,3.76,283.48,400.68
70.22,1.50,3.76,303.03,399.44
70.42,1.51,3.76,322.58,400.68
70.62,1.52,3.74,400.78,402.63
70.82,1.52,3.77,547.41,401.20
71.02,1.51,3.74,733.14,401.39
71.22,1.52,3.76,752.69,401.91
71.42,1.51,3.77,557.18,399.96
71.62,1.51,3.76,381.23,400.68
71.82,1.50,3.76,312.81,399.44
72.02,1.52,3.74,244.38,402.63
72.22,1.52,3.76,224.83,401.91
72.42,1.50,3.76,195.50,399.44
72.62,1.52,3.73,205.28,403.36
72.82,1.52,3.74,195.50,402.63
73.02,1.50,3.74,166.18,400.15
73.22,1.52,3.76,175.95,401.91
73.42,1.51,3.74,175.95,401.39
73.62,1.51,3.74,156.40,401.39
73.82,1.52,3.76,166.18,401.91
74.02,1.51,3.76,175.95,400.68
74.22,1.51,3.74,146.63,401.39
74.42,1.52,3.76,185.73,401.91
74.62,1.51,3.76,175.95,400.68
74.82,1.52,3.76,195.50,401.91
75.02,1.51,3.74,146.63,401.39
75.22,1.52,3.76,175.95,401.91
75.42,1.51,3.76,175.95,400.68
75.62,1.51,3.76,175.95,400.68
75.82,1.50,3.76,185.73,399.44
76.02,1.52,3.76,195.50,401.91
76.22,1.52,3.76,166.18,401.91
76.42,1.51,3.76,166.18,400.68
76.62,1.52,3.76,175.95,401.91
76.82,1.52,3.74,185.73,402.63
77.02,1.49,3.76,185.73,398.20
77.22,1.52,3.77,185.73,401.20
77.42,1.50,3.74,175.95,400.15
77.62,1.52,3.76,195.50,401.91
77.82,1.52,3.77,205.28,401.20
78.02,1.52,3.74,195.50,402.63
78.22,1.52,3.76,195.50,401.91
78.42,1.50,3.76,215.05,399.44
78.62,1.52,3.74,195.50,402.63
78.82,1.52,3.74,195.50,402.63
79.02,1.51,3.73,185.73,402.12
79.22,1.52,3.74,205.28,402.63
79.42,1.51,3.74,175.95,401.39
79.62,1.51,3.74,185.73,401.39
79.82,1.52,3.76,215.05,401.91
80.02,1.50,3.74,205.28,400.15
80.22,1.52,3.74,224.83,402.63
80.42,1.50,3.76,195.50,399.44
80.62,1.51,3.74,205.28,401.39
80.82,1.51,3.74,205.28,401.39
81.02,1.50,3.76,195.50,399.44
81.22,1.50,3.76,215.05,399.44
81.42,1.51,3.74,224.83,401.39
81.62,1.51,3.74,205.28,401.39
81.82,1.52,3.74,185.73,402.63
82.02,1.52,3.76,175.95,401.91
82.22,1.52,3.76,175.95,401.91
82.42,1.52,3.74,175.95,402.63
82.62,1.51,3.74,175.95,401.39
82.82,1.52,3.74,156.40,402.63
83.02,1.52,3.76,185.73,401.91
83.22,1.51,3.76,205.28,400.68
83.42,1.50,3.74,215.05,400.15
83.62,1.51,3.74,234.60,401.39
83.82,1.52,3.76,273.70,401.91
84.02,1.52,3.73,303.03,403.36
84.22,1.51,3.76,371.46,400.68
84.42,1.52,3.76,332.36,401.91
84.62,1.53,3.76,361.68,403.14
84.82,1.51,3.74,351.91,401.39
85.02,1.50,3.76,410.56,399.44
85.22,1.52,3.77,410.56,401.20
85.42,1.51,3.74,381.23,401.39
85.62,1.51,3.76,303.03,400.68
85.82,1.53,3.76,254.15,403.14
86.02,1.52,3.76,244.38,401.91
86.22,1.51,3.76,244.38,400.68
86.42,1.51,3.74,215.05,401.39
86.62,1.52,3.76,234.60,401.91
86.82,1.50,3.74,195.50,400.15
87.02,1.50,3.73,195.50,400.87
87.22,1.52,3.76,175.95,401.91
87.42,1.50,3.76,146.63,399.44
87.62,1.52,3.74,166.18,402.63
87.82,1.50,3.76,127.08,399.44
88.02,1.50,3.74,166.18,400.15
88.22,1.52,3.76,127.08,401.91
88.42,1.49,3.74,136.85,398.91
88.62,1.52,3.76,146.63,401.91
88.82,1.50,3.76,127.08,399.44
89.02,1.52,3.74,146.63,402.63
89.22,1.51,3.74,117.30,401.39
89.42,1.49,3.74,136.85,398.91
89.62,1.52,3.74,136.85,402.63
89.82,1.50,3.74,127.08,400.15
90.02,1.52,3.74,146.63,402.63
90.22,1.50,3.76,127.08,399.44
90.42,1.52,3.76,146.63,401.91
90.62,1.52,3.76,156.40,401.91
90.82,1.51,3.73,127.08,402.12
91.02,1.51,3.74,146.63,401.39
91.22,1.50,3.74,117.30,400.15
91.42,1.52,3.76,146.63,401.91
91.62,1.50,3.76,117.30,399.44
91.82,1.51,3.76,156.40,400.68
92.02,1.51,3.76,146.63,400.68
92.22,1.50,3.76,107.53,399.44
92.42,1.52,3.76,146.63,401.91
92.62,1.52,3.74,127.08,402.63
92.82,1.50,3.74,127.08,400.15
93.02,1.50,3.74,136.85,400.15
93.22,1.51,3.74,127.08,401.39
93.42,1.52,3.76,156.40,401.91
93.62,1.50,3.74,117.30,400.15
93.82,1.51,3.73,136.85,402.12
94.02,1.51,3.74,127.08,401.39
94.22,1.53,3.76,136.85,403.14
94.42,1.51,3.74,127.08,401.39
94.62,1.52,3.74,146.63,402.63
94.82,1.51,3.74,146.63,401.39
95.02,1.52,3.74,127.08,402.63
95.22,1.53,3.76,127.08,403.14
95.42,1.52,3.74,136.85,402.63
95.62,1.52,3.76,146.63,401.91
95.82,1.52,3.74,146.63,402.63
96.02,1.50,3.74,117.30,400.15
96.22,1.52,3.76,107.53,401.91
96.42,1.53,3.74,136.85,403.86
96.62,1.52,3.74,146.63,402.63
96.82,1.50,3.76,127.08,399.44
97.02,1.52,3.76,136.85,401.91
97.22,1.51,3.74,107.53,401.39
97.42,1.51,3.76,136.85,400.68
97.62,1.51,3.76,117.30,400.68
97.82,1.52,3.73,117.30,403.36
98.02,1.51,3.77,136.85,399.96
98.22,1.51,3.74,136.85,401.39
98.42,1.51,3.74,127.08,401.39
98.62,1.50,3.76,117.30,399.44
98.82,1.51,3.76,127.08,400.68
99.02,1.51,3.76,146.63,400.68
99.22,1.50,3.74,117.30,400.15
99.42,1.52,3.74,136.85,402.63
99.62,1.51,3.74,127.08,401.39
99.82,1.51,3.76,166.18,400.68
100.02,1.52,3.77,136.85,401.20
100.22,1.51,3.74,166.18,401.39
100.42,1.52,3.76,146.63,401.91
100.62,1.52,3.74,146.63,402.63
100.82,1.52,3.76,146.63,401.91
101.02,1.50,3.76,136.85,399.44
101.22,1.51,3.76,146.63,400.68
101.42,1.52,3.74,146.63,402.63
101.62,1.51,3.74,136.85,401.39
101.82,1.53,3.77,136.85,402.42
102.02,1.52,3.73,146.63,403.36
102.22,1.51,3.76,156.40,400.68
102.42,1.49,3.76,146.63,398.20
102.62,1.52,3.74,195.50,402.63
102.82,1.50,3.76,185.73,399.44
103.02,1.51,3.74,224.83,401.39
103.22,1.51,3.74,234.60,401.39
103.42,1.50,3.74,215.05,400.15
103.62,1.53,3.76,234.60,403.14
103.82,1.50,3.74,234.60,400.15
104.02,1.50,3.76,234.60,399.44
104.22,1.52,3.76,195.50,401.91
104.42,1.52,3.74,175.95,402.63
104.62,1.51,3.76,166.18,400.68
104.82,1.51,3.74,156.40,401.39
105.02,1.52,3.74,185.73,402.63
105.22,1.50,3.74,156.40,400.15
105.42,1.51,3.74,146.63,401.39
105.62,1.50,3.74,166.18,400.15
105.82,1.51,3.76,166.18,400.68
106.02,1.53,3.76,175.95,403.14
106.22,1.50,3.76,175.95,399.44
106.42,1.52,3.76,185.73,401.91
106.62,1.51,3.77,166.18,399.96
106.82,1.50,3.76,195.50,399.44
107.02,1.52,3.74,195.50,402.63
107.22,1.51,3.74,254.15,401.39
107.42,1.52,3.77,312.81,401.20
107.62,1.51,3.73,371.46,402.12
107.82,1.52,3.76,459.43,401.91
108.02,1.50,3.76,713.59,399.44
108.22,1.51,3.76,967.74,400.68
108.42,1.50,3.76,1094.82,399.44
108.62,1.51,3.76,850.44,400.68
108.82,1.52,3.76,615.84,401.91
109.02,1.50,3.74,459.43,400.15
109.22,1.52,3.76,351.91,401.91
109.42,1.52,3.74,293.26,402.63
109.62,1.52,3.76,215.05,401.91
109.82,1.52,3.74,185.73,402.63
110.02,1.51,3.74,156.40,401.39
110.22,1.52,3.76,175.95,401.91
110.42,1.51,3.76,195.50,400.68
110.62,1.52,3.76,185.73,401.91
110.82,1.52,3.76,185.73,401.91
111.02,1.51,3.73,185.73,402.12
111.22,1.51,3.76,175.95,400.68
111.42,1.50,3.77,166.18,398.73
111.62,1.52,3.76,175.95,401.91
111.82,1.50,3.76,185.73,399.44
112.02,1.51,3.74,175.95,401.39
112.22,1.51,3.77,215.05,399.96
112.42,1.50,3.74,205.28,400.15
112.62,1.52,3.74,185.73,402.63
112.82,1.51,3.76,146.63,400.68
113.02,1.51,3.74,146.63,401.39
113.22,1.51,3.74,166.18,401.39
113.42,1.51,3.74,127.08,401.39
113.62,1.51,3.76,136.85,400.68
113.82,1.50,3.77,107.53,398.73
114.02,1.51,3.76,146.63,400.68
114.22,1.50,3.74,117.30,400.15
114.42,1.52,3.74,136.85,402.63
114.62,1.52,3.76,146.63,401.91
114.82,1.51,3.76,146.63,400.68
115.02,1.52,3.76,146.63,401.91
115.22,1.50,3.74,127.08,400.15
115.42,1.52,3.76,146.63,401.91
115.62,1.52,3.76,156.40,401.91
115.82,1.51,3.73,175.95,402.12
116.02,1.51,3.74,175.95,401.39
116.22,1.51,3.74,166.18,401.39
116.42,1.51,3.74,195.50,401.39
116.62,1.50,3.74,175.95,400.15
116.82,1.52,3.76,205.28,401.91
117.02,1.51,3.74,215.05,401.39
117.22,1.51,3.74,195.50,401.39
117.42,1.52,3.76,224.83,401.91
117.62,1.50,3.74,215.05,400.15
117.82,1.52,3.74,205.28,402.63
118.02,1.52,3.77,185.73,401.20
118.22,1.51,3.74,175.95,401.39
118.42,1.51,3.77,185.73,399.96
118.62,1.52,3.74,205.28,402.63
118.82,1.52,3.76,224.83,401.91
119.02,1.50,3.76,185.73,399.44
119.22,1.52,3.77,205.28,401.20
119.42,1.50,3.74,185.73,400.15
119.62,1.51,3.73,205.28,402.12
119.82,1.51,3.76,185.73,400.68
120.02,1.50,3.74,195.50,400.15
120.22,1.52,3.76,215.05,401.91
120.42,1.50,3.76,195.50,399.44
120.62,1.52,3.74,244.38,402.63
120.82,1.50,3.76,234.60,399.44
121.02,1.50,3.76,234.60,399.44
121.22,1.52,3.76,234.60,401.91
121.42,1.50,3.76,195.50,399.44
121.62,1.52,3.76,195.50,401.91
121.82,1.50,3.76,166.18,399.44
122.02,1.51,3.73,166.18,402.12
122.22,1.52,3.76,175.95,401.91
122.42,1.49,3.74,146.63,398.91
122.62,1.51,3.76,166.18,400.68
122.82,1.51,3.76,156.40,400.68
123.02,1.51,3.76,146.63,400.68
123.22,1.50,3.74,166.18,400.15
123.42,1.51,3.74,156.40,401.39
123.62,1.51,3.76,146.63,400.68
123.82,1.52,3.74,146.63,402.63
124.02,1.52,3.76,146.63,401.91
124.22,1.50,3.76,136.85,399.44
124.42,1.52,3.74,166.18,402.63
124.62,1.53,3.74,136.85,403.86
124.82,1.52,3.76,166.18,401.91
125.02,1.52,3.76,166.18,401.91
125.22,1.50,3.76,136.85,399.44
125.42,1.51,3.76,146.63,400.68
125.62,1.52,3.74,146.63,402.63
125.82,1.51,3.74,136.85,401.39
126.02,1.52,3.76,127.08,401.91
126.22,1.53,3.76,146.63,403.14
126.42,1.51,3.76,136.85,400.68
126.62,1.51,3.74,117.30,401.39
126.82,1.52,3.76,146.63,401.91
127.02,1.50,3.76,117.30,399.44
127.22,1.51,3.77,166.18,399.96
127.42,1.52,3.76,146.63,401.91
127.62,1.50,3.74,146.63,400.15
127.82,1.52,3.76,136.85,401.91
128.02,1.52,3.74,127.08,402.63
128.22,1.51,3.74,127.08,401.39
128.42,1.51,3.74,146.63,401.39
128.62,1.52,3.74,136.85,402.63
128.82,1.50,3.77,117.30,398.73
129.02,1.50,3.74,107.53,400.15
129.22,1.52,3.74,136.85,402.63
129.42,1.52,3.74,117.30,402.63
129.62,1.51,3.76,127.08,400.68
129.82,1.52,3.74,156.40,402.63
130.02,1.51,3.76,146.63,400.68
130.22,1.51,3.76,136.85,400.68
130.42,1.51,3.76,136.85,400.68
130.62,1.52,3.76,146.63,401.91
130.82,1.50,3.76,117.30,399.44
131.02,1.52,3.74,136.85,402.63
131.22,1.52,3.76,146.63,401.91
131.42,1.50,3.74,156.40,400.15
131.62,1.51,3.74,166.18,401.39
131.82,1.50,3.76,156.40,399.44
132.02,1.51,3.76,195.50,400.68
132.22,1.52,3.76,205.28,401.91
132.42,1.51,3.74,215.05,401.39
132.62,1.52,3.76,303.03,401.91
132.82,1.49,3.76,410.56,398.20
133.02,1.53,3.74,371.46,403.86
133.22,1.51,3.76,332.36,400.68
133.42,1.50,3.76,273.70,399.44
133.62,1.52,3.74,234.60,402.63
133.82,1.50,3.74,215.05,400.15
134.02,1.51,3.74,205.28,401.39
134.22,1.52,3.76,205.28,401.91
134.42,1.52,3.74,175.95,402.63
134.62,1.52,3.74,175.95,402.63
134.82,1.51,3.76,166.18,400.68
135.02,1.52,3.74,185.73,402.63
135.22,1.51,3.76,185.73,400.68
135.42,1.50,3.74,175.95,400.15
135.62,1.52,3.74,195.50,402.63
135.82,1.50,3.76,205.28,399.44
136.02,1.52,3.76,215.05,401.91
136.22,1.51,3.76,185.73,400.68
136.42,1.52,3.73,185.73,403.36
136.62,1.51,3.77,205.28,399.96
136.82,1.51,3.73,215.05,402.12
137.02,1.52,3.76,224.83,401.91
137.22,1.50,3.74,195.50,400.15
137.42,1.50,3.76,215.05,399.44
137.62,1.52,3.76,244.38,401.91
137.82,1.51,3.74,244.38,401.39
138.02,1.52,3.76,263.93,401.91
138.22,1.51,3.76,244.38,400.68
138.42,1.52,3.76,244.38,401.91
138.62,1.51,3.76,224.83,400.68
138.82,1.50,3.74,205.28,400.15
139.02,1.51,3.76,224.83,400.68
139.22,1.50,3.74,195.50,400.15
139.42,1.51,3.74,205.28,401.39
139.62,1.52,3.76,205.28,401.91
139.82,1.51,3.74,205.28,401.39
140.02,1.51,3.76,185.73,400.68
140.22,1.50,3.74,156.40,400.15
140.42,1.51,3.76,205.28,400.68
140.62,1.51,3.76,195.50,400.68
140.82,1.50,3.74,195.50,400.15
141.02,1.52,3.76,185.73,401.91
141.22,1.52,3.76,175.95,401.91
141.42,1.52,3.76,166.18,401.91
141.62,1.53,3.76,156.40,403.14
141.82,1.49,3.74,146.63,398.91
142.02,1.53,3.76,175.95,403.14
142.22,1.51,3.74,156.40,401.39
142.42,1.50,3.76,156.40,399.44
142.62,1.52,3.76,146.63,401.91
142.82,1.52,3.76,146.63,401.91
143.02,1.52,3.77,175.95,401.20
143.22,1.50,3.74,156.40,400.15
143.42,1.52,3.76,185.73,401.91
143.62,1.50,3.74,185.73,400.15
143.82,1.51,3.74,195.50,401.39
144.02,1.51,3.77,205.28,399.96
144.22,1.51,3.74,166.18,401.39
144.42,1.51,3.76,166.18,400.68
144.62,1.52,3.76,166.18,401.91
144.82,1.52,3.76,166.18,401.91
145.02,1.51,3.76,156.40,400.68
145.22,1.51,3.74,146.63,401.39
145.42,1.50,3.74,136.85,400.15
145.62,1.51,3.76,166.18,400.68
145.82,1.51,3.74,175.95,401.39
146.02,1.51,3.74,195.50,401.39
146.22,1.51,3.76,224.83,400.68
146.42,1.50,3.74,263.93,400.15
146.62,1.52,3.76,498.53,401.91
146.82,1.51,3.76,850.44,400.68
147.02,1.50,3.74,527.86,400.15
147.22,1.52,3.76,381.23,401.91
147.42,1.50,3.74,322.58,400.15
147.62,1.50,3.74,342.13,400.15
147.82,1.52,3.76,459.43,401.91
148.02,1.52,3.74,625.61,402.63
148.22,1.51,3.76,566.96,400.68
148.42,1.50,3.74,410.56,400.15
148.62,1.51,3.76,312.81,400.68
148.82,1.51,3.76,273.70,400.68
149.02,1.51,3.74,215.05,401.39
149.22,1.52,3.76,215.05,401.91
149.42,1.50,3.76,205.28,399.44
149.62,1.50,3.76,156.40,399.44
149.82,1.52,3.76,136.85,401.91
150.02,1.51,3.74,136.85,401.39
150.22,1.52,3.76,156.40,401.91
150.42,1.51,3.73,127.08,402.12
150.62,1.51,3.77,127.08,399.96
150.82,1.51,3.76,146.63,400.68
151.02,1.52,3.76,146.63,401.91
151.22,1.51,3.76,156.40,400.68
151.42,1.50,3.74,146.63,400.15
151.62,1.52,3.77,146.63,401.20
151.82,1.50,3.74,107.53,400.15
152.02,1.52,3.76,127.08,401.91
152.22,1.52,3.76,156.40,401.91
152.42,1.51,3.76,127.08,400.68
152.62,1.51,3.76,117.30,400.68
152.82,1.51,3.76,127.08,400.68
153.02,1.51,3.77,117.30,399.96
153.22,1.51,3.76,117.30,400.68
153.42,1.52,3.74,127.08,402.63
153.62,1.52,3.74,127.08,402.63
153.82,1.51,3.77,117.30,399.96
154.02,1.53,3.77,127.08,402.42
154.22,1.50,3.74,127.08,400.15
154.42,1.52,3.76,127.08,401.91
154.62,1.52,3.76,107.53,401.91
154.82,1.53,3.73,107.53,404.59
155.02,1.50,3.76,107.53,399.44
155.22,1.51,3.76,117.30,400.68
155.42,1.51,3.76,127.08,400.68
155.62,1.52,3.74,107.53,402.63
155.82,1.52,3.76,97.75,401.91
156.02,1.50,3.77,127.08,398.73
156.22,1.51,3.74,107.53,401.39
156.42,1.51,3.77,127.08,399.96
156.62,1.51,3.76,117.30,400.68
156.82,1.51,3.76,107.53,400.68
157.02,1.50,3.74,117.30,400.15
157.22,1.52,3.76,0.00,401.91
157.42,1.53,3.76,0.00,403.14
157.62,1.52,3.76,0.00,401.91
157.82,1.53,3.76,0.00,403.14
158.02,1.51,3.76,0.00,400.68
158.22,1.52,3.76,0.00,401.91
158.42,1.52,3.76,0.00,401.91
158.62,1.52,3.74,0.00,402.63
158.82,1.50,3.74,0.00,400.15
159.02,1.51,3.76,0.00,400.68
159.22,1.50,3.76,0.00,399.44
159.42,1.51,3.76,0.00,400.68
159.62,1.52,3.74,0.00,402.63
159.82,1.51,3.74,0.00,401.39
160.02,1.51,3.76,0.00,400.68
160.22,1.52,3.76,0.00,401.91
160.42,1.52,3.76,0.00,401.91
160.62,1.52,3.76,0.00,401.91
160.82,1.51,3.77,0.00,399.96
161.02,1.52,3.74,0.00,402.63
161.22,1.52,3.76,0.00,401.91
161.42,1.50,3.74,0.00,400.15
161.62,1.51,3.76,0.00,400.68
161.82,1.52,3.76,0.00,401.91
162.02,1.52,3.76,0.00,401.91
162.22,1.52,3.74,0.00,402.63
162.42,1.52,3.76,0.00,401.91
162.62,1.51,3.76,0.00,400.68
162.82,1.51,3.74,0.00,401.39
163.02,1.52,3.77,0.00,401.20
163.22,1.51,3.76,0.00,400.68
163.42,1.52,3.77,0.00,401.20
163.62,1.50,3.76,0.00,399.44
163.82,1.52,3.77,0.00,401.20
164.02,1.50,3.74,0.00,400.15
164.22,1.51,3.74,0.00,401.39
164.42,1.51,3.77,0.00,399.96
164.62,1.52,3.76,0.00,401.91
164.82,1.50,3.76,0.00,399.44
165.02,1.50,3.76,0.00,399.44
165.22,1.52,3.77,0.00,401.20
165.42,1.50,3.76,0.00,399.44
165.62,1.52,3.76,0.00,401.91
165.82,1.51,3.74,0.00,401.39
166.02,1.52,3.76,0.00,401.91
166.22,1.51,3.76,0.00,400.68
166.42,1.51,3.76,9.78,400.68
166.62,1.49,3.76,0.00,398.20
166.82,1.52,3.74,0.00,402.63
167.02,1.50,3.76,0.00,399.44
167.22,1.51,3.76,0.00,400.68
167.42,1.52,3.74,0.00,402.63
167.62,1.51,3.76,0.00,400.68
167.82,1.52,3.77,0.00,401.20
168.02,1.50,3.74,0.00,400.15
168.22,1.52,3.76,0.00,401.91
168.42,1.51,3.74,0.00,401.39
168.62,1.52,3.76,0.00,401.91
168.82,1.50,3.76,0.00,399.44
169.02,1.51,3.76,0.00,400.68
169.22,1.51,3.74,0.00,401.39
169.42,1.52,3.74,0.00,402.63
169.62,1.51,3.74,0.00,401.39
169.82,1.51,3.77,0.00,399.96
170.02,1.52,3.76,0.00,401.91
170.22,1.50,3.74,0.00,400.15
170.42,1.51,3.77,0.00,399.96
170.62,1.50,3.74,0.00,400.15
170.82,1.50,3.76,0.00,399.44
171.02,1.50,3.76,0.00,399.44
171.22,1.52,3.76,0.00,401.91
171.42,1.50,3.76,0.00,399.44
171.62,1.53,3.77,0.00,402.42
171.82,1.50,3.76,0.00,399.44
172.02,1.52,3.76,0.00,401.91
172.22,1.50,3.76,0.00,399.44
172.42,1.52,3.76,0.00,401.91
172.62,1.51,3.76,0.00,400.68
172.82,1.49,3.74,0.00,398.91
173.02,1.52,3.76,0.00,401.91
173.22,1.52,3.74,0.00,402.63
173.42,1.52,3.76,0.00,401.91
173.62,1.50,3.77,0.00,398.73
173.82,1.51,3.76,0.00,400.68
174.02,1.51,3.74,0.00,401.39
174.22,1.51,3.77,0.00,399.96
174.42,1.51,3.76,0.00,400.68
174.62,1.52,3.77,0.00,401.20
174.82,1.50,3.74,0.00,400.15
175.02,1.52,3.77,0.00,401.20
175.22,1.51,3.76,0.00,400.68
175.42,1.52,3.74,0.00,402.63
175.62,1.52,3.74,0.00,402.63
175.82,1.52,3.76,97.75,401.91
176.02,1.50,3.76,107.53,399.44
176.22,1.52,3.74,127.08,402.63
176.42,1.51,3.77,136.85,399.96
176.62,1.51,3.74,117.30,401.39
176.82,1.52,3.76,136.85,401.91
177.02,1.50,3.76,97.75,399.44
177.22,1.52,3.76,127.08,401.91
177.42,1.50,3.76,107.53,399.44
177.62,1.50,3.76,127.08,399.44
177.82,1.52,3.76,107.53,401.91
178.02,1.50,3.74,107.53,400.15
178.22,1.51,3.77,107.53,399.96
178.42,1.50,3.74,97.75,400.15
178.62,1.51,3.77,127.08,399.96
178.82,1.50,3.76,117.30,399.44
179.02,1.51,3.74,127.08,401.39
179.22,1.50,3.76,136.85,399.44
179.42,1.51,3.76,127.08,400.68
179.62,1.52,3.76,127.08,401.91
179.82,1.52,3.77,117.30,401.20
180.02,1.51,3.77,146.63,399.96
180.22,1.50,3.77,127.08,398.73
180.42,1.52,3.76,146.63,401.91
180.62,1.51,3.76,156.40,400.68
180.82,1.51,3.76,146.63,400.68
181.02,1.52,3.77,166.18,401.20
181.22,1.49,3.74,185.73,398.91
181.42,1.51,3.76,185.73,400.68
181.62,1.51,3.76,254.15,400.68
181.82,1.52,3.74,439.88,402.63
182.02,1.50,3.77,889.54,398.73
182.22,1.50,3.74,899.32,400.15
182.42,1.50,3.76,518.08,399.44
182.62,1.50,3.76,430.11,399.44
182.82,1.52,3.77,332.36,401.20
183.02,1.52,3.76,234.60,401.91
183.22,1.52,3.74,224.83,402.63
183.42,1.52,3.76,195.50,401.91
183.62,1.50,3.76,166.18,399.44
183.82,1.50,3.74,205.28,400.15
184.02,1.52,3.76,175.95,401.91
184.22,1.51,3.76,175.95,400.68
184.42,1.50,3.79,166.18,398.02
184.62,1.51,3.77,175.95,399.96
184.82,1.52,3.76,156.40,401.91
185.02,1.50,3.76,146.63,399.44
185.22,1.53,3.77,146.63,402.42
185.42,1.50,3.76,127.08,399.44
185.62,1.51,3.76,146.63,400.68
185.82,1.51,3.76,117.30,400.68
186.02,1.50,3.74,136.85,400.15
186.22,1.51,3.76,136.85,400.68
186.42,1.50,3.76,117.30,399.44
186.62,1.51,3.76,136.85,400.68
186.82,1.50,3.74,107.53,400.15
187.02,1.52,3.76,127.08,401.91
187.22,1.50,3.76,117.30,399.44
187.42,1.51,3.73,127.08,402.12
187.62,1.52,3.76,117.30,401.91
187.82,1.51,3.74,97.75,401.39
188.02,1.51,3.76,117.30,400.68
188.22,1.51,3.76,136.85,400.68
188.42,1.51,3.79,107.53,399.25
188.62,1.53,3.76,136.85,403.14
188.82,1.51,3.76,136.85,400.68
189.02,1.52,3.76,146.63,401.91
189.22,1.51,3.74,117.30,401.39
189.42,1.52,3.76,136.85,401.91
189.62,1.52,3.77,127.08,401.20
189.82,1.51,3.76,136.85,400.68
190.02,1.52,3.77,127.08,401.20
190.22,1.52,3.74,156.40,402.63
190.42,1.52,3.77,127.08,401.20
190.62,1.51,3.76,117.30,400.68
190.82,1.52,3.77,136.85,401.20
191.02,1.51,3.76,127.08,400.68
191.22,1.51,3.77,107.53,399.96
191.42,1.50,3.77,107.53,398.73
191.62,1.52,3.76,97.75,401.91
191.82,1.52,3.77,127.08,401.20
192.02,1.51,3.77,127.08,399.96
192.22,1.51,3.77,127.08,399.96
192.42,1.50,3.76,107.53,399.44
192.62,1.51,3.77,136.85,399.96
192.82,1.50,3.76,107.53,399.44
193.02,1.51,3.76,136.85,400.68
193.22,1.52,3.76,136.85,401.91
193.42,1.51,3.76,107.53,400.68
193.62,1.51,3.77,127.08,399.96
193.82,1.51,3.76,136.85,400.68
194.02,1.52,3.76,136.85,401.91
194.22,1.50,3.77,117.30,398.73
194.42,1.51,3.74,107.53,401.39
194.62,1.51,3.76,127.08,400.68
194.82,1.51,3.76,136.85,400.68
195.02,1.52,3.76,146.63,401.91
195.22,1.51,3.76,146.63,400.68
195.42,1.51,3.76,127.08,400.68
195.62,1.52,3.77,136.85,401.20
195.82,1.50,3.76,146.63,399.44
196.02,1.52,3.77,146.63,401.20
196.22,1.50,3.76,127.08,399.44
196.42,1.52,3.77,156.40,401.20
196.62,1.50,3.76,156.40,399.44
196.82,1.52,3.77,215.05,401.20
197.02,1.52,3.77,391.01,401.20
197.22,1.50,3.76,1221.90,399.44
197.42,1.51,3.76,1241.45,400.68
197.62,1.49,3.76,694.04,398.20
197.82,1.50,3.77,322.58,398.73
198.02,1.52,3.77,215.05,401.20
198.22,1.50,3.76,175.95,399.44
198.42,1.50,3.77,195.50,398.73
198.62,1.51,3.74,175.95,401.39
198.82,1.51,3.76,175.95,400.68
199.02,1.50,3.74,146.63,400.15
199.22,1.50,3.77,156.40,398.73
199.42,1.51,3.76,136.85,400.68
199.62,1.51,3.76,107.53,400.68
199.82,1.50,3.77,127.08,398.73
200.02,1.52,3.76,136.85,401.91
200.22,1.53,3.77,136.85,402.42
200.42,1.50,3.77,107.53,398.73
200.62,1.52,3.79,146.63,400.48
200.82,1.51,3.76,107.53,400.68
201.02,1.51,3.76,127.08,400.68
201.22,1.51,3.76,127.08,400.68
201.42,1.49,3.77,107.53,397.49
201.62,1.51,3.76,127.08,400.68
201.82,1.50,3.76,107.53,399.44
202.02,1.52,3.74,136.85,402.63
202.22,1.50,3.77,107.53,398.73
202.42,1.52,3.77,127.08,401.20
202.62,1.52,3.77,127.08,401.20
202.82,1.49,3.76,97.75,398.20
203.02,1.52,3.76,136.85,401.91
203.22,1.50,3.77,127.08,398.73
203.42,1.52,3.76,107.53,401.91
203.62,1.51,3.76,117.30,400.68
203.82,1.52,3.77,127.08,401.20
204.02,1.51,3.77,107.53,399.96
204.22,1.51,3.76,97.75,400.68
204.42,1.50,3.74,107.53,400.15
204.62,1.51,3.77,136.85,399.96
204.82,1.52,3.77,127.08,401.20
205.02,1.50,3.76,127.08,399.44
205.22,1.51,3.77,127.08,399.96
205.42,1.50,3.77,97.75,398.73
205.62,1.51,3.76,127.08,400.68
205.82,1.52,3.79,97.75,400.48
206.02,1.51,3.77,107.53,399.96
206.22,1.50,3.77,127.08,398.73
206.42,1.51,3.76,136.85,400.68
206.62,1.52,3.77,146.63,401.20
206.82,1.50,3.76,127.08,399.44
207.02,1.52,3.77,117.30,401.20
207.22,1.51,3.76,136.85,400.68
207.42,1.52,3.76,0.00,401.91
207.62,1.51,3.77,0.00,399.96
207.82,1.50,3.76,0.00,399.44
208.02,1.51,3.77,0.00,399.96
208.22,1.51,3.77,0.00,399.96
208.42,1.51,3.77,0.00,399.96
208.62,1.50,3.74,0.00,400.15
208.82,1.52,3.77,0.00,401.20
209.02,1.50,3.77,0.00,398.73
209.22,1.52,3.77,117.30,401.20
209.42,1.52,3.76,0.00,401.91
209.62,1.52,3.77,127.08,401.20
209.82,1.51,3.77,117.30,399.96
210.02,1.51,3.76,0.00,400.68
210.22,1.52,3.77,0.00,401.20
210.42,1.50,3.77,0.00,398.73
210.62,1.52,3.77,0.00,401.20
210.82,1.51,3.76,0.00,400.68
211.02,1.52,3.76,0.00,401.91
211.22,1.50,3.77,0.00,398.73
211.42,1.51,3.77,0.00,399.96
211.62,1.53,3.77,0.00,402.42
211.82,1.51,3.76,0.00,400.68
212.02,1.51,3.79,0.00,399.25
212.22,1.51,3.76,0.00,400.68
212.42,1.52,3.77,0.00,401.20
212.62,1.51,3.77,0.00,399.96
212.82,1.52,3.77,0.00,401.20
213.02,1.50,3.77,0.00,398.73
213.22,1.51,3.77,0.00,399.96
213.42,1.51,3.76,0.00,400.68
213.62,1.51,3.77,0.00,399.96
213.82,1.52,3.76,0.00,401.91
214.02,1.52,3.79,0.00,400.48
214.22,1.50,3.77,0.00,398.73
214.42,1.51,3.76,0.00,400.68
214.62,1.53,3.77,0.00,402.42
214.82,1.50,3.76,0.00,399.44
215.02,1.52,3.79,0.00,400.48
215.22,1.52,3.77,0.00,401.20
215.42,1.52,3.79,0.00,400.48
215.62,1.52,3.76,0.00,401.91
215.82,1.51,3.77,0.00,399.96
216.02,1.52,3.76,0.00,401.91
216.22,1.51,3.76,0.00,400.68
216.42,1.52,3.77,0.00,401.20
216.62,1.51,3.76,0.00,400.68
216.82,1.53,3.77,0.00,402.42
217.02,1.52,3.77,107.53,401.20
217.22,1.51,3.77,127.08,399.96
217.42,1.52,3.76,117.30,401.91
217.62,1.52,3.77,0.00,401.20
217.82,1.50,3.79,97.75,398.02
218.02,1.52,3.77,0.00,401.20
218.22,1.50,3.74,0.00,400.15
218.42,1.51,3.77,0.00,399.96
218.62,1.52,3.77,0.00,401.20
218.82,1.51,3.77,0.00,399.96
219.02,1.51,3.79,136.85,399.25
219.22,1.52,3.77,107.53,401.20
219.42,1.52,3.79,107.53,400.48
219.62,1.51,3.77,97.75,399.96
219.82,1.51,3.79,117.30,399.25
220.02,1.51,3.77,117.30,399.96
220.22,1.51,3.77,127.08,399.96
220.42,1.50,3.76,146.63,399.44
220.62,1.50,3.76,117.30,399.44
220.82,1.52,3.79,136.85,400.48
221.02,1.51,3.77,146.63,399.96
221.22,1.50,3.77,146.63,398.73
221.42,1.50,3.77,166.18,398.73
221.62,1.51,3.77,156.40,399.96
221.82,1.52,3.77,136.85,401.20
222.02,1.50,3.77,156.40,398.73
222.22,1.52,3.79,166.18,400.48
222.42,1.51,3.76,166.18,400.68
222.62,1.52,3.77,185.73,401.20
222.82,1.50,3.77,146.63,398.73
223.02,1.51,3.77,175.95,399.96
223.22,1.52,3.77,175.95,401.20
223.42,1.52,3.76,156.40,401.91
223.62,1.52,3.79,205.28,400.48
223.82,1.50,3.79,185.73,398.02
224.02,1.51,3.77,205.28,399.96
224.22,1.51,3.77,185.73,399.96
224.42,1.51,3.77,215.05,399.96
224.62,1.51,3.79,254.15,399.25
224.82,1.51,3.77,234.60,399.96
225.02,1.52,3.77,234.60,401.20
225.22,1.51,3.76,254.15,400.68
225.42,1.52,3.77,263.93,401.20
225.62,1.50,3.76,234.60,399.44
225.82,1.52,3.76,254.15,401.91
226.02,1.52,3.77,283.48,401.20
226.22,1.51,3.77,303.03,399.96
226.42,1.52,3.79,322.58,400.48
226.62,1.51,3.77,322.58,399.96
226.82,1.51,3.79,322.58,399.25
227.02,1.52,3.79,351.91,400.48
227.22,1.50,3.76,283.48,399.44
227.42,1.52,3.79,283.48,400.48
227.62,1.51,3.79,254.15,399.25
227.82,1.52,3.77,224.83,401.20
228.02,1.52,3.77,234.60,401.20
228.22,1.50,3.77,205.28,398.73
228.42,1.52,3.79,234.60,400.48
228.62,1.51,3.77,224.83,399.96
228.82,1.51,3.79,205.28,399.25
229.02,1.53,3.79,215.05,401.71
229.22,1.51,3.79,263.93,399.25
229.42,1.50,3.79,342.13,398.02
229.62,1.50,3.76,645.16,399.44
229.82,1.52,3.79,967.74,400.48
230.02,1.49,3.79,488.76,396.78
230.22,1.52,3.79,400.78,400.48
230.42,1.52,3.80,371.46,399.78
230.62,1.52,3.77,400.78,401.20
230.82,1.52,3.77,391.01,401.20
231.02,1.50,3.77,391.01,398.73
231.22,1.50,3.77,361.68,398.73
231.42,1.52,3.79,303.03,400.48
231.62,1.51,3.79,244.38,399.25
231.82,1.51,3.80,244.38,398.55
232.02,1.52,3.79,205.28,400.48
232.22,1.52,3.79,215.05,400.48
232.42,1.50,3.77,205.28,398.73
232.62,1.51,3.79,185.73,399.25
232.82,1.52,3.80,185.73,399.78
233.02,1.52,3.79,185.73,400.48
233.22,1.53,3.79,156.40,401.71
233.42,1.50,3.79,146.63,398.02
233.62,1.53,3.79,156.40,401.71
233.82,1.50,3.80,156.40,397.32
234.02,1.52,3.79,166.18,400.48
234.22,1.50,3.77,136.85,398.73
234.42,1.51,3.79,156.40,399.25
234.62,1.52,3.79,175.95,400.48
234.82,1.51,3.77,146.63,399.96
235.02,1.52,3.80,175.95,399.78
235.22,1.51,3.77,146.63,399.96
235.42,1.51,3.80,146.63,398.55
235.62,1.50,3.79,136.85,398.02
235.82,1.51,3.80,166.18,398.55
236.02,1.51,3.79,146.63,399.25
236.22,1.51,3.77,175.95,399.96
236.42,1.53,3.79,156.40,401.71
236.62,1.51,3.77,136.85,399.96
236.82,1.52,3.79,136.85,400.48
237.02,1.52,3.80,127.08,399.78
237.22,1.51,3.79,146.63,399.25
237.42,1.51,3.79,136.85,399.25
237.62,1.52,3.79,127.08,400.48
237.82,1.52,3.80,136.85,399.78
238.02,1.50,3.80,107.53,397.32
238.22,1.52,3.80,136.85,399.78
238.42,1.51,3.80,136.85,398.55
238.62,1.51,3.77,107.53,399.96
238.82,1.52,3.79,97.75,400.48
239.02,1.53,3.79,117.30,401.71
239.22,1.52,3.80,136.85,399.78
239.42,1.50,3.79,117.30,398.02
239.62,1.52,3.79,136.85,400.48
239.82,1.51,3.80,107.53,398.55
240.02,1.51,3.80,117.30,398.55
240.22,1.51,3.79,156.40,399.25
240.42,1.51,3.79,107.53,399.25
240.62,1.53,3.80,146.63,401.00
240.82,1.52,3.79,107.53,400.48
241.02,1.52,3.79,136.85,400.48
241.22,1.51,3.79,87.98,399.25
241.42,1.52,3.80,127.08,399.78
241.62,1.51,3.80,107.53,398.55
241.82,1.52,3.79,127.08,400.48
242.02,1.52,3.80,127.08,399.78
242.22,1.50,3.81,97.75,396.62
242.42,1.51,3.79,127.08,399.25
242.62,1.51,3.80,127.08,398.55
242.82,1.51,3.80,107.53,398.55
243.02,1.52,3.80,136.85,399.78
243.22,1.51,3.79,136.85,399.25
243.42,1.51,3.80,127.08,398.55
243.62,1.52,3.81,117.30,399.07
243.82,1.52,3.80,87.98,399.78
244.02,1.50,3.79,107.53,398.02
244.22,1.50,3.79,107.53,398.02
244.42,1.52,3.81,117.30,399.07
244.62,1.51,3.79,146.63,399.25
244.82,1.52,3.80,136.85,399.78
245.02,1.50,3.80,107.53,397.32
245.22,1.50,3.80,146.63,397.32
245.42,1.51,3.81,127.08,397.85
245.62,1.50,3.80,136.85,397.32
245.82,1.50,3.80,146.63,397.32
246.02,1.51,3.79,146.63,399.25
246.22,1.52,3.81,136.85,399.07
246.42,1.52,3.79,156.40,400.48
246.62,1.52,3.80,146.63,399.78
246.82,1.53,3.81,156.40,400.29
247.02,1.51,3.80,127.08,398.55
247.22,1.51,3.81,136.85,397.85
247.42,1.50,3.77,146.63,398.73
247.62,1.52,3.81,146.63,399.07
247.82,1.51,3.81,117.30,397.85
248.02,1.52,3.80,146.63,399.78
248.22,1.51,3.80,136.85,398.55
248.42,1.51,3.80,127.08,398.55
248.62,1.53,3.81,156.40,400.29
248.82,1.50,3.80,156.40,397.32
249.02,1.51,3.81,166.18,397.85
249.22,1.50,3.80,156.40,397.32
249.42,1.52,3.81,166.18,399.07
249.62,1.50,3.83,146.63,395.92
249.82,1.49,3.81,175.95,395.38
250.02,1.52,3.81,166.18,399.07
250.22,1.51,3.80,166.18,398.55
250.42,1.52,3.81,215.05,399.07
250.62,1.52,3.80,234.60,399.78
250.82,1.52,3.81,224.83,399.07
251.02,1.51,3.81,293.26,397.85
251.22,1.51,3.80,322.58,398.55
251.42,1.51,3.81,430.11,397.85
251.62,1.50,3.80,469.21,397.32
251.82,1.53,3.81,488.76,400.29
252.02,1.49,3.81,420.33,395.38
252.22,1.51,3.80,459.43,398.55
252.42,1.51,3.80,508.31,398.55
252.62,1.49,3.80,498.53,396.08
252.82,1.52,3.83,488.76,398.37
253.02,1.53,3.81,469.21,400.29
253.22,1.51,3.81,410.56,397.85
253.42,1.51,3.83,381.23,397.15
253.62,1.52,3.81,381.23,399.07
253.82,1.52,3.81,400.78,399.07
254.02,1.52,3.81,391.01,399.07
254.22,1.51,3.81,361.68,397.85
254.42,1.50,3.80,303.03,397.32
254.62,1.50,3.80,303.03,397.32
254.82,1.51,3.80,312.81,398.55
255.02,1.52,3.80,322.58,399.78
255.22,1.51,3.81,332.36,397.85
255.42,1.50,3.81,361.68,396.62
255.62,1.51,3.81,351.91,397.85
255.82,1.50,3.81,244.38,396.62
256.02,1.51,3.80,215.05,398.55
256.22,1.51,3.83,205.28,397.15
256.42,1.51,3.81,175.95,397.85
256.62,1.52,3.83,205.28,398.37
256.82,1.51,3.81,175.95,397.85
257.02,1.52,3.80,175.95,399.78
257.22,1.51,3.83,146.63,397.15
257.42,1.51,3.81,136.85,397.85
257.62,1.51,3.83,156.40,397.15
257.82,1.51,3.80,136.85,398.55
258.02,1.52,3.83,156.40,398.37
258.22,1.50,3.81,127.08,396.62
258.42,1.52,3.83,146.63,398.37
258.62,1.52,3.81,156.40,399.07
258.82,1.51,3.81,127.08,397.85
259.02,1.52,3.83,117.30,398.37
259.22,1.50,3.81,136.85,396.62
259.42,1.52,3.83,136.85,398.37
259.62,1.50,3.83,136.85,395.92
259.82,1.52,3.81,136.85,399.07
260.02,1.50,3.83,127.08,395.92
260.22,1.51,3.84,136.85,396.45
260.42,1.51,3.84,175.95,396.45
260.62,1.52,3.81,166.18,399.07
260.82,1.52,3.83,156.40,398.37
261.02,1.51,3.83,156.40,397.15
261.22,1.51,3.83,166.18,397.15
261.42,1.52,3.84,156.40,397.67
261.62,1.50,3.83,166.18,395.92
261.82,1.52,3.83,185.73,398.37
262.02,1.50,3.83,156.40,395.92
