Repository: litresperminute/IMPACT-Lab-Thermal-Draw-Tower-Controller

File: Thermal Draw Trials/Akila/Nylon 66_7ch20.0_Grey_DR50.0_059.csv
# material: Nylon 66
# geometry: 7ch
# preform_diameter: 20.0
# material_color: Grey
# temperature_C: 155.0
# drawdown_ratio: 50.0
# trial_number: 059
# operator: Akila
# start_time: 2025-11-18 14:01:53
# notes: More material inside furnace; with the same speeds as 058.
Time(s),Feed(mm/min),Wind(m/min),Diameter(um),Predicted_diameter(um)
1.22,1.49,3.72,127.08,400.35
1.42,1.50,3.72,146.63,401.60
1.62,1.50,3.72,215.05,401.60
1.82,1.50,3.70,195.50,402.32
2.02,1.49,3.72,87.98,400.35
2.22,1.50,3.72,303.03,401.60
2.42,1.49,3.70,166.18,401.07
2.62,1.51,3.72,234.60,402.84
2.82,1.49,3.70,107.53,401.07
3.02,1.49,3.70,175.95,401.07
3.22,1.48,3.72,185.73,399.09
3.42,1.50,3.72,166.18,401.60
3.62,1.51,3.73,263.93,402.12
3.82,1.49,3.70,185.73,401.07
4.02,1.50,3.72,156.40,401.60
4.22,1.50,3.70,185.73,402.32
4.42,1.49,3.73,185.73,399.63
4.62,1.50,3.72,195.50,401.60
4.82,1.48,3.72,156.40,399.09
5.02,1.50,3.72,156.40,401.60
5.22,1.50,3.70,58.65,402.32
5.42,1.50,3.73,185.73,400.87
5.62,1.49,3.70,175.95,401.07
5.82,1.49,3.70,87.98,401.07
6.02,1.50,3.72,136.85,401.60
6.22,1.49,3.70,117.30,401.07
6.42,1.50,3.72,224.83,401.60
6.62,1.49,3.70,156.40,401.07
6.82,1.49,3.72,107.53,400.35
7.02,1.50,3.70,195.50,402.32
7.22,1.51,3.72,175.95,402.84
7.42,1.49,3.70,156.40,401.07
7.62,1.49,3.69,195.50,401.80
7.82,1.50,3.70,107.53,402.32
8.02,1.50,3.72,215.05,401.60
8.22,1.50,3.72,195.50,401.60
8.42,1.49,3.70,107.53,401.07
8.62,1.50,3.72,185.73,401.60
8.82,1.50,3.70,166.18,402.32
9.02,1.51,3.73,283.48,402.12
9.22,1.49,3.70,234.60,401.07
9.42,1.51,3.72,136.85,402.84
9.62,1.50,3.72,175.95,401.60
9.82,1.51,3.72,175.95,402.84
10.02,1.49,3.72,156.40,400.35
10.22,1.48,3.72,146.63,399.09
10.42,1.49,3.72,215.05,400.35
10.62,1.50,3.70,175.95,402.32
10.82,1.50,3.72,127.08,401.60
11.02,1.50,3.73,175.95,400.87
11.22,1.49,3.70,117.30,401.07
11.42,1.50,3.72,175.95,401.60
11.62,1.49,3.70,156.40,401.07
11.82,1.48,3.73,195.50,398.38
12.02,1.49,3.70,166.18,401.07
12.22,1.49,3.72,185.73,400.35
12.42,1.49,3.72,156.40,400.35
12.62,1.48,3.70,107.53,399.82
12.82,1.51,3.72,195.50,402.84
13.02,1.49,3.70,195.50,401.07
13.22,1.50,3.72,273.70,401.60
13.42,1.51,3.70,185.73,403.57
13.62,1.49,3.70,156.40,401.07
13.82,1.50,3.72,48.88,401.60
14.02,1.49,3.72,332.36,400.35
14.22,1.50,3.73,156.40,400.87
14.42,1.49,3.70,185.73,401.07
14.62,1.51,3.72,175.95,402.84
14.82,1.49,3.70,175.95,401.07
15.02,1.49,3.70,215.05,401.07
15.22,1.51,3.70,185.73,403.57
15.42,1.49,3.70,156.40,401.07
15.62,1.51,3.72,146.63,402.84
15.82,1.49,3.73,156.40,399.63
16.02,1.50,3.72,263.93,401.60
16.22,1.50,3.70,175.95,402.32
16.42,1.50,3.73,175.95,400.87
16.62,1.49,3.72,205.28,400.35
16.82,1.49,3.70,156.40,401.07
17.02,1.50,3.70,146.63,402.32
17.22,1.49,3.70,156.40,401.07
17.42,1.50,3.72,215.05,401.60
17.62,1.50,3.70,244.38,402.32
17.82,1.51,3.72,205.28,402.84
18.02,1.50,3.72,205.28,401.60
18.22,1.50,3.70,576.74,402.32
18.42,1.50,3.70,244.38,402.32
18.62,1.49,3.72,195.50,400.35
18.82,1.49,3.72,136.85,400.35
19.02,1.48,3.70,205.28,399.82
19.22,1.50,3.72,234.60,401.60
19.42,1.50,3.72,224.83,401.60
19.62,1.51,3.70,273.70,403.57
19.82,1.50,3.72,273.70,401.60
20.02,1.49,3.70,293.26,401.07
20.22,1.50,3.72,283.48,401.60
20.42,1.48,3.69,273.70,400.54
20.62,1.49,3.72,293.26,400.35
20.82,1.50,3.72,195.50,401.60
21.02,1.51,3.72,332.36,402.84
21.22,1.50,3.70,459.43,402.32
21.42,1.49,3.70,312.81,401.07
21.62,1.50,3.72,263.93,401.60
21.82,1.48,3.70,283.48,399.82
22.02,1.50,3.72,322.58,401.60
22.22,1.49,3.70,224.83,401.07
22.42,1.49,3.72,224.83,400.35
22.62,1.50,3.72,224.83,401.60
22.82,1.51,3.72,312.81,402.84
23.02,1.49,3.73,234.60,399.63
23.22,1.49,3.70,234.60,401.07
23.42,1.50,3.72,234.60,401.60
23.62,1.50,3.73,254.15,400.87
23.82,1.50,3.73,215.05,400.87
24.02,1.48,3.72,156.40,399.09
24.22,1.49,3.72,146.63,400.35
24.42,1.50,3.70,224.83,402.32
24.62,1.50,3.72,136.85,401.60
24.82,1.49,3.72,312.81,400.35
25.02,1.49,3.72,303.03,400.35
25.22,1.49,3.72,263.93,400.35
25.42,1.49,3.73,185.73,399.63
25.62,1.50,3.72,87.98,401.60
25.82,1.48,3.70,263.93,399.82
26.02,1.50,3.72,107.53,401.60
26.22,1.49,3.70,136.85,401.07
26.42,1.50,3.72,234.60,401.60
26.62,1.49,3.70,224.83,401.07
26.82,1.49,3.72,185.73,400.35
27.02,1.50,3.70,146.63,402.32
27.22,1.49,3.70,156.40,401.07
27.42,1.50,3.72,254.15,401.60
27.62,1.48,3.72,136.85,399.09
27.82,1.51,3.72,166.18,402.84
28.02,1.49,3.70,273.70,401.07
28.22,1.51,3.70,78.20,403.57
28.42,1.50,3.70,195.50,402.32
28.62,1.49,3.72,185.73,400.35
28.82,1.49,3.72,117.30,400.35
29.02,1.50,3.70,175.95,402.32
29.22,1.50,3.72,146.63,401.60
29.42,1.49,3.72,185.73,400.35
29.62,1.50,3.73,185.73,400.87
29.82,1.49,3.72,9.78,400.35
30.02,1.49,3.70,175.95,401.07
30.22,1.50,3.72,175.95,401.60
30.42,1.50,3.72,224.83,401.60
30.62,1.49,3.72,234.60,400.35
30.82,1.49,3.70,146.63,401.07
31.02,1.49,3.72,244.38,400.35
31.22,1.51,3.73,146.63,402.12
31.42,1.50,3.70,136.85,402.32
31.62,1.50,3.72,312.81,401.60
31.82,1.48,3.70,48.88,399.82
32.02,1.51,3.73,283.48,402.12
32.22,1.50,3.72,322.58,401.60
32.42,1.49,3.72,136.85,400.35
32.62,1.50,3.72,263.93,401.60
32.82,1.50,3.70,215.05,402.32
33.02,1.50,3.72,195.50,401.60
33.22,1.48,3.70,342.13,399.82
33.42,1.51,3.72,156.40,402.84
33.62,1.51,3.72,0.00,402.84
33.82,1.51,3.72,185.73,402.84
34.02,1.50,3.73,87.98,400.87
34.22,1.49,3.70,263.93,401.07
34.42,1.51,3.72,303.03,402.84
34.62,1.50,3.70,0.00,402.32
34.82,1.50,3.70,146.63,402.32
35.02,1.49,3.70,205.28,401.07
35.22,1.50,3.72,175.95,401.60
35.42,1.50,3.70,263.93,402.32
35.62,1.50,3.72,146.63,401.60
35.82,1.48,3.70,0.00,399.82
36.02,1.50,3.70,303.03,402.32
36.22,1.51,3.70,293.26,403.57
36.42,1.49,3.72,175.95,400.35
36.62,1.50,3.72,185.73,401.60
36.82,1.49,3.72,9.78,400.35
37.02,1.48,3.72,87.98,399.09
37.22,1.50,3.72,156.40,401.60
37.42,1.50,3.70,156.40,402.32
37.62,1.51,3.72,136.85,402.84
37.82,1.47,3.70,254.15,398.56
38.02,1.50,3.72,166.18,401.60
38.22,1.50,3.70,303.03,402.32
38.42,1.50,3.73,87.98,400.87
38.62,1.50,3.72,136.85,401.60
38.82,1.50,3.72,136.85,401.60
39.02,1.49,3.72,146.63,400.35
39.22,1.49,3.70,166.18,401.07
39.42,1.50,3.72,205.28,401.60
39.62,1.49,3.72,0.00,400.35
39.82,1.50,3.70,175.95,402.32
40.02,1.49,3.69,234.60,401.80
40.22,1.50,3.70,166.18,402.32
40.42,1.50,3.72,234.60,401.60
40.62,1.50,3.70,185.73,402.32
40.82,1.48,3.72,273.70,399.09
41.02,1.48,3.72,68.43,399.09
41.22,1.50,3.70,117.30,402.32
41.42,1.48,3.70,224.83,399.82
41.62,1.50,3.72,283.48,401.60
41.82,1.49,3.72,322.58,400.35
42.02,1.50,3.70,175.95,402.32
42.22,1.49,3.72,224.83,400.35
42.42,1.49,3.72,127.08,400.35
42.62,1.49,3.70,97.75,401.07
42.82,1.49,3.70,127.08,401.07
43.02,1.50,3.72,136.85,401.60
43.22,1.50,3.72,391.01,401.60
43.42,1.51,3.73,156.40,402.12
43.62,1.50,3.72,175.95,401.60
43.82,1.50,3.69,68.43,403.05
44.02,1.50,3.70,146.63,402.32
44.22,1.48,3.70,127.08,399.82
44.42,1.49,3.73,117.30,399.63
44.62,1.50,3.70,273.70,402.32
44.82,1.49,3.70,127.08,401.07
45.02,1.50,3.72,215.05,401.60
45.22,1.51,3.72,19.55,402.84
45.42,1.50,3.70,136.85,402.32
45.62,1.50,3.70,136.85,402.32
45.82,1.50,3.72,322.58,401.60
46.02,1.49,3.70,127.08,401.07
46.22,1.49,3.72,263.93,400.35
46.42,1.50,3.72,322.58,401.60
46.62,1.49,3.70,185.73,401.07
46.82,1.51,3.72,224.83,402.84
47.02,1.49,3.70,146.63,401.07
47.22,1.50,3.72,127.08,401.60
47.42,1.50,3.72,146.63,401.60
47.62,1.48,3.72,185.73,399.09
47.82,1.48,3.70,156.40,399.82
48.02,1.49,3.72,166.18,400.35
48.22,1.50,3.73,156.40,400.87
48.42,1.48,3.70,156.40,399.82
48.62,1.50,3.72,195.50,401.60
48.82,1.49,3.69,195.50,401.80
49.02,1.51,3.72,215.05,402.84
49.22,1.50,3.72,263.93,401.60
49.42,1.49,3.69,156.40,401.80
49.62,1.50,3.73,234.60,400.87
49.82,1.49,3.72,175.95,400.35
50.02,1.51,3.73,127.08,402.12
50.22,1.50,3.72,224.83,401.60
50.42,1.50,3.72,244.38,401.60
50.62,1.49,3.70,136.85,401.07
50.82,1.49,3.70,215.05,401.07
51.02,1.50,3.70,244.38,402.32
51.22,1.50,3.70,166.18,402.32
51.42,1.51,3.70,293.26,403.57
51.62,1.48,3.70,244.38,399.82
51.82,1.51,3.73,361.68,402.12
52.02,1.49,3.70,273.70,401.07
52.22,1.50,3.70,430.11,402.32
52.42,1.49,3.70,283.48,401.07
52.62,1.49,3.72,293.26,400.35
52.82,1.49,3.72,400.78,400.35
53.02,1.51,3.70,322.58,403.57
53.22,1.50,3.70,87.98,402.32
53.42,1.48,3.70,430.11,399.82
53.62,1.50,3.70,195.50,402.32
53.82,1.50,3.72,351.91,401.60
54.02,1.49,3.70,224.83,401.07
54.22,1.50,3.73,224.83,400.87
54.42,1.48,3.70,185.73,399.82
54.62,1.49,3.73,312.81,399.63
54.82,1.50,3.69,185.73,403.05
55.02,1.49,3.72,0.00,400.35
55.22,1.50,3.72,156.40,401.60
55.42,1.51,3.72,195.50,402.84
55.62,1.50,3.72,234.60,401.60
55.82,1.51,3.70,224.83,403.57
56.02,1.50,3.70,117.30,402.32
56.22,1.49,3.69,19.55,401.80
56.42,1.49,3.70,224.83,401.07
56.62,1.50,3.70,107.53,402.32
56.82,1.49,3.72,215.05,400.35
57.02,1.51,3.72,195.50,402.84
57.22,1.48,3.70,0.00,399.82
57.42,1.50,3.73,312.81,400.87
57.62,1.51,3.69,39.10,404.30
57.82,1.51,3.69,39.10,404.30
58.02,1.50,3.72,68.43,401.60
58.22,1.50,3.72,391.01,401.60
58.42,1.51,3.72,215.05,402.84
58.62,1.48,3.70,136.85,399.82
58.82,1.50,3.72,68.43,401.60
59.02,1.49,3.72,303.03,400.35
59.22,1.49,3.72,283.48,400.35
59.42,1.49,3.72,156.40,400.35
59.62,1.49,3.70,156.40,401.07
59.82,1.50,3.72,58.65,401.60
60.02,1.49,3.72,185.73,400.35
60.22,1.51,3.70,371.46,403.57
60.42,1.50,3.72,87.98,401.60
60.62,1.48,3.70,19.55,399.82
60.82,1.50,3.72,166.18,401.60
61.02,1.48,3.72,175.95,399.09
61.22,1.48,3.72,205.28,399.09
61.42,1.50,3.70,48.88,402.32
61.62,1.49,3.70,117.30,401.07
61.82,1.50,3.72,117.30,401.60
62.02,1.49,3.70,234.60,401.07
62.22,1.50,3.72,430.11,401.60
62.42,1.50,3.70,303.03,402.32
62.62,1.51,3.73,254.15,402.12
62.82,1.50,3.72,117.30,401.60
63.02,1.49,3.72,58.65,400.35
63.22,1.50,3.72,234.60,401.60
63.42,1.49,3.70,156.40,401.07
63.62,1.49,3.72,254.15,400.35
63.82,1.50,3.72,224.83,401.60
64.02,1.49,3.70,254.15,401.07
64.22,1.50,3.72,254.15,401.60
64.42,1.50,3.72,156.40,401.60
64.62,1.51,3.70,273.70,403.57
64.82,1.49,3.72,322.58,400.35
65.02,1.49,3.72,254.15,400.35
65.22,1.50,3.70,361.68,402.32
65.42,1.50,3.70,303.03,402.32
65.62,1.50,3.72,166.18,401.60
65.82,1.49,3.70,273.70,401.07
66.02,1.49,3.72,371.46,400.35
66.22,1.51,3.70,136.85,403.57
66.42,1.49,3.72,449.66,400.35
66.62,1.49,3.72,166.18,400.35
66.82,1.49,3.70,78.20,401.07
67.02,1.50,3.72,283.48,401.60
67.22,1.50,3.70,215.05,402.32
67.42,1.50,3.72,312.81,401.60
67.62,1.50,3.70,195.50,402.32
67.82,1.50,3.72,215.05,401.60
68.02,1.51,3.70,244.38,403.57
68.22,1.48,3.72,215.05,399.09
68.42,1.51,3.72,195.50,402.84
68.62,1.49,3.70,273.70,401.07
68.82,1.50,3.73,97.75,400.87
69.02,1.49,3.70,283.48,401.07
69.22,1.50,3.72,205.28,401.60
69.42,1.51,3.72,254.15,402.84
69.62,1.48,3.70,215.05,399.82
69.82,1.51,3.72,312.81,402.84
70.02,1.49,3.70,293.26,401.07
70.22,1.50,3.72,234.60,401.60
70.42,1.51,3.72,156.40,402.84
70.62,1.49,3.72,195.50,400.35
70.82,1.49,3.70,263.93,401.07
71.02,1.51,3.72,185.73,402.84
71.22,1.50,3.72,224.83,401.60
71.42,1.49,3.72,254.15,400.35
71.62,1.49,3.72,224.83,400.35
71.82,1.50,3.70,185.73,402.32
72.02,1.51,3.70,136.85,403.57
72.22,1.50,3.72,166.18,401.60
72.42,1.49,3.70,175.95,401.07
72.62,1.49,3.72,303.03,400.35
72.82,1.50,3.70,224.83,402.32
73.02,1.50,3.72,224.83,401.60
73.22,1.50,3.70,195.50,402.32
73.42,1.49,3.72,205.28,400.35
73.62,1.50,3.70,136.85,402.32
73.82,1.48,3.72,146.63,399.09
74.02,1.50,3.72,195.50,401.60
74.22,1.48,3.70,97.75,399.82
74.42,1.51,3.72,224.83,402.84
74.62,1.49,3.70,185.73,401.07
74.82,1.51,3.72,117.30,402.84
75.02,1.50,3.72,136.85,401.60
75.22,1.50,3.70,195.50,402.32
75.42,1.50,3.70,205.28,402.32
75.62,1.50,3.72,185.73,401.60
75.82,1.50,3.72,166.18,401.60
76.02,1.48,3.72,146.63,399.09
76.22,1.49,3.70,342.13,401.07
76.42,1.50,3.70,97.75,402.32
76.62,1.50,3.72,156.40,401.60
76.82,1.50,3.72,156.40,401.60
77.02,1.50,3.70,244.38,402.32
77.22,1.49,3.70,117.30,401.07
77.42,1.48,3.70,166.18,399.82
77.62,1.49,3.72,29.33,400.35
77.82,1.49,3.70,127.08,401.07
78.02,1.50,3.72,127.08,401.60
78.22,1.49,3.69,117.30,401.80
78.42,1.50,3.72,195.50,401.60
78.62,1.49,3.72,244.38,400.35
78.82,1.50,3.73,215.05,400.87
79.02,1.50,3.70,195.50,402.32
79.22,1.51,3.70,117.30,403.57
79.42,1.50,3.72,205.28,401.60
79.62,1.49,3.73,68.43,399.63
79.82,1.49,3.70,146.63,401.07
80.02,1.50,3.70,254.15,402.32
80.22,1.50,3.72,166.18,401.60
80.42,1.49,3.72,146.63,400.35
80.62,1.50,3.72,205.28,401.60
80.82,1.49,3.70,107.53,401.07
81.02,1.49,3.70,215.05,401.07
81.22,1.49,3.70,381.23,401.07
81.42,1.49,3.70,205.28,401.07
81.62,1.51,3.72,156.40,402.84
81.82,1.51,3.70,156.40,403.57
82.02,1.51,3.73,146.63,402.12
82.22,1.50,3.70,127.08,402.32
82.42,1.51,3.72,254.15,402.84
82.62,1.50,3.72,0.00,401.60
82.82,1.49,3.70,185.73,401.07
83.02,1.50,3.70,146.63,402.32
83.22,1.49,3.72,58.65,400.35
83.42,1.50,3.72,175.95,401.60
83.62,1.50,3.69,0.00,403.05
83.82,1.51,3.72,0.00,402.84
84.02,1.50,3.70,303.03,402.32
84.22,1.51,3.72,87.98,402.84
84.42,1.49,3.70,195.50,401.07
84.62,1.51,3.72,146.63,402.84
84.82,1.49,3.72,254.15,400.35
85.02,1.49,3.73,127.08,399.63
85.22,1.49,3.72,127.08,400.35
85.42,1.50,3.72,263.93,401.60
85.62,1.51,3.72,127.08,402.84
85.82,1.50,3.70,224.83,402.32
86.02,1.49,3.69,87.98,401.80
86.22,1.49,3.70,136.85,401.07
86.42,1.50,3.70,185.73,402.32
86.62,1.50,3.72,244.38,401.60
86.82,1.48,3.70,146.63,399.82
87.02,1.51,3.72,185.73,402.84
87.22,1.50,3.69,224.83,403.05
87.42,1.51,3.70,195.50,403.57
87.62,1.50,3.72,224.83,401.60
87.82,1.49,3.70,224.83,401.07
88.02,1.49,3.72,263.93,400.35
88.22,1.51,3.72,224.83,402.84
88.42,1.51,3.73,205.28,402.12
88.62,1.49,3.70,224.83,401.07
88.82,1.50,3.72,293.26,401.60
89.02,1.49,3.70,0.00,401.07
89.22,1.50,3.70,205.28,402.32
89.42,1.48,3.70,58.65,399.82
89.62,1.51,3.70,78.20,403.57
89.82,1.50,3.72,175.95,401.60
90.02,1.51,3.72,156.40,402.84
90.22,1.50,3.72,293.26,401.60
90.42,1.48,3.72,156.40,399.09
90.62,1.49,3.70,234.60,401.07
90.82,1.50,3.70,312.81,402.32
91.02,1.50,3.72,244.38,401.60
91.22,1.50,3.72,127.08,401.60
91.42,1.50,3.72,293.26,401.60
91.62,1.50,3.70,322.58,402.32
91.82,1.49,3.72,254.15,400.35
92.02,1.49,3.70,215.05,401.07
92.22,1.49,3.72,195.50,400.35
92.42,1.50,3.70,263.93,402.32
92.62,1.49,3.70,224.83,401.07
92.82,1.50,3.70,244.38,402.32
93.02,1.49,3.70,117.30,401.07
93.22,1.51,3.72,263.93,402.84
93.42,1.49,3.72,263.93,400.35
93.62,1.50,3.72,166.18,401.60
93.82,1.49,3.70,58.65,401.07
94.02,1.49,3.72,224.83,400.35
94.22,1.50,3.70,244.38,402.32
94.42,1.50,3.72,175.95,401.60
94.62,1.50,3.72,146.63,401.60
94.82,1.50,3.70,136.85,402.32
95.02,1.49,3.72,195.50,400.35
95.22,1.49,3.72,0.00,400.35
95.42,1.51,3.72,0.00,402.84
95.62,1.48,3.72,136.85,399.09
95.82,1.48,3.72,215.05,399.09
96.02,1.50,3.69,146.63,403.05
96.22,1.48,3.70,136.85,399.82
96.42,1.50,3.70,312.81,402.32
96.62,1.49,3.70,127.08,401.07
96.82,1.49,3.72,175.95,400.35
97.02,1.50,3.73,175.95,400.87
97.22,1.51,3.73,273.70,402.12
97.42,1.48,3.70,146.63,399.82
97.62,1.51,3.70,136.85,403.57
97.82,1.50,3.70,29.33,402.32
98.02,1.50,3.70,205.28,402.32
98.22,1.50,3.72,175.95,401.60
98.42,1.51,3.72,136.85,402.84
98.62,1.49,3.72,146.63,400.35
98.82,1.50,3.70,87.98,402.32
99.02,1.51,3.72,127.08,402.84
99.22,1.49,3.70,136.85,401.07
99.42,1.50,3.72,205.28,401.60
99.62,1.50,3.70,48.88,402.32
99.82,1.50,3.73,39.10,400.87
100.02,1.50,3.72,107.53,401.60
100.22,1.49,3.72,136.85,400.35
100.42,1.48,3.72,185.73,399.09
100.62,1.51,3.70,146.63,403.57
100.82,1.50,3.70,78.20,402.32
101.02,1.48,3.73,244.38,398.38
101.22,1.51,3.72,146.63,402.84
101.42,1.50,3.69,68.43,403.05
101.62,1.51,3.70,224.83,403.57
101.82,1.50,3.72,410.56,401.60
102.02,1.48,3.72,185.73,399.09
102.22,1.50,3.70,87.98,402.32
102.42,1.49,3.70,234.60,401.07
102.62,1.50,3.72,195.50,401.60
102.82,1.48,3.70,0.00,399.82
103.02,1.51,3.72,254.15,402.84
103.22,1.50,3.70,136.85,402.32
103.42,1.51,3.70,185.73,403.57
103.62,1.50,3.72,254.15,401.60
103.82,1.49,3.70,146.63,401.07
104.02,1.51,3.72,283.48,402.84
104.22,1.50,3.70,117.30,402.32
104.42,1.50,3.70,58.65,402.32
104.62,1.49,3.72,156.40,400.35
104.82,1.51,3.72,273.70,402.84
105.02,1.50,3.70,107.53,402.32
105.22,1.50,3.73,195.50,400.87
105.42,1.50,3.69,185.73,403.05
105.62,1.49,3.72,234.60,400.35
105.82,1.50,3.72,215.05,401.60
106.02,1.49,3.72,263.93,400.35
106.22,1.50,3.72,97.75,401.60
106.42,1.49,3.70,58.65,401.07
106.62,1.50,3.72,156.40,401.60
106.82,1.50,3.70,146.63,402.32
107.02,1.50,3.70,263.93,402.32
107.22,1.50,3.72,136.85,401.60
107.42,1.48,3.72,97.75,399.09
107.62,1.50,3.70,205.28,402.32
107.82,1.48,3.72,195.50,399.09
108.02,1.50,3.72,205.28,401.60
108.22,1.50,3.70,0.00,402.32
108.42,1.50,3.72,127.08,401.60
108.62,1.49,3.72,175.95,400.35
108.82,1.51,3.72,156.40,402.84
109.02,1.50,3.70,146.63,402.32
109.22,1.49,3.72,303.03,400.35
109.42,1.49,3.70,156.40,401.07
109.62,1.50,3.72,146.63,401.60
109.82,1.48,3.70,273.70,399.82
110.02,1.48,3.70,293.26,399.82
110.22,1.50,3.72,263.93,401.60
110.42,1.49,3.70,107.53,401.07
110.62,1.51,3.72,29.33,402.84
110.82,1.48,3.70,97.75,399.82
111.02,1.51,3.72,234.60,402.84
111.22,1.49,3.72,136.85,400.35
111.42,1.50,3.70,29.33,402.32
111.62,1.51,3.69,244.38,404.30
111.82,1.50,3.70,175.95,402.32
112.02,1.49,3.72,342.13,400.35
112.22,1.49,3.72,156.40,400.35
112.42,1.50,3.72,195.50,401.60
112.62,1.48,3.72,87.98,399.09
112.82,1.48,3.72,68.43,399.09
113.02,1.48,3.70,195.50,399.82
113.22,1.51,3.70,195.50,403.57
113.42,1.50,3.72,283.48,401.60
113.62,1.49,3.70,136.85,401.07
113.82,1.50,3.72,254.15,401.60
114.02,1.51,3.70,205.28,403.57
114.22,1.49,3.72,215.05,400.35
114.42,1.49,3.70,205.28,401.07
114.62,1.50,3.72,175.95,401.60
114.82,1.50,3.69,185.73,403.05
115.02,1.51,3.70,205.28,403.57
115.22,1.49,3.70,254.15,401.07
115.42,1.49,3.72,303.03,400.35
115.62,1.51,3.72,361.68,402.84
115.82,1.50,3.72,263.93,401.60
116.02,1.50,3.73,342.13,400.87
116.22,1.48,3.69,244.38,400.54
116.42,1.51,3.72,185.73,402.84
116.62,1.50,3.72,420.33,401.60
116.82,1.49,3.70,273.70,401.07
117.02,1.50,3.73,263.93,400.87
117.22,1.50,3.70,586.51,402.32
117.42,1.51,3.72,166.18,402.84
117.62,1.50,3.70,215.05,402.32
117.82,1.49,3.72,449.66,400.35
118.02,1.49,3.73,156.40,399.63
118.22,1.49,3.72,146.63,400.35
118.42,1.50,3.70,166.18,402.32
118.62,1.49,3.70,224.83,401.07
118.82,1.49,3.70,117.30,401.07
119.02,1.49,3.73,136.85,399.63
119.22,1.49,3.72,205.28,400.35
119.42,1.50,3.72,146.63,401.60
119.62,1.51,3.72,185.73,402.84
119.82,1.47,3.72,224.83,397.84
120.02,1.50,3.70,185.73,402.32
120.22,1.50,3.70,156.40,402.32
120.42,1.51,3.70,175.95,403.57
120.62,1.50,3.70,244.38,402.32
120.82,1.51,3.72,175.95,402.84
121.02,1.50,3.72,342.13,401.60
121.22,1.49,3.70,78.20,401.07
121.42,1.48,3.70,146.63,399.82
121.62,1.48,3.73,146.63,398.38
121.82,1.50,3.72,97.75,401.60
122.02,1.50,3.70,146.63,402.32
122.22,1.50,3.68,127.08,403.79
122.42,1.48,3.70,107.53,399.82
122.62,1.51,3.70,127.08,403.57
122.82,1.51,3.70,107.53,403.57
123.02,1.49,3.72,156.40,400.35
123.22,1.50,3.72,146.63,401.60
123.42,1.49,3.72,156.40,400.35
123.62,1.50,3.70,185.73,402.32
123.82,1.48,3.70,156.40,399.82
124.02,1.50,3.72,312.81,401.60
124.22,1.49,3.70,117.30,401.07
124.42,1.51,3.72,146.63,402.84
124.62,1.49,3.70,195.50,401.07
124.82,1.50,3.72,68.43,401.60
125.02,1.49,3.73,87.98,399.63
125.22,1.49,3.72,58.65,400.35
125.42,1.49,3.72,107.53,400.35
125.62,1.49,3.70,68.43,401.07
125.82,1.51,3.73,136.85,402.12
126.02,1.49,3.70,78.20,401.07
126.22,1.49,3.72,156.40,400.35
126.42,1.49,3.72,175.95,400.35
126.62,1.49,3.72,136.85,400.35
126.82,1.50,3.73,146.63,400.87
127.02,1.50,3.70,166.18,402.32
127.22,1.50,3.72,9.78,401.60
127.42,1.49,3.70,0.00,401.07
127.62,1.50,3.72,0.00,401.60
127.82,1.49,3.70,146.63,401.07
128.02,1.49,3.72,127.08,400.35
128.22,1.50,3.72,107.53,401.60
128.42,1.48,3.72,68.43,399.09
128.62,1.51,3.72,146.63,402.84
128.82,1.49,3.72,166.18,400.35
129.02,1.50,3.72,107.53,401.60
129.22,1.50,3.69,87.98,403.05
129.42,1.50,3.72,156.40,401.60
129.62,1.51,3.72,68.43,402.84
129.82,1.49,3.72,234.60,400.35
130.02,1.50,3.72,117.30,401.60
130.22,1.50,3.69,107.53,403.05
130.42,1.50,3.70,146.63,402.32
130.62,1.49,3.70,107.53,401.07
130.82,1.49,3.70,156.40,401.07
131.02,1.50,3.70,127.08,402.32
131.22,1.50,3.72,273.70,401.60
131.42,1.51,3.72,175.95,402.84
131.62,1.49,3.72,185.73,400.35
131.82,1.49,3.73,107.53,399.63
132.02,1.50,3.70,224.83,402.32
132.22,1.50,3.70,166.18,402.32
132.42,1.49,3.70,117.30,401.07
132.62,1.50,3.72,87.98,401.60
132.82,1.49,3.72,127.08,400.35
133.02,1.50,3.72,127.08,401.60
133.22,1.51,3.72,127.08,402.84
133.42,1.48,3.72,146.63,399.09
133.62,1.48,3.72,156.40,399.09
133.82,1.50,3.70,127.08,402.32
134.02,1.49,3.73,107.53,399.63
134.22,1.49,3.70,156.40,401.07
134.42,1.48,3.69,136.85,400.54
134.62,1.49,3.72,156.40,400.35
134.82,1.50,3.70,146.63,402.32
135.02,1.51,3.72,127.08,402.84
135.22,1.48,3.73,58.65,398.38
135.42,1.49,3.72,127.08,400.35
135.62,1.49,3.70,136.85,401.07
135.82,1.49,3.70,146.63,401.07
136.02,1.50,3.72,234.60,401.60
136.22,1.48,3.72,127.08,399.09
136.42,1.49,3.72,146.63,400.35
136.62,1.49,3.70,127.08,401.07
136.82,1.49,3.72,117.30,400.35
137.02,1.48,3.72,117.30,399.09
137.22,1.50,3.72,156.40,401.60
137.42,1.49,3.70,97.75,401.07
137.62,1.50,3.72,107.53,401.60
137.82,1.50,3.72,136.85,401.60
138.02,1.49,3.70,78.20,401.07
138.22,1.49,3.70,107.53,401.07
138.42,1.50,3.70,136.85,402.32
138.62,1.50,3.72,107.53,401.60
138.82,1.48,3.70,146.63,399.82
139.02,1.49,3.73,117.30,399.63
139.22,1.50,3.70,87.98,402.32
139.42,1.48,3.70,68.43,399.82
139.62,1.50,3.70,156.40,402.32
139.82,1.49,3.70,156.40,401.07
140.02,1.49,3.72,19.55,400.35
140.22,1.49,3.72,127.08,400.35
140.42,1.50,3.72,107.53,401.60
140.62,1.50,3.70,127.08,402.32
140.82,1.50,3.70,195.50,402.32
141.02,1.50,3.73,136.85,400.87
141.22,1.48,3.70,117.30,399.82
141.42,1.50,3.72,48.88,401.60
141.62,1.49,3.72,156.40,400.35
141.82,1.50,3.72,58.65,401.60
142.02,1.50,3.70,117.30,402.32
142.22,1.49,3.70,87.98,401.07
142.42,1.51,3.72,166.18,402.84
142.62,1.50,3.70,107.53,402.32
142.82,1.50,3.72,68.43,401.60
143.02,1.50,3.70,127.08,402.32
143.22,1.50,3.70,97.75,402.32
143.42,1.50,3.70,97.75,402.32
143.62,1.50,3.72,205.28,401.60
143.82,1.50,3.70,146.63,402.32
144.02,1.48,3.70,78.20,399.82
144.22,1.51,3.70,175.95,403.57
144.42,1.48,3.70,107.53,399.82
144.62,1.49,3.72,215.05,400.35
144.82,1.51,3.70,175.95,403.57
145.02,1.51,3.72,78.20,402.84
145.22,1.51,3.72,244.38,402.84
145.42,1.48,3.73,205.28,398.38
145.62,1.50,3.74,58.65,400.15
145.82,1.48,3.70,195.50,399.82
146.02,1.50,3.70,127.08,402.32
146.22,1.50,3.72,224.83,401.60
146.42,1.50,3.70,87.98,402.32
146.62,1.48,3.70,224.83,399.82
146.82,1.49,3.70,175.95,401.07
147.02,1.50,3.72,9.78,401.60
147.22,1.49,3.70,107.53,401.07
147.42,1.50,3.72,185.73,401.60
147.62,1.48,3.70,19.55,399.82
147.82,1.50,3.73,0.00,400.87
148.02,1.49,3.70,400.78,401.07
148.22,1.49,3.70,175.95,401.07
148.42,1.49,3.72,224.83,400.35
148.62,1.50,3.70,322.58,402.32
148.82,1.50,3.74,39.10,400.15
149.02,1.49,3.72,175.95,400.35
149.22,1.49,3.73,234.60,399.63
149.42,1.50,3.70,244.38,402.32
149.62,1.51,3.70,205.28,403.57
149.82,1.50,3.73,0.00,400.87
150.02,1.49,3.70,166.18,401.07
150.22,1.49,3.72,342.13,400.35
150.42,1.49,3.70,175.95,401.07
150.62,1.50,3.70,175.95,402.32
150.82,1.48,3.70,185.73,399.82
151.02,1.50,3.70,195.50,402.32
151.22,1.50,3.69,87.98,403.05
151.42,1.50,3.72,185.73,401.60
151.62,1.50,3.70,127.08,402.32
151.82,1.50,3.70,156.40,402.32
152.02,1.49,3.72,273.70,400.35
152.22,1.49,3.70,215.05,401.07
152.42,1.50,3.70,244.38,402.32
152.62,1.50,3.70,117.30,402.32
152.82,1.49,3.70,254.15,401.07
153.02,1.50,3.69,195.50,403.05
153.22,1.49,3.70,156.40,401.07
153.42,1.50,3.72,107.53,401.60
153.62,1.48,3.72,136.85,399.09
153.82,1.49,3.72,185.73,400.35
154.02,1.48,3.69,273.70,400.54
154.22,1.51,3.70,156.40,403.57
154.42,1.49,3.73,136.85,399.63
154.62,1.51,3.72,175.95,402.84

File: Thermal Draw Trials/Akila/Nylon 66_cyl20.0_Grey_DR50.0_042.csv (part 1 of 2)
# material: Nylon 66
# geometry: cyl
# preform_diameter: 20.0
# material_color: Grey
# temperature_C: 175.0
# drawdown_ratio: 50.0
# trial_number: 042
# operator: Akila
# start_time: 2025-11-06 10:51:23
# notes: Both ends sealed closed
Time(s),Feed(mm/min),Wind(m/min),Diameter(um),Predicted_diameter(um)
1.22,2.01,5.06,478.98,398.72
1.42,2.01,5.07,439.88,398.20
1.62,2.00,5.07,400.78,397.27
1.82,2.00,5.06,351.91,397.80
2.02,2.01,5.06,361.68,398.72
2.22,1.99,5.07,312.81,396.35
2.42,2.01,5.06,332.36,398.72
2.62,2.01,5.07,371.46,398.20
2.82,2.00,5.07,361.68,397.27
3.02,2.01,5.06,420.33,398.72
3.22,2.01,5.06,449.66,398.72
3.42,2.00,5.07,478.98,397.27
3.62,2.01,5.07,498.53,398.20
3.82,2.00,5.07,478.98,397.27
4.02,2.01,5.07,410.56,398.20
4.22,1.99,5.07,361.68,396.35
4.42,2.00,5.07,400.78,397.27
4.62,1.99,5.06,410.56,396.87
4.82,2.00,5.07,410.56,397.27
5.02,2.00,5.07,410.56,397.27
5.22,2.00,5.06,430.11,397.80
5.42,2.01,5.07,400.78,398.20
5.62,1.99,5.06,400.78,396.87
5.82,2.01,5.05,439.88,399.25
6.02,1.99,5.07,449.66,396.35
6.22,2.00,5.07,430.11,397.27
6.42,2.00,5.07,381.23,397.27
6.62,2.00,5.06,332.36,397.80
6.82,2.00,5.07,332.36,397.27
7.02,1.99,5.07,342.13,396.35
7.22,2.00,5.06,371.46,397.80
7.42,2.01,5.06,371.46,398.72
7.62,1.99,5.06,361.68,396.87
7.82,2.01,5.07,371.46,398.20
8.02,2.01,5.07,410.56,398.20
8.22,2.01,5.06,420.33,398.72
8.42,1.99,5.07,469.21,396.35
8.62,2.00,5.06,547.41,397.80
8.82,2.00,5.06,498.53,397.80
9.02,2.00,5.07,459.43,397.27
9.22,2.00,5.07,478.98,397.27
9.42,1.99,5.05,459.43,397.40
9.62,2.00,5.05,508.31,398.33
9.82,1.99,5.06,576.74,396.87
10.02,2.00,5.05,742.91,398.33
10.22,1.99,5.06,664.71,396.87
10.42,2.00,5.06,557.18,397.80
10.62,2.01,5.05,527.86,399.25
10.82,1.99,5.05,518.08,397.40
11.02,2.01,5.06,527.86,398.72
11.22,1.99,5.05,527.86,397.40
11.42,2.00,5.05,527.86,398.33
11.62,2.00,5.06,547.41,397.80
11.82,2.00,5.03,537.63,398.86
12.02,2.00,5.05,547.41,398.33
12.22,2.01,5.05,508.31,399.25
12.42,2.00,5.06,430.11,397.80
12.62,2.00,4.99,400.78,400.46
12.82,2.00,5.02,391.01,399.39
13.02,1.99,5.03,420.33,397.93
13.22,2.00,5.01,459.43,399.93
13.42,2.00,5.03,478.98,398.86
13.62,2.01,5.02,537.63,400.32
13.82,2.00,5.03,547.41,398.86
14.02,1.99,5.03,527.86,397.93
14.22,2.01,5.02,488.76,400.32
14.42,2.00,5.02,449.66,399.39
14.62,2.00,5.01,410.56,399.93
14.82,2.00,5.02,420.33,399.39
15.02,2.00,5.02,430.11,399.39
15.22,2.00,5.03,410.56,398.86
15.42,2.01,5.03,459.43,399.79
15.62,2.00,5.03,566.96,398.86
15.82,2.00,5.02,625.61,399.39
16.02,2.01,5.02,606.06,400.32
16.22,1.99,5.02,469.21,398.46
16.42,1.99,5.03,459.43,397.93
16.62,1.99,5.02,459.43,398.46
16.82,2.00,5.03,469.21,398.86
17.02,2.00,5.02,488.76,399.39
17.22,2.00,5.03,508.31,398.86
17.42,2.01,5.02,547.41,400.32
17.62,2.01,5.02,606.06,400.32
17.82,2.00,5.02,518.08,399.39
18.02,1.99,5.02,439.88,398.46
18.22,2.00,5.02,439.88,399.39
18.42,1.99,5.02,439.88,398.46
18.62,1.99,5.02,420.33,398.46
18.82,2.00,5.03,449.66,398.86
19.02,2.01,5.02,498.53,400.32
19.22,2.00,5.03,557.18,398.86
19.42,2.01,5.03,557.18,399.79
19.62,1.99,5.03,547.41,397.93
19.82,2.01,5.03,478.98,399.79
20.02,1.99,5.02,449.66,398.46
20.22,2.00,5.03,488.76,398.86
20.42,2.00,5.02,508.31,399.39
20.62,2.01,5.03,547.41,399.79
20.82,2.01,5.02,586.51,400.32
21.02,2.00,5.02,606.06,399.39
21.22,2.01,5.03,586.51,399.79
21.42,2.00,5.02,498.53,399.39
21.62,2.01,5.03,439.88,399.79
21.82,2.00,5.02,400.78,399.39
22.02,2.00,5.02,410.56,399.39
22.22,2.00,5.03,410.56,398.86
22.42,1.99,5.02,449.66,398.46
22.62,2.00,5.02,508.31,399.39
22.82,1.99,5.03,518.08,397.93
23.02,2.00,5.02,615.84,399.39
23.22,2.00,5.03,566.96,398.86
23.42,1.99,5.02,508.31,398.46
23.62,2.01,5.03,498.53,399.79
23.82,2.02,5.02,508.31,401.25
24.02,2.01,5.03,547.41,399.79
24.22,1.99,5.02,606.06,398.46
24.42,2.00,5.02,645.16,399.39
24.62,1.99,5.02,576.74,398.46
24.82,2.00,5.02,518.08,399.39
25.02,2.01,5.02,478.98,400.32
25.22,2.00,5.02,488.76,399.39
25.42,2.00,5.02,576.74,399.39
25.62,1.99,5.02,684.26,398.46
25.82,2.01,5.02,801.56,400.32
26.02,2.00,5.03,615.84,398.86
26.22,2.00,5.02,547.41,399.39
26.42,2.02,5.03,547.41,400.71
26.62,1.98,5.02,518.08,397.53
26.82,2.00,5.02,566.96,399.39
27.02,2.01,5.02,586.51,400.32
27.22,2.00,5.02,596.29,399.39
27.42,2.00,5.02,508.31,399.39
27.62,2.00,5.02,439.88,399.39
27.82,2.00,5.03,439.88,398.86
28.02,2.00,5.02,459.43,399.39
28.22,2.00,5.02,430.11,399.39
28.42,2.01,5.02,420.33,400.32
28.62,2.00,5.02,449.66,399.39
28.82,2.01,5.02,557.18,400.32
29.02,1.99,5.02,625.61,398.46
29.22,2.00,5.01,586.51,399.93
29.42,2.00,5.03,508.31,398.86
29.62,2.00,5.02,449.66,399.39
29.82,2.00,5.02,420.33,399.39
30.02,2.00,5.02,400.78,399.39
30.22,2.00,5.02,410.56,399.39
30.42,2.01,5.02,430.11,400.32
30.62,2.00,5.03,557.18,398.86
30.82,2.01,5.02,518.08,400.32
31.02,1.99,5.02,498.53,398.46
31.22,1.99,5.02,459.43,398.46
31.42,2.01,5.02,469.21,400.32
31.62,2.00,5.02,478.98,399.39
31.82,2.01,5.02,488.76,400.32
32.02,2.01,5.02,498.53,400.32
32.22,2.01,5.02,557.18,400.32
32.42,1.99,5.02,576.74,398.46
32.62,2.00,5.02,508.31,399.39
32.82,2.01,5.02,410.56,400.32
33.02,1.99,5.02,371.46,398.46
33.22,2.01,5.02,381.23,400.32
33.42,2.00,5.02,361.68,399.39
33.62,2.00,5.02,332.36,399.39
33.82,2.01,5.02,351.91,400.32
34.02,2.00,5.02,342.13,399.39
34.22,2.01,5.02,391.01,400.32
34.42,1.99,5.02,420.33,398.46
34.62,2.01,5.02,498.53,400.32
34.82,1.99,5.02,498.53,398.46
35.02,1.99,5.02,420.33,398.46
35.22,2.00,5.02,381.23,399.39
35.42,2.00,5.02,361.68,399.39
35.62,2.00,5.03,342.13,398.86
35.82,2.00,5.02,371.46,399.39
36.02,2.00,5.01,400.78,399.93
36.22,2.01,5.02,420.33,400.32
36.42,1.99,5.02,469.21,398.46
36.62,2.01,5.02,576.74,400.32
36.82,1.99,5.02,537.63,398.46
37.02,2.00,5.02,488.76,399.39
37.22,1.99,5.02,400.78,398.46
37.42,2.00,5.02,420.33,399.39
37.62,2.01,5.02,420.33,400.32
37.82,1.99,5.02,420.33,398.46
38.02,1.99,5.01,478.98,399.00
38.22,1.99,5.02,557.18,398.46
38.42,2.00,5.02,625.61,399.39
38.62,2.00,5.03,508.31,398.86
38.82,1.99,5.02,430.11,398.46
39.02,2.00,5.03,430.11,398.86
39.22,1.99,5.02,381.23,398.46
39.42,2.00,5.02,381.23,399.39
39.62,1.99,5.02,381.23,398.46
39.82,2.00,5.02,371.46,399.39
40.02,2.01,5.02,430.11,400.32
40.22,1.99,5.02,527.86,398.46
40.42,2.01,5.03,586.51,399.79
40.62,1.99,5.02,478.98,398.46
40.82,2.01,5.02,391.01,400.32
41.02,2.00,5.02,371.46,399.39
41.22,2.00,5.02,322.58,399.39
41.42,2.01,5.02,312.81,400.32
41.62,2.00,5.02,312.81,399.39
41.82,2.00,5.02,283.48,399.39
42.02,2.01,5.02,273.70,400.32
42.22,2.00,5.02,263.93,399.39
42.42,1.99,5.02,273.70,398.46
42.62,1.99,5.02,312.81,398.46
42.82,2.00,5.02,332.36,399.39
43.02,2.00,5.02,410.56,399.39
43.22,2.01,5.02,439.88,400.32
43.42,2.01,5.02,420.33,400.32
43.62,2.00,5.01,361.68,399.93
43.82,2.01,5.02,332.36,400.32
44.02,1.99,5.02,312.81,398.46
44.22,1.99,5.02,342.13,398.46
44.42,1.99,5.02,312.81,398.46
44.62,2.00,5.02,342.13,399.39
44.82,1.99,5.02,312.81,398.46
45.02,2.00,5.01,361.68,399.93
45.22,2.01,5.02,371.46,400.32
45.42,2.00,5.02,400.78,399.39
45.62,2.01,5.02,488.76,400.32
45.82,1.99,5.02,469.21,398.46
46.02,2.00,5.02,391.01,399.39
46.22,2.01,5.02,312.81,400.32
46.42,2.01,5.02,273.70,400.32
46.62,1.99,5.02,273.70,398.46
46.82,2.00,5.02,263.93,399.39
47.02,2.00,5.02,244.38,399.39
47.22,2.00,5.02,263.93,399.39
47.42,2.00,5.02,234.60,399.39
47.62,2.01,5.03,244.38,399.79
47.82,2.00,5.01,254.15,399.93
48.02,2.00,5.02,263.93,399.39
48.22,1.99,5.01,244.38,399.00
48.42,2.01,5.01,283.48,400.86
48.62,2.00,5.01,303.03,399.93
48.82,2.00,5.02,342.13,399.39
49.02,2.00,5.02,420.33,399.39
49.22,2.00,5.01,478.98,399.93
49.42,2.00,5.02,430.11,399.39
49.62,2.00,5.02,371.46,399.39
49.82,2.00,5.02,351.91,399.39
50.02,2.01,5.02,312.81,400.32
50.22,2.00,5.02,312.81,399.39
50.42,2.00,5.02,303.03,399.39
50.62,2.00,5.01,312.81,399.93
50.82,2.00,5.02,303.03,399.39
51.02,2.00,5.02,303.03,399.39
51.22,2.00,5.03,332.36,398.86
51.42,2.01,5.01,410.56,400.86
51.62,2.01,5.02,557.18,400.32
51.82,2.01,5.02,566.96,400.32
52.02,2.01,5.02,439.88,400.32
52.22,2.00,5.02,351.91,399.39
52.42,2.01,5.02,303.03,400.32
52.62,1.99,5.02,303.03,398.46
52.82,2.01,5.02,303.03,400.32
53.02,2.00,5.02,283.48,399.39
53.22,2.00,5.01,263.93,399.93
53.42,2.01,5.02,303.03,400.32
53.62,1.99,5.01,263.93,399.00
53.82,2.00,5.02,293.26,399.39
54.02,2.01,5.01,303.03,400.86
54.22,2.00,5.02,361.68,399.39
54.42,1.99,5.02,459.43,398.46
54.62,2.00,5.02,518.08,399.39
54.82,2.01,5.03,469.21,399.79
55.02,1.99,5.02,371.46,398.46
55.22,2.00,5.02,351.91,399.39
55.42,1.99,5.02,293.26,398.46
55.62,1.99,5.01,303.03,399.00
55.82,2.00,5.02,273.70,399.39
56.02,2.00,5.02,283.48,399.39
56.22,2.00,5.02,303.03,399.39
56.42,2.01,5.01,283.48,400.86
56.62,2.01,5.02,303.03,400.32
56.82,2.00,5.02,351.91,399.39
57.02,1.98,5.02,391.01,397.53
57.22,2.01,5.02,469.21,400.32
57.42,1.99,5.01,420.33,399.00
57.62,2.00,5.01,400.78,399.93
57.82,1.99,5.01,351.91,399.00
58.02,1.99,5.01,351.91,399.00
58.22,2.01,5.02,312.81,400.32
58.42,1.99,5.01,273.70,399.00
58.62,2.01,5.01,293.26,400.86
58.82,1.99,5.03,263.93,397.93
59.02,2.00,5.02,273.70,399.39
59.22,2.01,5.02,283.48,400.32
59.42,1.99,5.01,283.48,399.00
59.62,2.00,5.03,322.58,398.86
59.82,1.99,5.01,351.91,399.00
60.02,2.00,5.01,478.98,399.93
60.22,2.01,5.02,478.98,400.32
60.42,1.98,5.02,459.43,397.53
60.62,2.00,5.01,391.01,399.93
60.82,2.00,5.01,342.13,399.93
61.02,2.00,5.02,332.36,399.39
61.22,2.01,5.02,322.58,400.32
61.42,2.00,5.01,312.81,399.93
61.62,2.01,5.01,303.03,400.86
61.82,1.99,5.01,293.26,399.00
62.02,2.01,5.02,273.70,400.32
62.22,1.99,5.01,283.48,399.00
62.42,2.01,5.01,322.58,400.86
62.62,2.01,5.02,351.91,400.32
62.82,2.01,5.01,351.91,400.86
63.02,2.01,5.02,371.46,400.32
63.22,1.98,5.02,312.81,397.53
63.42,2.00,5.02,293.26,399.39
63.62,1.99,5.01,303.03,399.00
63.82,1.99,5.02,312.81,398.46
64.02,1.99,5.02,293.26,398.46
64.22,2.00,5.01,303.03,399.93
64.42,2.01,5.02,293.26,400.32
64.62,2.00,5.01,322.58,399.93
64.82,2.01,5.02,312.81,400.32
65.02,1.99,5.03,312.81,397.93
65.22,2.00,5.02,342.13,399.39
65.42,1.99,5.02,361.68,398.46
65.62,2.00,5.02,420.33,399.39
65.82,2.01,5.01,469.21,400.86
66.02,2.00,5.01,410.56,399.93
66.22,2.01,5.02,381.23,400.32
66.42,2.00,5.01,449.66,399.93
66.62,2.01,5.02,498.53,400.32
66.82,1.99,5.02,410.56,398.46
67.02,2.00,5.01,400.78,399.93
67.22,2.01,5.01,439.88,400.86
67.42,2.00,5.01,469.21,399.93
67.62,2.00,5.02,439.88,399.39
67.82,2.00,5.02,361.68,399.39
68.02,2.01,5.02,332.36,400.32
68.22,2.01,5.02,293.26,400.32
68.42,2.00,5.01,263.93,399.93
68.62,2.01,5.01,263.93,400.86
68.82,2.00,5.01,244.38,399.93
69.02,2.00,5.01,244.38,399.93
69.22,2.00,5.01,283.48,399.93
69.42,2.00,5.02,234.60,399.39
69.62,2.00,5.02,263.93,399.39
69.82,1.99,5.01,244.38,399.00
70.02,2.00,5.01,312.81,399.93
70.22,2.00,5.01,322.58,399.93
70.42,1.99,5.01,371.46,399.00
70.62,1.99,5.01,469.21,399.00
70.82,1.99,5.01,449.66,399.00
71.02,2.00,5.02,420.33,399.39
71.22,1.99,5.01,400.78,399.00
71.42,2.00,5.01,342.13,399.93
71.62,2.00,5.01,351.91,399.93
71.82,2.00,5.01,322.58,399.93
72.02,2.01,5.02,234.60,400.32
72.22,2.01,5.01,244.38,400.86
72.42,2.00,5.01,254.15,399.93
72.62,1.99,5.02,254.15,398.46
72.82,2.00,5.01,263.93,399.93
73.02,1.99,5.01,263.93,399.00
73.22,2.00,5.01,303.03,399.93
73.42,2.00,5.02,361.68,399.39
73.62,2.00,5.01,498.53,399.93
73.82,2.02,5.02,498.53,401.25
74.02,1.99,5.02,400.78,398.46
74.22,2.00,5.01,312.81,399.93
74.42,2.01,5.01,283.48,400.86
74.62,2.01,5.02,273.70,400.32
74.82,1.99,5.02,273.70,398.46
75.02,1.99,5.01,254.15,399.00
75.22,2.00,5.01,293.26,399.93
75.42,2.00,5.01,273.70,399.93
75.62,2.01,5.01,254.15,400.86
75.82,2.01,5.02,273.70,400.32
76.02,1.99,5.01,283.48,399.00
76.22,2.00,5.01,342.13,399.93
76.42,1.99,5.01,361.68,399.00
76.62,2.01,5.01,381.23,400.86
76.82,1.99,5.01,312.81,399.00
77.02,1.99,5.01,312.81,399.00
77.22,2.00,5.01,332.36,399.93
77.42,1.99,4.98,312.81,400.07
77.62,2.00,5.02,303.03,399.39
77.82,2.01,5.01,283.48,400.86
78.02,2.00,5.01,283.48,399.93
78.22,2.01,5.02,312.81,400.32
78.42,2.00,5.02,342.13,399.39
78.62,2.00,5.02,410.56,399.39
78.82,1.99,5.01,478.98,399.00
79.02,2.01,5.02,547.41,400.32
79.22,1.99,5.02,439.88,398.46
79.42,2.00,5.01,410.56,399.93
79.62,2.01,5.01,410.56,400.86
79.82,1.98,5.01,391.01,398.06
80.02,2.00,5.02,420.33,399.39
80.22,1.99,5.01,400.78,399.00
80.42,2.01,5.01,469.21,400.86
80.62,2.00,5.02,527.86,399.39
80.82,2.01,5.01,498.53,400.86
81.02,2.01,5.02,430.11,400.32
81.22,2.01,5.02,391.01,400.32
81.42,2.01,5.01,361.68,400.86
81.62,2.00,4.99,322.58,400.46
81.82,2.00,5.01,371.46,399.93
82.02,1.99,5.02,351.91,398.46
82.22,2.01,5.01,400.78,400.86
82.42,2.00,5.02,478.98,399.39
82.62,1.98,5.01,557.18,398.06
82.82,2.00,5.02,498.53,399.39
83.02,1.99,5.01,371.46,399.00
83.22,2.00,5.01,371.46,399.93
83.42,2.00,5.01,351.91,399.93
83.62,2.01,5.01,342.13,400.86
83.82,2.01,5.01,332.36,400.86
84.02,2.00,5.01,312.81,399.93
84.22,2.00,5.01,322.58,399.93
84.42,2.00,5.01,371.46,399.93
84.62,2.00,5.01,391.01,399.93
84.82,1.99,5.01,518.08,399.00
85.02,2.00,5.01,478.98,399.93
85.22,2.00,5.02,400.78,399.39
85.42,2.00,5.01,322.58,399.93
85.62,2.00,4.99,283.48,400.46
85.82,2.01,5.01,303.03,400.86
86.02,2.00,5.01,303.03,399.93
86.22,2.01,5.02,312.81,400.32
86.42,2.01,5.01,303.03,400.86
86.62,2.01,5.01,303.03,400.86
86.82,2.00,5.02,283.48,399.39
87.02,2.00,5.01,273.70,399.93
87.22,2.00,5.02,303.03,399.39
87.42,2.00,5.01,332.36,399.93
87.62,2.01,5.02,391.01,400.32
87.82,2.00,5.01,488.76,399.93
88.02,2.00,5.01,459.43,399.93
88.22,2.01,5.01,381.23,400.86
88.42,1.98,5.01,361.68,398.06
88.62,1.99,5.02,322.58,398.46
88.82,2.00,5.01,293.26,399.93
89.02,2.00,5.01,303.03,399.93
89.22,2.01,5.01,322.58,400.86
89.42,1.99,5.02,312.81,398.46
89.62,2.00,5.02,322.58,399.39
89.82,2.00,5.01,312.81,399.93
90.02,2.00,5.02,283.48,399.39
90.22,1.99,5.01,283.48,399.00
90.42,2.00,5.01,371.46,399.93
90.62,2.01,5.02,430.11,400.32
90.82,1.99,5.01,420.33,399.00
91.02,2.00,5.02,391.01,399.39
91.22,2.00,5.01,351.91,399.93
91.42,2.01,5.02,361.68,400.32
91.62,1.99,5.01,322.58,399.00
91.82,2.00,5.01,342.13,399.93
92.02,2.01,5.01,342.13,400.86
92.22,2.00,5.01,361.68,399.93
92.42,2.01,5.02,322.58,400.32
92.62,2.00,5.01,381.23,399.93
92.82,2.00,5.01,449.66,399.93
93.02,1.99,5.02,527.86,398.46
93.22,2.01,5.02,459.43,400.32
93.42,2.01,5.01,400.78,400.86
93.62,2.00,5.01,361.68,399.93
93.82,2.00,5.02,361.68,399.39
94.02,1.99,5.01,371.46,399.00
94.22,2.00,5.02,361.68,399.39
94.42,1.99,5.01,342.13,399.00
94.62,2.00,5.02,420.33,399.39
94.82,2.00,5.02,518.08,399.39
95.02,1.99,5.01,606.06,399.00
95.22,2.00,5.01,576.74,399.93
95.42,2.01,5.01,527.86,400.86
95.62,2.00,5.02,557.18,399.39
95.82,2.01,5.02,586.51,400.32
96.02,2.00,4.99,576.74,400.46
96.22,2.00,5.01,791.79,399.93
96.42,1.99,5.01,654.94,399.00
96.62,1.99,5.01,596.29,399.00
96.82,1.99,5.01,566.96,399.00
97.02,2.00,4.99,547.41,400.46
97.22,2.00,5.02,615.84,399.39
97.42,1.99,5.01,596.29,399.00
97.62,2.00,5.02,498.53,399.39
97.82,2.00,5.01,547.41,399.93
98.02,2.00,5.01,518.08,399.93
98.22,2.01,5.02,527.86,400.32
98.42,2.00,5.01,635.39,399.93
98.62,2.01,5.01,664.71,400.86
98.82,2.00,5.02,469.21,399.39
99.02,2.00,5.01,391.01,399.93
99.22,2.00,5.01,361.68,399.93
99.42,2.01,5.02,332.36,400.32
99.62,2.00,5.02,332.36,399.39
99.82,1.99,5.01,332.36,399.00
100.02,2.00,5.02,322.58,399.39
100.22,1.99,5.01,322.58,399.00
100.42,2.00,5.01,361.68,399.93
100.62,2.00,5.02,459.43,399.39
100.82,2.00,5.01,566.96,399.93
101.02,2.01,5.02,566.96,400.32
101.22,1.99,5.02,469.21,398.46
101.42,2.00,5.01,459.43,399.93
101.62,2.01,5.01,420.33,400.86
101.82,2.00,5.01,391.01,399.93
102.02,2.00,5.02,361.68,399.39
102.22,1.99,5.01,361.68,399.00
102.42,2.00,5.01,351.91,399.93
102.62,2.00,5.01,361.68,399.93
102.82,2.01,5.01,410.56,400.86
103.02,2.01,5.02,488.76,400.32
103.22,2.00,5.02,596.29,399.39
103.42,2.00,5.01,547.41,399.93
103.62,1.99,5.01,381.23,399.00
103.82,2.00,5.01,322.58,399.93
104.02,1.99,5.01,283.48,399.00
104.22,2.00,5.01,303.03,399.93
104.42,2.00,5.02,293.26,399.39
104.62,2.00,5.01,273.70,399.93
104.82,2.00,5.01,273.70,399.93
105.02,2.01,5.01,273.70,400.86
105.22,2.01,5.01,293.26,400.86
105.42,2.00,5.01,312.81,399.93
105.62,2.00,5.01,381.23,399.93
105.82,2.01,5.01,420.33,400.86
106.02,1.99,5.01,527.86,399.00
106.22,2.01,5.02,615.84,400.32
106.42,2.00,5.01,478.98,399.93
106.62,2.00,5.01,351.91,399.93
106.82,2.01,5.01,332.36,400.86
107.02,2.01,5.01,312.81,400.86
107.22,1.99,5.01,263.93,399.00
107.42,2.00,5.01,293.26,399.93
107.62,2.01,5.02,312.81,400.32
107.82,1.99,5.01,342.13,399.00
108.02,2.01,5.02,381.23,400.32
108.22,2.01,5.01,469.21,400.86
108.42,2.00,4.99,606.06,400.46
108.62,2.00,5.02,537.63,399.39
108.82,2.00,5.01,381.23,399.93
109.02,1.99,5.01,312.81,399.00
109.22,2.00,5.01,283.48,399.93
109.42,2.01,5.01,273.70,400.86
109.62,1.99,5.01,244.38,399.00
109.82,2.00,5.01,254.15,399.93
110.02,2.00,5.01,244.38,399.93
110.22,1.99,5.01,234.60,399.00
110.42,2.00,5.02,224.83,399.39
110.62,2.01,5.02,234.60,400.32
110.82,2.00,5.02,244.38,399.39
111.02,1.99,5.01,224.83,399.00
111.22,2.00,5.01,234.60,399.93
111.42,2.00,5.01,244.38,399.93
111.62,1.99,5.01,254.15,399.00
111.82,2.01,5.01,263.93,400.86
112.02,1.99,5.01,293.26,399.00
112.22,2.01,5.01,342.13,400.86
112.42,2.01,5.02,430.11,400.32
112.62,2.01,5.01,508.31,400.86
112.82,1.99,5.02,381.23,398.46
113.02,1.99,4.99,293.26,399.53
113.22,2.00,5.01,263.93,399.93
113.42,2.00,4.99,234.60,400.46
113.62,2.01,5.01,244.38,400.86
113.82,1.99,4.99,215.05,399.53
114.02,2.00,5.01,234.60,399.93
114.22,1.99,5.01,205.28,399.00
114.42,2.00,4.99,195.50,400.46
114.62,1.99,5.01,205.28,399.00
114.82,2.00,5.01,224.83,399.93
115.02,2.01,5.01,224.83,400.86
115.22,1.99,5.01,215.05,399.00
115.42,2.00,4.99,254.15,400.46
115.62,2.01,4.99,244.38,401.39
115.82,2.00,5.01,224.83,399.93
116.02,2.00,5.02,215.05,399.39
116.22,1.99,5.01,215.05,399.00
116.42,2.00,5.01,234.60,399.93
116.62,2.00,5.01,244.38,399.93
116.82,2.01,5.02,273.70,400.32
117.02,2.00,5.01,332.36,399.93
117.22,1.99,5.01,391.01,399.00
117.42,2.00,5.01,391.01,399.93
117.62,1.99,5.01,322.58,399.00
117.82,2.00,5.02,303.03,399.39
118.02,1.99,5.01,254.15,399.00
118.22,1.99,5.01,263.93,399.00
118.42,2.00,5.01,244.38,399.93
118.62,1.99,5.01,234.60,399.00
118.82,2.00,5.01,215.05,399.93
119.02,2.00,5.01,224.83,399.93
119.22,2.00,5.02,195.50,399.39
119.42,1.99,5.01,224.83,399.00
119.62,2.00,5.01,205.28,399.93
119.82,2.00,5.01,205.28,399.93
120.02,1.99,5.01,175.95,399.00
120.22,2.00,5.01,205.28,399.93
120.42,2.00,5.02,224.83,399.39
120.62,2.00,5.01,195.50,399.93
120.82,2.00,5.01,244.38,399.93
121.02,1.99,5.02,195.50,398.46
121.22,2.00,5.01,215.05,399.93
121.42,2.00,5.01,205.28,399.93
121.62,2.00,5.01,195.50,399.93
121.82,2.00,5.01,205.28,399.93
122.02,2.01,5.01,175.95,400.86
122.22,2.00,5.01,175.95,399.93
122.42,2.01,5.02,175.95,400.32
122.62,2.00,5.01,166.18,399.93
122.82,2.00,4.99,205.28,400.46
123.02,2.01,5.02,166.18,400.32
123.22,2.01,5.02,185.73,400.32
123.42,1.99,5.02,175.95,398.46
123.62,2.00,5.01,205.28,399.93
123.82,2.00,5.01,224.83,399.93
124.02,1.99,5.02,234.60,398.46
124.22,2.00,5.01,234.60,399.93
124.42,1.99,5.01,263.93,399.00
124.62,2.00,5.01,263.93,399.93
124.82,2.01,5.02,234.60,400.32
125.02,2.00,5.01,234.60,399.93
125.22,2.00,5.01,224.83,399.93
125.42,1.98,5.02,205.28,397.53
125.62,2.01,5.01,224.83,400.86
125.82,2.01,5.01,224.83,400.86
126.02,2.00,5.02,224.83,399.39
126.22,2.00,5.01,215.05,399.93
126.42,2.01,5.01,195.50,400.86
126.62,2.00,5.01,224.83,399.93
126.82,2.00,5.01,205.28,399.93
127.02,2.01,5.01,234.60,400.86
127.22,1.99,5.02,224.83,398.46
127.42,1.98,5.01,224.83,398.06
127.62,2.00,5.01,224.83,399.93
127.82,1.99,5.01,195.50,399.00
128.02,2.00,5.01,195.50,399.93
128.22,1.99,5.02,185.73,398.46
128.42,2.00,4.99,205.28,400.46
128.62,2.00,5.01,195.50,399.93
128.82,1.98,5.01,195.50,398.06
129.02,2.00,5.01,195.50,399.93
129.22,2.00,5.02,205.28,399.39
129.42,2.00,5.01,166.18,399.93
129.62,2.00,5.02,185.73,399.39
129.82,1.99,5.01,175.95,399.00
130.02,2.00,4.99,185.73,400.46
130.22,1.99,5.01,146.63,399.00
130.42,2.00,4.99,156.40,400.46
130.62,2.00,5.01,156.40,399.93
130.82,1.99,5.01,136.85,399.00
131.02,2.00,5.01,166.18,399.93
131.22,1.99,5.02,136.85,398.46
131.42,2.00,5.02,166.18,399.39
131.62,2.00,5.01,146.63,399.93
131.82,2.00,4.99,146.63,400.46
132.02,2.00,5.01,156.40,399.93
132.22,2.01,4.98,156.40,401.94
132.42,2.00,5.01,175.95,399.93
132.62,2.00,5.01,195.50,399.93
132.82,1.99,5.01,185.73,399.00
133.02,2.00,5.01,175.95,399.93
133.22,2.00,5.01,195.50,399.93
133.42,2.00,5.02,205.28,399.39
133.62,2.00,5.01,215.05,399.93
133.82,2.00,5.02,224.83,399.39
134.02,2.01,5.01,303.03,400.86
134.22,2.01,5.01,263.93,400.86
134.42,2.00,5.01,224.83,399.93
134.62,2.01,5.02,254.15,400.32
134.82,1.99,5.01,234.60,399.00
135.02,2.00,5.01,224.83,399.93
135.22,2.01,5.01,273.70,400.86
135.42,2.00,5.01,293.26,399.93
135.62,2.01,5.01,293.26,400.86
135.82,2.00,4.99,283.48,400.46
136.02,2.01,5.01,303.03,400.86
136.22,2.00,4.99,332.36,400.46
136.42,2.00,5.01,332.36,399.93
136.62,2.01,5.02,303.03,400.32
136.82,2.00,5.01,303.03,399.93
137.02,2.00,5.01,293.26,399.93
137.22,2.01,5.01,283.48,400.86
137.42,2.00,5.01,303.03,399.93
137.62,1.99,5.02,273.70,398.46
137.82,2.00,5.01,273.70,399.93
138.02,2.01,5.01,273.70,400.86
138.22,1.99,5.01,263.93,399.00
138.42,2.00,5.01,273.70,399.93
138.62,2.00,5.01,293.26,399.93
138.82,2.00,5.01,283.48,399.93
139.02,2.00,5.01,244.38,399.93
139.22,2.01,5.01,244.38,400.86
139.42,2.01,5.01,263.93,400.86
139.62,2.00,5.01,244.38,399.93
139.82,2.01,5.02,224.83,400.32
140.02,1.99,5.01,224.83,399.00
140.22,2.00,5.01,224.83,399.93
140.42,1.99,4.99,195.50,399.53
140.62,1.99,5.01,205.28,399.00
140.82,2.00,5.01,195.50,399.93
141.02,2.00,5.01,195.50,399.93
141.22,2.00,5.01,205.28,399.93
141.42,1.99,5.01,185.73,399.00
141.62,2.00,5.01,224.83,399.93
141.82,2.01,5.01,234.60,400.86
142.02,2.01,5.01,195.50,400.86
142.22,2.00,5.01,244.38,399.93
142.42,2.01,5.01,224.83,400.86
142.62,2.01,5.02,254.15,400.32
142.82,2.01,5.01,224.83,400.86
143.02,2.00,5.01,254.15,399.93
143.22,2.00,5.01,263.93,399.93
143.42,2.00,5.01,244.38,399.93
143.62,2.00,5.02,283.48,399.39
143.82,1.99,5.01,273.70,399.00
144.02,2.00,4.99,303.03,400.46
144.22,2.00,5.01,312.81,399.93
144.42,2.00,5.01,283.48,399.93
144.62,2.00,5.01,351.91,399.93
144.82,2.01,5.01,342.13,400.86
145.02,2.00,5.01,332.36,399.93
145.22,1.99,5.01,293.26,399.00
145.42,2.00,5.01,293.26,399.93
145.62,2.01,5.01,283.48,400.86
145.82,1.99,5.02,273.70,398.46
146.02,2.00,5.01,263.93,399.93
146.22,2.00,5.02,244.38,399.39
146.42,2.00,5.01,224.83,399.93
146.62,2.01,5.01,234.60,400.86
146.82,2.00,5.01,205.28,399.93
147.02,2.00,5.01,205.28,399.93
147.22,1.99,5.02,234.60,398.46
147.42,2.00,5.01,244.38,399.93
147.62,1.99,5.01,244.38,399.00
147.82,1.99,5.02,254.15,398.46
148.02,2.01,5.01,254.15,400.86
148.22,1.99,5.01,234.60,399.00
148.42,2.00,5.02,273.70,399.39
148.62,2.00,5.01,273.70,399.93
148.82,2.00,4.99,244.38,400.46
149.02,2.00,5.02,263.93,399.39
149.22,2.00,5.01,224.83,399.93
149.42,1.99,5.01,254.15,399.00
149.62,1.99,5.02,224.83,398.46
149.82,2.00,5.01,244.38,399.93
150.02,1.99,5.01,195.50,399.00
150.22,2.00,5.01,195.50,399.93
150.42,2.01,5.01,234.60,400.86
150.62,1.99,5.01,185.73,399.00
150.82,2.01,5.01,205.28,400.86
151.02,1.98,5.01,185.73,398.06
151.22,2.01,5.01,195.50,400.86
151.42,1.99,5.02,166.18,398.46
151.62,2.00,5.02,175.95,399.39
151.82,2.01,5.01,166.18,400.86
152.02,2.00,4.99,166.18,400.46
152.22,2.00,5.01,166.18,399.93
152.42,1.99,4.98,156.40,400.07
152.62,2.00,5.01,166.18,399.93
152.82,2.01,5.01,136.85,400.86
153.02,2.00,5.01,175.95,399.93
153.22,2.00,5.02,146.63,399.39
153.42,1.99,5.01,156.40,399.00
153.62,2.01,5.02,185.73,400.32
153.82,1.99,5.01,156.40,399.00
154.02,1.99,5.01,156.40,399.00
154.22,2.01,5.01,136.85,400.86
154.42,2.00,4.99,146.63,400.46
154.62,2.00,5.01,146.63,399.93
154.82,2.01,4.99,146.63,401.39
155.02,1.99,5.01,166.18,399.00
155.22,2.00,5.02,146.63,399.39
155.42,1.99,5.01,156.40,399.00
155.62,2.00,5.02,146.63,399.39
155.82,2.00,5.01,146.63,399.93
156.02,2.01,5.01,175.95,400.86
156.22,2.01,5.01,205.28,400.86
156.42,2.00,5.01,185.73,399.93
156.62,2.00,5.01,185.73,399.93
156.82,2.00,4.98,175.95,401.00
157.02,1.99,5.02,224.83,398.46
157.22,2.00,5.01,205.28,399.93
157.42,2.00,5.01,224.83,399.93
157.62,2.01,5.02,215.05,400.32
157.82,2.01,5.01,254.15,400.86
158.02,2.01,5.01,303.03,400.86
158.22,1.99,5.01,273.70,399.00
158.42,2.01,5.02,263.93,400.32
158.62,1.98,5.02,254.15,397.53
158.82,2.00,5.01,254.15,399.93
159.02,2.01,5.01,234.60,400.86
159.22,2.01,5.01,224.83,400.86
159.42,2.01,5.01,224.83,400.86
159.62,1.99,5.01,224.83,399.00
159.82,2.01,5.01,224.83,400.86
160.02,1.99,5.01,254.15,399.00
160.22,2.00,5.02,400.78,399.39
160.42,2.00,5.02,283.48,399.39
160.62,1.99,5.01,244.38,399.00
160.82,2.00,5.01,273.70,399.93
161.02,2.00,5.01,254.15,399.93
161.22,2.00,4.99,263.93,400.46
161.42,1.99,5.01,263.93,399.00
161.62,2.00,5.02,283.48,399.39
161.82,2.00,5.01,303.03,399.93
162.02,1.98,5.01,303.03,398.06
162.22,2.01,5.01,312.81,400.86
162.42,2.00,5.01,312.81,399.93
162.62,2.00,4.99,312.81,400.46
162.82,2.00,5.01,312.81,399.93
163.02,1.99,5.01,351.91,399.00
163.22,2.01,5.01,303.03,400.86
163.42,2.00,5.01,234.60,399.93
163.62,2.00,5.01,224.83,399.93
163.82,1.99,5.01,234.60,399.00
164.02,2.00,5.01,234.60,399.93
164.22,2.01,5.01,254.15,400.86
164.42,1.99,5.01,224.83,399.00
164.62,2.00,5.01,273.70,399.93
164.82,2.00,5.02,293.26,399.39
165.02,2.00,5.02,283.48,399.39
165.22,2.00,5.02,312.81,399.39
165.42,2.00,5.01,312.81,399.93
165.62,2.01,5.01,303.03,400.86
165.82,1.99,5.02,293.26,398.46
166.02,2.00,5.01,322.58,399.93
166.22,2.01,5.01,273.70,400.86
166.42,1.99,5.01,283.48,399.00
166.62,2.00,5.01,273.70,399.93
166.82,2.01,5.01,293.26,400.86
167.02,2.00,5.02,293.26,399.39
167.22,2.01,5.01,254.15,400.86
167.42,2.00,5.01,234.60,399.93
167.62,2.01,5.01,254.15,400.86
167.82,1.99,5.01,234.60,399.00
168.02,2.00,5.01,234.60,399.93
168.22,1.99,5.01,195.50,399.00
168.42,2.00,5.01,205.28,399.93
168.62,2.00,5.01,205.28,399.93
168.82,1.99,5.01,224.83,399.00
169.02,2.00,5.01,215.05,399.93
169.22,1.99,5.01,205.28,399.00
169.42,2.01,5.01,234.60,400.86
169.62,1.99,5.01,205.28,399.00
169.82,2.00,5.01,234.60,399.93
170.02,2.00,5.01,263.93,399.93
170.22,2.00,5.02,215.05,399.39
170.42,2.00,4.99,234.60,400.46
170.62,2.01,5.01,234.60,400.86
170.82,2.00,4.99,234.60,400.46
171.02,2.00,5.01,254.15,399.93
171.22,1.99,5.01,254.15,399.00
171.42,2.00,5.01,263.93,399.93
171.62,2.01,5.01,254.15,400.86
171.82,2.01,5.01,283.48,400.86
172.02,2.00,5.01,293.26,399.93
172.22,2.00,5.02,263.93,399.39
172.42,2.00,5.02,263.93,399.39
172.62,1.99,5.01,263.93,399.00
172.82,2.00,5.01,244.38,399.93
173.02,2.00,5.01,244.38,399.93
173.22,1.99,5.01,215.05,399.00
173.42,1.99,5.01,244.38,399.00
173.62,1.99,5.01,205.28,399.00
173.82,2.00,5.01,224.83,399.93
174.02,2.00,5.01,244.38,399.93
174.22,2.00,5.01,224.83,399.93
174.42,2.01,5.01,224.83,400.86
174.62,1.98,5.01,234.60,398.06
174.82,2.01,5.02,215.05,400.32
175.02,2.00,5.01,215.05,399.93
175.22,2.00,5.01,185.73,399.93
175.42,2.00,5.02,205.28,399.39
175.62,2.01,5.01,215.05,400.86
175.82,2.01,5.01,224.83,400.86
176.02,1.99,5.02,234.60,398.46
176.22,2.01,5.01,254.15,400.86
176.42,2.01,5.01,283.48,400.86
176.62,1.99,5.01,263.93,399.00
176.82,2.01,5.01,244.38,400.86
177.02,2.01,5.01,263.93,400.86
177.22,2.01,5.01,234.60,400.86
177.42,1.99,5.01,224.83,399.00
177.62,2.00,5.01,263.93,399.93
177.82,2.01,5.01,244.38,400.86
178.02,1.99,5.02,234.60,398.46
178.22,2.01,5.01,234.60,400.86
178.42,2.00,5.01,215.05,399.93
178.62,2.00,5.01,215.05,399.93
178.82,2.00,5.01,195.50,399.93
179.02,2.00,5.01,215.05,399.93
179.22,2.00,5.01,205.28,399.93
179.42,1.99,5.01,175.95,399.00
179.62,2.00,5.01,175.95,399.93
179.82,2.00,5.02,195.50,399.39
180.02,1.99,5.01,215.05,399.00
180.22,2.01,5.02,195.50,400.32
180.42,2.01,5.01,195.50,400.86
180.62,2.00,5.02,195.50,399.39
180.82,2.01,5.01,195.50,400.86
181.02,1.98,5.01,195.50,398.06
181.22,2.00,5.01,215.05,399.93
181.42,1.99,5.01,195.50,399.00
181.62,2.00,5.01,185.73,399.93
181.82,2.00,5.01,224.83,399.93
182.02,2.00,5.02,205.28,399.39
182.22,2.00,5.01,234.60,399.93
182.42,2.00,4.99,215.05,400.46
182.62,2.00,5.02,215.05,399.39
182.82,1.99,5.01,205.28,399.00
183.02,2.00,5.01,224.83,399.93
183.22,2.00,5.01,254.15,399.93
183.42,1.99,5.01,244.38,399.00
183.62,2.00,5.01,224.83,399.93
183.82,1.99,5.01,224.83,399.00
184.02,2.00,5.01,244.38,399.93
184.22,2.00,5.01,244.38,399.93
184.42,2.00,5.01,254.15,399.93
184.62,2.00,5.02,234.60,399.39
184.82,1.99,5.02,224.83,398.46
185.02,2.00,5.01,205.28,399.93
185.22,2.01,5.02,234.60,400.32
185.42,1.98,5.03,205.28,397.00
185.62,1.99,4.99,215.05,399.53
185.82,1.99,5.01,205.28,399.00
186.02,1.99,5.01,224.83,399.00
186.22,2.00,5.01,234.60,399.93
186.42,2.00,5.01,205.28,399.93
186.62,2.00,5.02,224.83,399.39
186.82,2.01,5.02,244.38,400.32
187.02,2.00,4.99,254.15,400.46
187.22,2.00,5.01,263.93,399.93
187.42,1.99,5.01,254.15,399.00
187.62,2.00,5.01,263.93,399.93
187.82,1.99,5.01,254.15,399.00
188.02,2.00,5.01,273.70,399.93
188.22,2.00,5.02,293.26,399.39
188.42,2.00,5.01,273.70,399.93
188.62,2.00,5.01,283.48,399.93
188.82,1.99,5.01,283.48,399.00
189.02,2.00,5.01,312.81,399.93
189.22,2.01,5.01,293.26,400.86
189.42,1.99,5.01,283.48,399.00
189.62,2.00,5.02,273.70,399.39
189.82,2.00,5.02,283.48,399.39
190.02,1.99,5.01,254.15,399.00
190.22,1.99,5.01,244.38,399.00
190.42,1.98,5.01,234.60,398.06
190.62,1.99,5.02,224.83,398.46
190.82,2.00,5.02,195.50,399.39
191.02,2.00,5.01,234.60,399.93
191.22,2.00,5.01,205.28,399.93
191.42,1.99,5.01,234.60,399.00
191.62,2.02,5.01,224.83,401.78
191.82,2.01,5.02,205.28,400.32
192.02,1.99,5.01,215.05,399.00
192.22,2.00,5.01,224.83,399.93
192.42,1.99,5.01,224.83,399.00
192.62,2.00,5.03,205.28,398.86
192.82,2.00,5.02,205.28,399.39
193.02,1.99,4.99,195.50,399.53
193.22,2.00,5.01,175.95,399.93
193.42,1.99,5.01,175.95,399.00
193.62,2.01,5.01,175.95,400.86
193.82,2.01,5.02,195.50,400.32
194.02,2.00,5.01,205.28,399.93
194.22,2.00,5.02,224.83,399.39
194.42,1.99,5.01,205.28,399.00
194.62,2.00,5.01,224.83,399.93
194.82,1.99,5.01,263.93,399.00
195.02,1.99,5.01,263.93,399.00
195.22,2.00,5.01,263.93,399.93
195.42,1.98,5.02,254.15,397.53
195.62,2.01,5.01,254.15,400.86
195.82,2.01,5.02,293.26,400.32
196.02,1.99,5.01,283.48,399.00
196.22,2.00,5.02,263.93,399.39
196.42,1.99,5.01,273.70,399.00
196.62,1.99,5.01,293.26,399.00
196.82,2.01,5.02,273.70,400.32
197.02,1.99,5.01,293.26,399.00
197.22,2.01,5.02,293.26,400.32
197.42,1.99,5.01,273.70,399.00
197.62,2.00,5.01,263.93,399.93
197.82,2.01,5.02,234.60,400.32
198.02,1.99,5.01,244.38,399.00
198.22,2.00,5.01,263.93,399.93
198.42,1.99,5.02,244.38,398.46
198.62,2.00,5.02,273.70,399.39
198.82,2.00,5.02,283.48,399.39
199.02,2.00,5.01,273.70,399.93
199.22,2.01,5.01,303.03,400.86
199.42,1.99,5.01,312.81,399.00
199.62,2.00,5.01,312.81,399.93
199.82,2.00,5.01,322.58,399.93
200.02,2.01,5.01,332.36,400.86
200.22,2.00,5.01,273.70,399.93
200.42,1.99,5.01,293.26,399.00
200.62,2.01,5.01,283.48,400.86
200.82,1.99,5.02,234.60,398.46
201.02,2.00,5.01,273.70,399.93
201.22,2.01,5.01,244.38,400.86
201.42,1.99,5.01,215.05,399.00
201.62,2.00,5.01,224.83,399.93
201.82,2.00,5.01,224.83,399.93
202.02,2.00,5.01,215.05,399.93
202.22,2.00,5.02,224.83,399.39
202.42,2.00,5.01,195.50,399.93
202.62,2.01,5.01,234.60,400.86
202.82,1.99,5.01,224.83,399.00
203.02,2.01,5.02,263.93,400.32
203.22,2.01,5.01,254.15,400.86
203.42,1.99,5.01,244.38,399.00
203.62,2.00,5.01,224.83,399.93
203.82,2.01,5.01,263.93,400.86
204.02,2.00,5.03,244.38,398.86
204.22,1.99,5.02,254.15,398.46
204.42,2.01,5.02,283.48,400.32
204.62,1.99,5.02,312.81,398.46
204.82,2.00,5.02,303.03,399.39
205.02,2.01,5.01,303.03,400.86
205.22,1.99,5.01,293.26,399.00
205.42,2.00,5.02,342.13,399.39
205.62,1.99,5.01,322.58,399.00
205.82,2.00,5.01,303.03,399.93
206.02,2.00,5.02,303.03,399.39
206.22,1.99,5.01,273.70,399.00
206.42,2.01,5.01,303.03,400.86
206.62,1.99,5.02,273.70,398.46
206.82,2.00,5.01,263.93,399.93
207.02,2.00,5.01,234.60,399.93
207.22,1.99,5.01,215.05,399.00
207.42,2.01,5.01,244.38,400.86
207.62,2.00,5.01,244.38,399.93
207.82,2.00,5.02,215.05,399.39
208.02,2.01,5.01,224.83,400.86
208.22,2.01,5.01,234.60,400.86
208.42,2.00,5.02,224.83,399.39
208.62,1.99,5.01,234.60,399.00
208.82,2.01,5.01,273.70,400.86
209.02,1.99,5.02,322.58,398.46
209.22,2.00,5.02,322.58,399.39
209.42,1.98,5.02,303.03,397.53
209.62,2.00,5.01,332.36,399.93
209.82,2.01,5.02,351.91,400.32
210.02,1.99,5.01,332.36,399.00
210.22,2.00,5.02,371.46,399.39
210.42,1.99,4.99,351.91,399.53
210.62,2.01,5.01,361.68,400.86
210.82,1.99,5.01,322.58,399.00
211.02,1.99,5.01,342.13,399.00
211.22,2.01,5.01,361.68,400.86
211.42,2.00,5.01,342.13,399.93
211.62,2.00,5.01,351.91,399.93
211.82,1.99,5.01,342.13,399.00
212.02,2.00,5.01,351.91,399.93
212.22,2.00,5.02,342.13,399.39
212.42,2.00,4.99,312.81,400.46
212.62,2.00,5.01,342.13,399.93
212.82,2.00,5.01,303.03,399.93
213.02,2.01,5.02,332.36,400.32
213.22,1.99,5.02,342.13,398.46
213.42,2.01,5.02,332.36,400.32
213.62,2.00,5.01,361.68,399.93
213.82,2.00,5.01,381.23,399.93
214.02,1.99,5.01,381.23,399.00
214.22,2.01,5.02,400.78,400.32
214.42,2.01,5.02,478.98,400.32
214.62,1.98,5.02,459.43,397.53
214.82,2.00,5.01,400.78,399.93
215.02,1.99,5.01,381.23,399.00
215.22,2.00,5.01,391.01,399.93
215.42,2.01,5.01,342.13,400.86
215.62,1.99,5.01,332.36,399.00
215.82,2.00,5.01,312.81,399.93
216.02,1.98,5.01,293.26,398.06
216.22,2.00,5.01,332.36,399.93
216.42,2.00,5.01,312.81,399.93
216.62,2.00,5.01,303.03,399.93
216.82,2.01,5.02,312.81,400.32
217.02,2.00,5.01,283.48,399.93
217.22,2.00,5.01,283.48,399.93
217.42,1.99,5.01,234.60,399.00
217.62,2.00,5.01,263.93,399.93
217.82,2.00,5.01,263.93,399.93
218.02,2.00,5.01,273.70,399.93
218.22,2.00,5.02,322.58,399.39
218.42,2.00,5.01,293.26,399.93
218.62,2.00,5.01,293.26,399.93
218.82,2.00,5.01,312.81,399.93
219.02,2.00,5.02,342.13,399.39
219.22,2.00,5.01,342.13,399.93
219.42,2.00,5.01,342.13,399.93
219.62,2.00,5.01,342.13,399.93
219.82,2.00,5.02,332.36,399.39
220.02,2.00,5.02,342.13,399.39
220.22,1.99,5.01,293.26,399.00
220.42,2.00,5.01,303.03,399.93
220.62,1.99,5.02,273.70,398.46
220.82,2.00,4.99,263.93,400.46
221.02,2.01,5.02,234.60,400.32
221.22,2.00,5.01,234.60,399.93
221.42,2.01,5.02,254.15,400.32
221.62,1.99,5.01,244.38,399.00
221.82,2.00,5.01,234.60,399.93
222.02,2.00,5.01,254.15,399.93
222.22,2.01,5.02,254.15,400.32
222.42,2.00,5.01,244.38,399.93
222.62,2.00,4.98,263.93,401.00
222.82,2.01,5.02,263.93,400.32
223.02,2.00,5.01,254.15,399.93
223.22,2.00,5.02,263.93,399.39
223.42,1.99,5.01,293.26,399.00
223.62,2.00,5.01,293.26,399.93
223.82,2.01,5.02,293.26,400.32
224.02,2.00,5.01,293.26,399.93
224.22,2.00,5.02,303.03,399.39
224.42,1.99,5.01,273.70,399.00
224.62,2.00,5.01,283.48,399.93
224.82,2.01,5.01,273.70,400.86
225.02,1.98,5.02,263.93,397.53
225.22,2.01,5.02,273.70,400.32
225.42,2.00,5.01,244.38,399.93
225.62,2.00,5.01,254.15,399.93
225.82,1.99,5.01,215.05,399.00
226.02,2.00,5.01,234.60,399.93
226.22,1.98,5.02,224.83,397.53
226.42,1.99,5.01,224.83,399.00
226.62,2.01,5.01,215.05,400.86
226.82,1.99,5.01,244.38,399.00
227.02,2.00,5.02,244.38,399.39
227.22,1.99,5.01,244.38,399.00
227.42,2.00,5.01,263.93,399.93
227.62,1.99,5.02,263.93,398.46
227.82,2.00,5.01,293.26,399.93
228.02,2.00,5.01,303.03,399.93
228.22,2.00,5.01,312.81,399.93
228.42,2.01,5.02,342.13,400.32
228.62,1.98,5.02,303.03,397.53
228.82,2.00,5.01,293.26,399.93
229.02,1.99,5.01,283.48,399.00
229.22,2.00,5.01,293.26,399.93
229.42,2.01,5.01,273.70,400.86
229.62,2.00,5.01,273.70,399.93
229.82,2.01,5.01,263.93,400.86
230.02,1.99,4.99,254.15,399.53
230.22,2.00,5.02,244.38,399.39
230.42,2.00,5.02,254.15,399.39
230.62,2.00,5.01,234.60,399.93
230.82,2.00,5.01,224.83,399.93
231.02,2.00,5.01,224.83,399.93
231.22,2.00,5.02,224.83,399.39
231.42,2.00,5.01,195.50,399.93
231.62,2.01,5.01,195.50,400.86
231.82,2.01,5.01,215.05,400.86
232.02,2.01,5.01,175.95,400.86
232.22,2.01,5.01,185.73,400.86
232.42,2.01,5.01,156.40,400.86
232.62,2.01,5.01,175.95,400.86
232.82,1.99,5.01,185.73,399.00
233.02,2.00,5.01,185.73,399.93
233.22,1.99,5.01,166.18,399.00
233.42,2.00,5.02,166.18,399.39
233.62,2.00,5.02,185.73,399.39
233.82,2.01,5.01,175.95,400.86
234.02,1.99,5.03,175.95,397.93
234.22,1.99,5.01,156.40,399.00
234.42,1.99,5.01,185.73,399.00
234.62,2.00,5.01,175.95,399.93
234.82,2.00,5.01,185.73,399.93
235.02,2.01,5.01,166.18,400.86
235.22,2.00,5.01,195.50,399.93
235.42,2.00,5.01,185.73,399.93
235.62,1.99,5.01,175.95,399.00
235.82,1.99,4.99,234.60,399.53
236.02,2.01,5.01,185.73,400.86
236.22,2.00,5.01,205.28,399.93
236.42,2.01,5.02,234.60,400.32
236.62,2.00,4.99,215.05,400.46
236.82,2.01,4.99,234.60,401.39
237.02,1.99,4.99,244.38,399.53
237.22,2.00,4.99,224.83,400.46
237.42,2.01,4.99,215.05,401.39
237.62,2.00,4.99,234.60,400.46
237.82,2.01,4.99,234.60,401.39
238.02,2.01,4.98,244.38,401.94
238.22,1.99,4.99,263.93,399.53
238.42,1.99,4.99,283.48,399.53
238.62,2.00,4.99,303.03,400.46
238.82,2.00,4.99,283.48,400.46
239.02,2.00,4.98,293.26,401.00
239.22,2.00,4.99,303.03,400.46
239.42,2.00,4.98,312.81,401.00
239.62,2.01,4.99,254.15,401.39
239.82,1.99,4.98,263.93,400.07
240.02,2.00,4.99,273.70,400.46
240.22,1.99,4.97,254.15,400.61
240.42,2.01,4.99,224.83,401.39
240.62,1.99,4.99,195.50,399.53
240.82,2.00,4.98,254.15,401.00
241.02,2.00,4.98,195.50,401.00
241.22,2.00,4.99,166.18,400.46
241.42,2.00,4.98,185.73,401.00
241.62,2.00,4.99,185.73,400.46
241.82,2.00,4.98,195.50,401.00
242.02,2.00,4.98,195.50,401.00
242.22,2.01,4.98,205.28,401.94
242.42,1.99,4.98,156.40,400.07
242.62,2.00,4.98,166.18,401.00
242.82,2.00,4.98,185.73,401.00
243.02,1.99,4.98,185.73,400.07
243.22,2.01,4.98,185.73,401.94
243.42,1.99,4.98,156.40,400.07
243.62,1.99,4.98,185.73,400.07
243.82,2.01,4.98,166.18,401.94
244.02,1.99,4.97,185.73,400.61
244.22,2.00,4.98,175.95,401.00
244.42,2.00,4.98,195.50,401.00
244.62,2.00,4.98,175.95,401.00
244.82,2.01,4.97,166.18,402.48
245.02,2.00,4.97,185.73,401.55
245.22,2.00,4.97,185.73,401.55
245.42,2.00,4.98,166.18,401.00
245.62,2.00,4.98,166.18,401.00
245.82,1.99,4.98,175.95,400.07
246.02,2.01,4.98,205.28,401.94
246.22,2.00,4.98,185.73,401.00
246.42,2.01,4.97,175.95,402.48
246.62,2.00,4.98,175.95,401.00
246.82,1.98,4.97,234.60,399.67
247.02,2.00,4.97,205.28,401.55
247.22,2.00,4.97,293.26,401.55
247.42,2.00,4.97,371.46,401.55
247.62,1.99,4.97,351.91,400.61
247.82,2.00,4.98,322.58,401.00
248.02,2.00,4.97,283.48,401.55
248.22,2.00,4.97,234.60,401.55
248.42,1.99,4.98,205.28,400.07
248.62,2.00,4.98,224.83,401.00
248.82,2.01,4.97,215.05,402.48
249.02,1.99,4.97,224.83,400.61
249.22,2.00,4.98,215.05,401.00
249.42,1.99,4.97,234.60,400.61
249.62,2.00,4.98,195.50,401.00
249.82,2.00,4.97,185.73,401.55
250.02,2.00,4.97,205.28,401.55
250.22,1.99,4.97,205.28,400.61
250.42,2.00,4.98,195.50,401.00
250.62,2.00,4.97,215.05,401.55
250.82,1.99,4.97,234.60,400.61
251.02,2.00,4.98,273.70,401.00
251.22,2.00,4.95,283.48,402.09
251.42,1.99,4.97,381.23,400.61
251.62,2.01,4.97,410.56,402.48
251.82,2.00,4.94,381.23,402.63
252.02,2.00,4.97,342.13,401.55
252.22,2.00,4.97,273.70,401.55
252.42,2.00,4.97,254.15,401.55
252.62,1.99,4.97,224.83,400.61
252.82,2.01,4.98,205.28,401.94
253.02,1.99,4.97,215.05,400.61
253.22,2.00,4.97,195.50,401.55
253.42,2.00,4.97,205.28,401.55
253.62,1.99,4.97,224.83,400.61
253.82,2.01,4.97,224.83,402.48
254.02,1.99,4.97,273.70,400.61
254.22,1.99,4.97,303.03,400.61
254.42,2.00,4.97,283.48,401.55
254.62,2.00,4.95,263.93,402.09
254.82,1.99,4.97,234.60,400.61
255.02,2.00,4.97,234.60,401.55
255.22,2.01,4.97,254.15,402.48
255.42,2.00,4.97,234.60,401.55
255.62,2.01,4.97,234.60,402.48
255.82,2.00,4.97,263.93,401.55
256.02,1.99,4.97,312.81,400.61
256.22,1.99,4.97,400.78,400.61
256.42,2.00,4.97,449.66,401.55
256.62,2.00,4.97,351.91,401.55
256.82,2.00,4.98,283.48,401.00
257.02,2.01,4.97,351.91,402.48
257.22,2.00,4.97,557.18,401.55
257.42,2.00,4.97,478.98,401.55
257.62,2.00,4.97,293.26,401.55
257.82,2.01,4.97,293.26,402.48
258.02,2.00,4.97,263.93,401.55
258.22,2.00,4.97,283.48,401.55
258.42,2.00,4.98,449.66,401.00
258.62,2.00,4.97,703.81,401.55
258.82,1.99,4.97,488.76,400.61
259.02,2.00,4.97,791.79,401.55
259.22,2.01,4.97,625.61,402.48
259.42,2.01,4.94,664.71,403.57
259.62,2.00,4.97,625.61,401.55
259.82,2.00,4.98,674.49,401.00
260.02,2.00,4.97,547.41,401.55
260.22,1.99,4.97,889.54,400.61
260.42,2.00,4.97,791.79,401.55
