Repository: litresperminute/IMPACT-Lab-Thermal-Draw-Tower-Controller

File: Thermal Draw Trials/Akila/Nylon PA6_3ch20.0_White_DR50.0_104.csv (part 1 of 2)
# material: Nylon PA6
# geometry: 3ch
# preform_diameter: 20.0
# material_color: White
# temperature_C: 190.0
# drawdown_ratio: 50.0
# trial_number: 104
# operator: Akila
# start_time: 2025-12-22 11:44:49
# notes: Same settings as 103.
Time(s),Feed(mm/min),Wind(m/min),Diameter(um),Predicted_diameter(um)
1.22,1.49,3.76,410.56,398.20
1.42,1.49,3.74,400.78,398.91
1.62,1.50,3.74,381.23,400.15
1.82,1.49,3.74,342.13,398.91
2.02,1.50,3.76,361.68,399.44
2.22,1.49,3.74,332.36,398.91
2.42,1.50,3.76,332.36,399.44
2.62,1.50,3.74,283.48,400.15
2.82,1.50,3.76,312.81,399.44
3.02,1.50,3.73,312.81,400.87
3.22,1.50,3.76,303.03,399.44
3.42,1.48,3.73,254.15,398.38
3.62,1.48,3.74,342.13,397.66
3.82,1.50,3.73,293.26,400.87
4.02,1.48,3.74,283.48,397.66
4.22,1.49,3.74,273.70,398.91
4.42,1.49,3.76,283.48,398.20
4.62,1.50,3.74,273.70,400.15
4.82,1.50,3.73,293.26,400.87
5.02,1.49,3.74,283.48,398.91
5.22,1.49,3.76,273.70,398.20
5.42,1.49,3.74,303.03,398.91
5.62,1.50,3.74,273.70,400.15
5.82,1.49,3.74,303.03,398.91
6.02,1.48,3.74,303.03,397.66
6.22,1.49,3.74,332.36,398.91
6.42,1.49,3.74,322.58,398.91
6.62,1.50,3.74,273.70,400.15
6.82,1.48,3.74,263.93,397.66
7.02,1.50,3.76,283.48,399.44
7.22,1.50,3.76,263.93,399.44
7.42,1.49,3.76,312.81,398.20
7.62,1.49,3.74,312.81,398.91
7.82,1.49,3.76,342.13,398.20
8.02,1.49,3.76,332.36,398.20
8.22,1.50,3.74,391.01,400.15
8.42,1.50,3.74,342.13,400.15
8.62,1.48,3.73,351.91,398.38
8.82,1.49,3.74,332.36,398.91
9.02,1.48,3.76,342.13,396.95
9.22,1.49,3.74,391.01,398.91
9.42,1.49,3.76,371.46,398.20
9.62,1.50,3.74,410.56,400.15
9.82,1.48,3.73,371.46,398.38
10.02,1.51,3.74,381.23,401.39
10.22,1.49,3.74,410.56,398.91
10.42,1.49,3.76,351.91,398.20
10.62,1.50,3.76,351.91,399.44
10.82,1.48,3.76,312.81,396.95
11.02,1.50,3.77,361.68,398.73
11.22,1.48,3.74,322.58,397.66
11.42,1.50,3.74,351.91,400.15
11.62,1.49,3.74,371.46,398.91
11.82,1.50,3.76,322.58,399.44
12.02,1.49,3.74,351.91,398.91
12.22,1.48,3.74,293.26,397.66
12.42,1.50,3.76,342.13,399.44
12.62,1.50,3.74,322.58,400.15
12.82,1.51,3.76,361.68,400.68
13.02,1.49,3.76,361.68,398.20
13.22,1.51,3.76,351.91,400.68
13.42,1.50,3.74,322.58,400.15
13.62,1.49,3.74,361.68,398.91
13.82,1.49,3.74,371.46,398.91
14.02,1.49,3.74,400.78,398.91
14.22,1.49,3.76,449.66,398.20
14.42,1.49,3.74,410.56,398.91
14.62,1.50,3.74,420.33,400.15
14.82,1.50,3.74,430.11,400.15
15.02,1.49,3.76,400.78,398.20
15.22,1.50,3.76,430.11,399.44
15.42,1.50,3.76,371.46,399.44
15.62,1.50,3.76,381.23,399.44
15.82,1.48,3.76,391.01,396.95
16.02,1.49,3.76,410.56,398.20
16.22,1.50,3.73,410.56,400.87
16.42,1.50,3.76,420.33,399.44
16.62,1.49,3.74,400.78,398.91
16.82,1.50,3.76,371.46,399.44
17.02,1.50,3.74,332.36,400.15
17.22,1.49,3.74,332.36,398.91
17.42,1.50,3.76,332.36,399.44
17.62,1.49,3.73,351.91,399.63
17.82,1.51,3.74,332.36,401.39
18.02,1.49,3.73,342.13,399.63
18.22,1.49,3.74,342.13,398.91
18.42,1.49,3.74,351.91,398.91
18.62,1.49,3.76,361.68,398.20
18.82,1.49,3.73,400.78,399.63
19.02,1.50,3.76,351.91,399.44
19.22,1.49,3.77,371.46,397.49
19.42,1.48,3.74,332.36,397.66
19.62,1.49,3.74,342.13,398.91
19.82,1.50,3.74,342.13,400.15
20.02,1.50,3.74,361.68,400.15
20.22,1.50,3.74,351.91,400.15
20.42,1.48,3.74,342.13,397.66
20.62,1.50,3.74,351.91,400.15
20.82,1.50,3.76,332.36,399.44
21.02,1.50,3.76,332.36,399.44
21.22,1.49,3.76,322.58,398.20
21.42,1.50,3.74,303.03,400.15
21.62,1.50,3.74,293.26,400.15
21.82,1.49,3.74,322.58,398.91
22.02,1.50,3.74,332.36,400.15
22.22,1.50,3.76,312.81,399.44
22.42,1.49,3.76,263.93,398.20
22.62,1.48,3.73,273.70,398.38
22.82,1.49,3.76,303.03,398.20
23.02,1.49,3.76,312.81,398.20
23.22,1.50,3.76,312.81,399.44
23.42,1.49,3.74,254.15,398.91
23.62,1.50,3.76,312.81,399.44
23.82,1.49,3.74,283.48,398.91
24.02,1.50,3.74,312.81,400.15
24.22,1.51,3.76,312.81,400.68
24.42,1.49,3.74,293.26,398.91
24.62,1.49,3.76,283.48,398.20
24.82,1.49,3.76,312.81,398.20
25.02,1.50,3.74,293.26,400.15
25.22,1.49,3.74,293.26,398.91
25.42,1.51,3.76,293.26,400.68
25.62,1.48,3.73,293.26,398.38
25.82,1.49,3.76,293.26,398.20
26.02,1.49,3.73,312.81,399.63
26.22,1.49,3.76,312.81,398.20
26.42,1.49,3.74,283.48,398.91
26.62,1.49,3.76,303.03,398.20
26.82,1.49,3.73,283.48,399.63
27.02,1.49,3.74,303.03,398.91
27.22,1.49,3.74,263.93,398.91
27.42,1.49,3.73,293.26,399.63
27.62,1.50,3.74,273.70,400.15
27.82,1.48,3.74,303.03,397.66
28.02,1.50,3.74,293.26,400.15
28.22,1.48,3.76,283.48,396.95
28.42,1.50,3.76,283.48,399.44
28.62,1.49,3.73,283.48,399.63
28.82,1.51,3.74,273.70,401.39
29.02,1.49,3.74,293.26,398.91
29.22,1.49,3.76,283.48,398.20
29.42,1.51,3.73,293.26,402.12
29.62,1.49,3.76,263.93,398.20
29.82,1.49,3.76,263.93,398.20
30.02,1.50,3.76,244.38,399.44
30.22,1.50,3.76,283.48,399.44
30.42,1.49,3.73,283.48,399.63
30.62,1.50,3.74,303.03,400.15
30.82,1.48,3.74,263.93,397.66
31.02,1.49,3.76,273.70,398.20
31.22,1.49,3.74,273.70,398.91
31.42,1.51,3.76,312.81,400.68
31.62,1.49,3.76,303.03,398.20
31.82,1.48,3.74,332.36,397.66
32.02,1.50,3.74,303.03,400.15
32.22,1.49,3.74,303.03,398.91
32.42,1.49,3.74,273.70,398.91
32.62,1.48,3.76,303.03,396.95
32.82,1.49,3.76,322.58,398.20
33.02,1.50,3.74,303.03,400.15
33.22,1.49,3.76,322.58,398.20
33.42,1.49,3.74,293.26,398.91
33.62,1.51,3.76,312.81,400.68
33.82,1.48,3.74,303.03,397.66
34.02,1.50,3.76,312.81,399.44
34.22,1.50,3.76,293.26,399.44
34.42,1.50,3.76,273.70,399.44
34.62,1.49,3.74,303.03,398.91
34.82,1.48,3.74,293.26,397.66
35.02,1.49,3.76,303.03,398.20
35.22,1.49,3.76,283.48,398.20
35.42,1.50,3.76,293.26,399.44
35.62,1.49,3.74,293.26,398.91
35.82,1.50,3.76,312.81,399.44
36.02,1.48,3.73,273.70,398.38
36.22,1.50,3.76,293.26,399.44
36.42,1.51,3.73,303.03,402.12
36.62,1.48,3.76,293.26,396.95
36.82,1.50,3.74,322.58,400.15
37.02,1.48,3.76,322.58,396.95
37.22,1.49,3.74,322.58,398.91
37.42,1.48,3.73,332.36,398.38
37.62,1.50,3.76,322.58,399.44
37.82,1.49,3.74,312.81,398.91
38.02,1.50,3.76,293.26,399.44
38.22,1.49,3.74,303.03,398.91
38.42,1.48,3.76,293.26,396.95
38.62,1.50,3.74,312.81,400.15
38.82,1.50,3.76,303.03,399.44
39.02,1.50,3.76,303.03,399.44
39.22,1.49,3.76,303.03,398.20
39.42,1.50,3.74,303.03,400.15
39.62,1.50,3.74,293.26,400.15
39.82,1.48,3.76,303.03,396.95
40.02,1.50,3.74,312.81,400.15
40.22,1.50,3.76,322.58,399.44
40.42,1.48,3.76,293.26,396.95
40.62,1.49,3.74,283.48,398.91
40.82,1.49,3.74,303.03,398.91
41.02,1.50,3.74,303.03,400.15
41.22,1.50,3.76,303.03,399.44
41.42,1.49,3.76,273.70,398.20
41.62,1.49,3.76,293.26,398.20
41.82,1.48,3.76,273.70,396.95
42.02,1.51,3.74,283.48,401.39
42.22,1.48,3.74,273.70,397.66
42.42,1.51,3.74,312.81,401.39
42.62,1.49,3.74,303.03,398.91
42.82,1.50,3.74,254.15,400.15
43.02,1.49,3.76,283.48,398.20
43.22,1.48,3.73,254.15,398.38
43.42,1.49,3.74,263.93,398.91
43.62,1.48,3.74,254.15,397.66
43.82,1.50,3.74,283.48,400.15
44.02,1.48,3.76,254.15,396.95
44.22,1.51,3.76,263.93,400.68
44.42,1.49,3.74,263.93,398.91
44.62,1.51,3.74,303.03,401.39
44.82,1.49,3.74,283.48,398.91
45.02,1.49,3.76,283.48,398.20
45.22,1.50,3.76,244.38,399.44
45.42,1.49,3.76,273.70,398.20
45.62,1.50,3.74,293.26,400.15
45.82,1.49,3.76,263.93,398.20
46.02,1.50,3.74,303.03,400.15
46.22,1.49,3.73,273.70,399.63
46.42,1.50,3.76,263.93,399.44
46.62,1.48,3.76,303.03,396.95
46.82,1.50,3.76,234.60,399.44
47.02,1.49,3.76,244.38,398.20
47.22,1.49,3.74,283.48,398.91
47.42,1.49,3.76,263.93,398.20
47.62,1.49,3.74,293.26,398.91
47.82,1.50,3.74,263.93,400.15
48.02,1.50,3.74,273.70,400.15
48.22,1.50,3.74,263.93,400.15
48.42,1.49,3.74,254.15,398.91
48.62,1.48,3.76,283.48,396.95
48.82,1.50,3.74,273.70,400.15
49.02,1.49,3.76,273.70,398.20
49.22,1.47,3.74,273.70,396.41
49.42,1.51,3.76,293.26,400.68
49.62,1.49,3.74,283.48,398.91
49.82,1.47,3.77,303.03,394.99
50.02,1.49,3.76,293.26,398.20
50.22,1.49,3.74,283.48,398.91
50.42,1.49,3.74,283.48,398.91
50.62,1.50,3.74,254.15,400.15
50.82,1.50,3.74,293.26,400.15
51.02,1.50,3.76,312.81,399.44
51.22,1.50,3.76,322.58,399.44
51.42,1.49,3.74,312.81,398.91
51.62,1.50,3.76,293.26,399.44
51.82,1.49,3.76,293.26,398.20
52.02,1.49,3.76,312.81,398.20
52.22,1.49,3.74,303.03,398.91
52.42,1.49,3.77,322.58,397.49
52.62,1.50,3.74,312.81,400.15
52.82,1.49,3.74,303.03,398.91
53.02,1.50,3.76,332.36,399.44
53.22,1.49,3.74,303.03,398.91
53.42,1.50,3.76,283.48,399.44
53.62,1.49,3.74,322.58,398.91
53.82,1.49,3.74,371.46,398.91
54.02,1.50,3.76,332.36,399.44
54.22,1.48,3.74,322.58,397.66
54.42,1.50,3.76,322.58,399.44
54.62,1.49,3.76,342.13,398.20
54.82,1.50,3.76,351.91,399.44
55.02,1.48,3.73,371.46,398.38
55.22,1.50,3.76,371.46,399.44
55.42,1.49,3.74,361.68,398.91
55.62,1.49,3.76,381.23,398.20
55.82,1.51,3.74,381.23,401.39
56.02,1.49,3.74,351.91,398.91
56.22,1.50,3.74,351.91,400.15
56.42,1.49,3.73,351.91,399.63
56.62,1.50,3.76,351.91,399.44
56.82,1.49,3.74,351.91,398.91
57.02,1.50,3.76,351.91,399.44
57.22,1.50,3.73,312.81,400.87
57.42,1.49,3.76,342.13,398.20
57.62,1.50,3.76,351.91,399.44
57.82,1.48,3.74,322.58,397.66
58.02,1.50,3.76,351.91,399.44
58.22,1.48,3.74,342.13,397.66
58.42,1.49,3.76,351.91,398.20
58.62,1.49,3.73,361.68,399.63
58.82,1.50,3.74,361.68,400.15
59.02,1.50,3.74,361.68,400.15
59.22,1.48,3.77,371.46,396.24
59.42,1.49,3.74,410.56,398.91
59.62,1.49,3.74,410.56,398.91
59.82,1.50,3.74,430.11,400.15
60.02,1.50,3.74,400.78,400.15
60.22,1.50,3.76,410.56,399.44
60.42,1.49,3.74,410.56,398.91
60.62,1.51,3.77,430.11,399.96
60.82,1.51,3.74,469.21,401.39
61.02,1.48,3.74,498.53,397.66
61.22,1.50,3.76,459.43,399.44
61.42,1.49,3.73,420.33,399.63
61.62,1.51,3.74,449.66,401.39
61.82,1.48,3.74,420.33,397.66
62.02,1.48,3.74,381.23,397.66
62.22,1.50,3.76,449.66,399.44
62.42,1.49,3.74,391.01,398.91
62.62,1.50,3.74,430.11,400.15
62.82,1.48,3.74,391.01,397.66
63.02,1.50,3.76,391.01,399.44
63.22,1.49,3.74,449.66,398.91
63.42,1.51,3.74,430.11,401.39
63.62,1.49,3.76,420.33,398.20
63.82,1.51,3.76,371.46,400.68
64.02,1.50,3.76,381.23,399.44
64.22,1.49,3.76,361.68,398.20
64.42,1.48,3.76,361.68,396.95
64.62,1.49,3.76,391.01,398.20
64.82,1.50,3.76,371.46,399.44
65.02,1.48,3.74,342.13,397.66
65.22,1.51,3.74,371.46,401.39
65.42,1.49,3.74,371.46,398.91
65.62,1.50,3.76,361.68,399.44
65.82,1.51,3.74,351.91,401.39
66.02,1.49,3.74,361.68,398.91
66.22,1.50,3.76,410.56,399.44
66.42,1.49,3.76,361.68,398.20
66.62,1.50,3.76,391.01,399.44
66.82,1.48,3.74,332.36,397.66
67.02,1.50,3.77,351.91,398.73
67.22,1.49,3.74,312.81,398.91
67.42,1.49,3.74,351.91,398.91
67.62,1.50,3.74,371.46,400.15
67.82,1.49,3.76,342.13,398.20
68.02,1.50,3.74,361.68,400.15
68.22,1.49,3.76,361.68,398.20
68.42,1.50,3.74,381.23,400.15
68.62,1.48,3.74,371.46,397.66
68.82,1.50,3.76,322.58,399.44
69.02,1.48,3.74,332.36,397.66
69.22,1.49,3.76,361.68,398.20
69.42,1.49,3.76,371.46,398.20
69.62,1.49,3.74,400.78,398.91
69.82,1.49,3.76,371.46,398.20
70.02,1.48,3.73,381.23,398.38
70.22,1.50,3.76,371.46,399.44
70.42,1.49,3.76,351.91,398.20
70.62,1.50,3.76,361.68,399.44
70.82,1.48,3.74,351.91,397.66
71.02,1.51,3.76,312.81,400.68
71.22,1.50,3.74,371.46,400.15
71.42,1.48,3.76,351.91,396.95
71.62,1.49,3.77,342.13,397.49
71.82,1.49,3.74,371.46,398.91
72.02,1.50,3.76,371.46,399.44
72.22,1.49,3.76,400.78,398.20
72.42,1.49,3.74,381.23,398.91
72.62,1.50,3.76,361.68,399.44
72.82,1.49,3.76,371.46,398.20
73.02,1.50,3.76,351.91,399.44
73.22,1.48,3.74,312.81,397.66
73.42,1.50,3.77,371.46,398.73
73.62,1.48,3.74,351.91,397.66
73.82,1.50,3.76,342.13,399.44
74.02,1.50,3.73,371.46,400.87
74.22,1.49,3.76,332.36,398.20
74.42,1.50,3.74,361.68,400.15
74.62,1.49,3.76,332.36,398.20
74.82,1.50,3.76,361.68,399.44
75.02,1.49,3.74,361.68,398.91
75.22,1.50,3.76,371.46,399.44
75.42,1.48,3.73,332.36,398.38
75.62,1.50,3.76,351.91,399.44
75.82,1.49,3.74,361.68,398.91
76.02,1.50,3.77,342.13,398.73
76.22,1.50,3.76,342.13,399.44
76.42,1.50,3.76,361.68,399.44
76.62,1.50,3.74,322.58,400.15
76.82,1.49,3.76,322.58,398.20
77.02,1.50,3.76,342.13,399.44
77.22,1.48,3.74,303.03,397.66
77.42,1.50,3.76,351.91,399.44
77.62,1.50,3.74,303.03,400.15
77.82,1.50,3.76,351.91,399.44
78.02,1.48,3.74,351.91,397.66
78.22,1.49,3.76,322.58,398.20
78.42,1.50,3.74,351.91,400.15
78.62,1.50,3.74,342.13,400.15
78.82,1.49,3.74,342.13,398.91
79.02,1.48,3.74,332.36,397.66
79.22,1.50,3.76,371.46,399.44
79.42,1.50,3.76,332.36,399.44
79.62,1.49,3.76,342.13,398.20
79.82,1.49,3.74,322.58,398.91
80.02,1.49,3.76,371.46,398.20
80.22,1.50,3.74,351.91,400.15
80.42,1.49,3.74,273.70,398.91
80.62,1.49,3.76,303.03,398.20
80.82,1.49,3.74,312.81,398.91
81.02,1.49,3.74,312.81,398.91
81.22,1.50,3.74,312.81,400.15
81.42,1.50,3.74,371.46,400.15
81.62,1.48,3.74,342.13,397.66
81.82,1.49,3.77,351.91,397.49
82.02,1.49,3.74,342.13,398.91
82.22,1.49,3.74,371.46,398.91
82.42,1.50,3.76,371.46,399.44
82.62,1.49,3.76,351.91,398.20
82.82,1.49,3.76,381.23,398.20
83.02,1.49,3.74,312.81,398.91
83.22,1.50,3.74,351.91,400.15
83.42,1.49,3.74,342.13,398.91
83.62,1.49,3.76,351.91,398.20
83.82,1.49,3.73,332.36,399.63
84.02,1.49,3.76,351.91,398.20
84.22,1.50,3.74,351.91,400.15
84.42,1.49,3.74,312.81,398.91
84.62,1.48,3.74,332.36,397.66
84.82,1.50,3.76,342.13,399.44
85.02,1.49,3.76,332.36,398.20
85.22,1.48,3.76,322.58,396.95
85.42,1.49,3.74,332.36,398.91
85.62,1.50,3.73,351.91,400.87
85.82,1.49,3.74,371.46,398.91
86.02,1.50,3.74,381.23,400.15
86.22,1.49,3.74,351.91,398.91
86.42,1.50,3.76,371.46,399.44
86.62,1.49,3.74,361.68,398.91
86.82,1.48,3.74,361.68,397.66
87.02,1.50,3.76,361.68,399.44
87.22,1.51,3.76,361.68,400.68
87.42,1.49,3.73,332.36,399.63
87.62,1.49,3.76,351.91,398.20
87.82,1.49,3.76,351.91,398.20
88.02,1.48,3.74,381.23,397.66
88.22,1.50,3.76,342.13,399.44
88.42,1.50,3.74,371.46,400.15
88.62,1.50,3.76,371.46,399.44
88.82,1.49,3.76,371.46,398.20
89.02,1.49,3.74,381.23,398.91
89.22,1.50,3.74,351.91,400.15
89.42,1.49,3.74,361.68,398.91
89.62,1.50,3.76,400.78,399.44
89.82,1.48,3.74,361.68,397.66
90.02,1.48,3.76,391.01,396.95
90.22,1.50,3.76,351.91,399.44
90.42,1.49,3.74,351.91,398.91
90.62,1.50,3.74,371.46,400.15
90.82,1.48,3.74,351.91,397.66
91.02,1.49,3.76,351.91,398.20
91.22,1.51,3.73,371.46,402.12
91.42,1.50,3.76,351.91,399.44
91.62,1.50,3.74,391.01,400.15
91.82,1.50,3.74,381.23,400.15
92.02,1.50,3.73,371.46,400.87
92.22,1.49,3.74,420.33,398.91
92.42,1.50,3.76,391.01,399.44
92.62,1.49,3.74,400.78,398.91
92.82,1.50,3.76,381.23,399.44
93.02,1.51,3.74,381.23,401.39
93.22,1.50,3.74,371.46,400.15
93.42,1.50,3.74,361.68,400.15
93.62,1.50,3.76,351.91,399.44
93.82,1.50,3.74,371.46,400.15
94.02,1.50,3.76,400.78,399.44
94.22,1.50,3.76,391.01,399.44
94.42,1.49,3.74,351.91,398.91
94.62,1.50,3.76,371.46,399.44
94.82,1.49,3.74,420.33,398.91
95.02,1.50,3.76,391.01,399.44
95.22,1.48,3.76,459.43,396.95
95.42,1.48,3.76,391.01,396.95
95.62,1.50,3.74,391.01,400.15
95.82,1.49,3.74,381.23,398.91
96.02,1.50,3.76,381.23,399.44
96.22,1.49,3.74,361.68,398.91
96.42,1.50,3.74,351.91,400.15
96.62,1.48,3.76,381.23,396.95
96.82,1.49,3.76,381.23,398.20
97.02,1.51,3.74,439.88,401.39
97.22,1.48,3.76,381.23,396.95
97.42,1.50,3.74,400.78,400.15
97.62,1.49,3.74,381.23,398.91
97.82,1.50,3.74,371.46,400.15
98.02,1.49,3.74,351.91,398.91
98.22,1.50,3.76,361.68,399.44
98.42,1.50,3.74,351.91,400.15
98.62,1.48,3.74,351.91,397.66
98.82,1.50,3.74,371.46,400.15
99.02,1.48,3.74,371.46,397.66
99.22,1.50,3.76,371.46,399.44
99.42,1.49,3.76,371.46,398.20
99.62,1.50,3.74,391.01,400.15
99.82,1.49,3.74,400.78,398.91
100.02,1.51,3.76,430.11,400.68
100.22,1.49,3.74,400.78,398.91
100.42,1.49,3.76,400.78,398.20
100.62,1.50,3.76,361.68,399.44
100.82,1.49,3.74,351.91,398.91
101.02,1.49,3.74,391.01,398.91
101.22,1.49,3.73,381.23,399.63
101.42,1.50,3.76,361.68,399.44
101.62,1.49,3.73,381.23,399.63
101.82,1.51,3.76,381.23,400.68
102.02,1.49,3.73,420.33,399.63
102.22,1.49,3.74,430.11,398.91
102.42,1.49,3.74,430.11,398.91
102.62,1.48,3.74,410.56,397.66
102.82,1.51,3.76,439.88,400.68
103.02,1.49,3.76,410.56,398.20
103.22,1.50,3.76,400.78,399.44
103.42,1.48,3.74,371.46,397.66
103.62,1.50,3.76,391.01,399.44
103.82,1.50,3.76,381.23,399.44
104.02,1.48,3.74,361.68,397.66
104.22,1.50,3.76,371.46,399.44
104.42,1.49,3.74,342.13,398.91
104.62,1.50,3.76,361.68,399.44
104.82,1.50,3.73,342.13,400.87
105.02,1.50,3.74,371.46,400.15
105.22,1.49,3.74,371.46,398.91
105.42,1.49,3.76,351.91,398.20
105.62,1.50,3.76,371.46,399.44
105.82,1.48,3.74,342.13,397.66
106.02,1.48,3.76,361.68,396.95
106.22,1.48,3.74,391.01,397.66
106.42,1.50,3.76,342.13,399.44
106.62,1.49,3.73,351.91,399.63
106.82,1.50,3.76,332.36,399.44
107.02,1.50,3.76,351.91,399.44
107.22,1.50,3.74,371.46,400.15
107.42,1.49,3.74,342.13,398.91
107.62,1.50,3.74,351.91,400.15
107.82,1.51,3.76,342.13,400.68
108.02,1.48,3.73,293.26,398.38
108.22,1.50,3.76,342.13,399.44
108.42,1.49,3.76,351.91,398.20
108.62,1.50,3.74,371.46,400.15
108.82,1.48,3.74,322.58,397.66
109.02,1.49,3.76,351.91,398.20
109.22,1.50,3.74,371.46,400.15
109.42,1.49,3.74,312.81,398.91
109.62,1.50,3.74,351.91,400.15
109.82,1.47,3.73,322.58,397.12
110.02,1.50,3.76,322.58,399.44
110.22,1.51,3.73,332.36,402.12
110.42,1.49,3.76,322.58,398.20
110.62,1.48,3.74,312.81,397.66
110.82,1.48,3.76,342.13,396.95
111.02,1.50,3.74,351.91,400.15
111.22,1.50,3.74,332.36,400.15
111.42,1.50,3.74,303.03,400.15
111.62,1.49,3.74,322.58,398.91
111.82,1.51,3.77,312.81,399.96
112.02,1.50,3.76,332.36,399.44
112.22,1.50,3.76,322.58,399.44
112.42,1.48,3.76,312.81,396.95
112.62,1.49,3.76,303.03,398.20
112.82,1.49,3.74,332.36,398.91
113.02,1.49,3.76,351.91,398.20
113.22,1.50,3.74,371.46,400.15
113.42,1.48,3.76,332.36,396.95
113.62,1.48,3.76,361.68,396.95
113.82,1.50,3.74,342.13,400.15
114.02,1.49,3.77,322.58,397.49
114.22,1.50,3.76,371.46,399.44
114.42,1.49,3.74,322.58,398.91
114.62,1.50,3.76,371.46,399.44
114.82,1.49,3.73,381.23,399.63
115.02,1.51,3.74,351.91,401.39
115.22,1.49,3.74,381.23,398.91
115.42,1.49,3.76,332.36,398.20
115.62,1.51,3.73,332.36,402.12
115.82,1.50,3.76,351.91,399.44
116.02,1.49,3.74,391.01,398.91
116.22,1.49,3.76,381.23,398.20
116.42,1.50,3.77,400.78,398.73
116.62,1.49,3.74,371.46,398.91
116.82,1.50,3.76,361.68,399.44
117.02,1.49,3.73,351.91,399.63
117.22,1.50,3.76,312.81,399.44
117.42,1.50,3.74,351.91,400.15
117.62,1.48,3.76,332.36,396.95
117.82,1.50,3.76,322.58,399.44
118.02,1.49,3.76,342.13,398.20
118.22,1.50,3.76,342.13,399.44
118.42,1.49,3.73,381.23,399.63
118.62,1.50,3.74,371.46,400.15
118.82,1.49,3.74,381.23,398.91
119.02,1.49,3.76,381.23,398.20
119.22,1.50,3.74,391.01,400.15
119.42,1.48,3.76,371.46,396.95
119.62,1.50,3.77,391.01,398.73
119.82,1.50,3.74,381.23,400.15
120.02,1.50,3.76,361.68,399.44
120.22,1.50,3.74,391.01,400.15
120.42,1.50,3.76,371.46,399.44
120.62,1.47,3.73,351.91,397.12
120.82,1.50,3.76,332.36,399.44
121.02,1.49,3.73,342.13,399.63
121.22,1.48,3.74,342.13,397.66
121.42,1.49,3.76,322.58,398.20
121.62,1.48,3.73,312.81,398.38
121.82,1.50,3.76,332.36,399.44
122.02,1.49,3.73,342.13,399.63
122.22,1.50,3.76,342.13,399.44
122.42,1.50,3.74,312.81,400.15
122.62,1.49,3.76,312.81,398.20
122.82,1.49,3.76,322.58,398.20
123.02,1.48,3.74,322.58,397.66
123.22,1.50,3.76,332.36,399.44
123.42,1.49,3.74,312.81,398.91
123.62,1.50,3.76,312.81,399.44
123.82,1.50,3.73,303.03,400.87
124.02,1.50,3.76,322.58,399.44
124.22,1.49,3.74,303.03,398.91
124.42,1.48,3.76,322.58,396.95
124.62,1.50,3.76,312.81,399.44
124.82,1.49,3.74,322.58,398.91
125.02,1.50,3.76,371.46,399.44
125.22,1.50,3.74,332.36,400.15
125.42,1.51,3.74,371.46,401.39
125.62,1.51,3.74,381.23,401.39
125.82,1.50,3.74,371.46,400.15
126.02,1.50,3.74,342.13,400.15
126.22,1.49,3.76,342.13,398.20
126.42,1.50,3.74,361.68,400.15
126.62,1.49,3.74,332.36,398.91
126.82,1.50,3.74,342.13,400.15
127.02,1.49,3.74,312.81,398.91
127.22,1.50,3.76,332.36,399.44
127.42,1.51,3.74,332.36,401.39
127.62,1.49,3.74,312.81,398.91
127.82,1.50,3.74,332.36,400.15
128.02,1.48,3.74,312.81,397.66
128.22,1.50,3.76,322.58,399.44
128.42,1.49,3.73,322.58,399.63
128.62,1.50,3.76,332.36,399.44
128.82,1.50,3.74,322.58,400.15
129.02,1.50,3.76,332.36,399.44
129.22,1.49,3.76,332.36,398.20
129.42,1.48,3.76,332.36,396.95
129.62,1.50,3.74,283.48,400.15
129.82,1.48,3.74,312.81,397.66
130.02,1.50,3.76,312.81,399.44
130.22,1.50,3.74,332.36,400.15
130.42,1.50,3.74,342.13,400.15
130.62,1.50,3.74,322.58,400.15
130.82,1.48,3.74,312.81,397.66
131.02,1.48,3.76,322.58,396.95
131.22,1.50,3.74,312.81,400.15
131.42,1.50,3.76,332.36,399.44
131.62,1.48,3.76,303.03,396.95
131.82,1.50,3.74,303.03,400.15
132.02,1.50,3.74,322.58,400.15
132.22,1.50,3.76,342.13,399.44
132.42,1.50,3.76,312.81,399.44
132.62,1.49,3.74,263.93,398.91
132.82,1.50,3.76,332.36,399.44
133.02,1.48,3.74,312.81,397.66
133.22,1.50,3.76,342.13,399.44
133.42,1.50,3.76,312.81,399.44
133.62,1.50,3.74,293.26,400.15
133.82,1.50,3.76,322.58,399.44
134.02,1.50,3.74,293.26,400.15
134.22,1.49,3.76,322.58,398.20
134.42,1.49,3.76,293.26,398.20
134.62,1.48,3.76,244.38,396.95
134.82,1.50,3.76,303.03,399.44
135.02,1.50,3.76,293.26,399.44
135.22,1.48,3.74,303.03,397.66
135.42,1.49,3.76,273.70,398.20
135.62,1.49,3.73,293.26,399.63
135.82,1.50,3.76,293.26,399.44
136.02,1.51,3.76,312.81,400.68
136.22,1.49,3.76,293.26,398.20
136.42,1.50,3.74,351.91,400.15
136.62,1.50,3.76,342.13,399.44
136.82,1.50,3.74,381.23,400.15
137.02,1.48,3.76,351.91,396.95
137.22,1.50,3.76,312.81,399.44
137.42,1.50,3.74,312.81,400.15
137.62,1.50,3.76,351.91,399.44
137.82,1.50,3.76,312.81,399.44
138.02,1.49,3.76,351.91,398.20
138.22,1.50,3.76,351.91,399.44
138.42,1.48,3.74,371.46,397.66
138.62,1.50,3.74,332.36,400.15
138.82,1.49,3.76,351.91,398.20
139.02,1.51,3.76,332.36,400.68
139.22,1.49,3.76,351.91,398.20
139.42,1.50,3.77,322.58,398.73
139.62,1.50,3.76,312.81,399.44
139.82,1.49,3.76,322.58,398.20
140.02,1.49,3.76,351.91,398.20
140.22,1.49,3.74,332.36,398.91
140.42,1.49,3.74,342.13,398.91
140.62,1.48,3.74,312.81,397.66
140.82,1.50,3.76,332.36,399.44
141.02,1.49,3.76,332.36,398.20
141.22,1.50,3.76,303.03,399.44
141.42,1.50,3.76,351.91,399.44
141.62,1.49,3.74,322.58,398.91
141.82,1.49,3.76,303.03,398.20
142.02,1.49,3.74,312.81,398.91
142.22,1.50,3.76,303.03,399.44
142.42,1.49,3.74,312.81,398.91
142.62,1.50,3.76,312.81,399.44
142.82,1.50,3.76,322.58,399.44
143.02,1.50,3.74,293.26,400.15
143.22,1.51,3.76,303.03,400.68
143.42,1.49,3.74,293.26,398.91
143.62,1.50,3.74,322.58,400.15
143.82,1.50,3.74,293.26,400.15
144.02,1.50,3.74,322.58,400.15
144.22,1.50,3.76,322.58,399.44
144.42,1.49,3.76,322.58,398.20
144.62,1.49,3.74,342.13,398.91
144.82,1.49,3.74,332.36,398.91
145.02,1.50,3.76,312.81,399.44
145.22,1.48,3.74,351.91,397.66
145.42,1.50,3.76,351.91,399.44
145.62,1.49,3.76,312.81,398.20
145.82,1.51,3.76,332.36,400.68
146.02,1.49,3.76,303.03,398.20
146.22,1.50,3.76,312.81,399.44
146.42,1.49,3.74,351.91,398.91
146.62,1.48,3.74,322.58,397.66
146.82,1.50,3.76,322.58,399.44
147.02,1.49,3.76,322.58,398.20
147.22,1.50,3.76,312.81,399.44
147.42,1.50,3.74,332.36,400.15
147.62,1.50,3.76,293.26,399.44
147.82,1.48,3.73,303.03,398.38
148.02,1.48,3.74,283.48,397.66
148.22,1.48,3.76,303.03,396.95
148.42,1.50,3.74,273.70,400.15
148.62,1.51,3.76,293.26,400.68
148.82,1.50,3.74,293.26,400.15
149.02,1.50,3.76,322.58,399.44
149.22,1.48,3.73,332.36,398.38
149.42,1.50,3.74,322.58,400.15
149.62,1.49,3.74,293.26,398.91
149.82,1.50,3.76,293.26,399.44
150.02,1.50,3.76,322.58,399.44
150.22,1.48,3.76,322.58,396.95
150.42,1.50,3.74,303.03,400.15
150.62,1.48,3.74,293.26,397.66
150.82,1.50,3.76,322.58,399.44
151.02,1.49,3.73,322.58,399.63
151.22,1.51,3.76,312.81,400.68
151.42,1.50,3.74,332.36,400.15
151.62,1.47,3.73,312.81,397.12
151.82,1.50,3.74,351.91,400.15
152.02,1.49,3.74,332.36,398.91
152.22,1.50,3.76,332.36,399.44
152.42,1.48,3.73,293.26,398.38
152.62,1.50,3.76,312.81,399.44
152.82,1.48,3.73,342.13,398.38
153.02,1.50,3.74,283.48,400.15
153.22,1.50,3.74,293.26,400.15
153.42,1.49,3.76,273.70,398.20
153.62,1.50,3.76,303.03,399.44
153.82,1.49,3.74,273.70,398.91
154.02,1.49,3.74,283.48,398.91
154.22,1.48,3.73,263.93,398.38
154.42,1.51,3.76,293.26,400.68
154.62,1.48,3.74,303.03,397.66
154.82,1.51,3.76,312.81,400.68
155.02,1.50,3.73,312.81,400.87
155.22,1.48,3.76,322.58,396.95
155.42,1.50,3.76,332.36,399.44
155.62,1.49,3.74,371.46,398.91
155.82,1.51,3.76,351.91,400.68
156.02,1.50,3.74,322.58,400.15
156.22,1.48,3.76,293.26,396.95
156.42,1.51,3.76,342.13,400.68
156.62,1.50,3.76,342.13,399.44
156.82,1.51,3.74,361.68,401.39
157.02,1.48,3.74,351.91,397.66
157.22,1.48,3.76,342.13,396.95
157.42,1.49,3.74,361.68,398.91
157.62,1.49,3.76,351.91,398.20
157.82,1.50,3.76,322.58,399.44
158.02,1.49,3.76,312.81,398.20
158.22,1.49,3.76,322.58,398.20
158.42,1.50,3.74,351.91,400.15
158.62,1.49,3.74,351.91,398.91
158.82,1.49,3.76,312.81,398.20
159.02,1.50,3.76,332.36,399.44
159.22,1.50,3.74,322.58,400.15
159.42,1.48,3.74,322.58,397.66
159.62,1.49,3.76,303.03,398.20
159.82,1.49,3.74,283.48,398.91
160.02,1.51,3.76,312.81,400.68
160.22,1.49,3.76,303.03,398.20
160.42,1.51,3.74,322.58,401.39
160.62,1.48,3.76,342.13,396.95
160.82,1.49,3.76,342.13,398.20
161.02,1.49,3.73,351.91,399.63
161.22,1.50,3.74,371.46,400.15
161.42,1.49,3.76,371.46,398.20
161.62,1.49,3.74,391.01,398.91
161.82,1.49,3.76,381.23,398.20
162.02,1.50,3.74,351.91,400.15
162.22,1.51,3.76,400.78,400.68
162.42,1.48,3.74,381.23,397.66
162.62,1.50,3.74,361.68,400.15
162.82,1.50,3.73,332.36,400.87
163.02,1.51,3.74,322.58,401.39
163.22,1.49,3.73,322.58,399.63
163.42,1.49,3.76,322.58,398.20
163.62,1.49,3.74,342.13,398.91
163.82,1.48,3.74,312.81,397.66
164.02,1.50,3.74,342.13,400.15
164.22,1.49,3.76,303.03,398.20
164.42,1.50,3.74,361.68,400.15
164.62,1.49,3.74,351.91,398.91
164.82,1.50,3.76,351.91,399.44
165.02,1.49,3.74,361.68,398.91
165.22,1.49,3.76,361.68,398.20
165.42,1.50,3.76,361.68,399.44
165.62,1.49,3.76,371.46,398.20
165.82,1.50,3.76,381.23,399.44
166.02,1.50,3.74,351.91,400.15
166.22,1.50,3.76,400.78,399.44
166.42,1.50,3.73,371.46,400.87
166.62,1.50,3.76,371.46,399.44
166.82,1.49,3.73,351.91,399.63
167.02,1.49,3.76,342.13,398.20
167.22,1.50,3.76,351.91,399.44
167.42,1.48,3.74,332.36,397.66
167.62,1.50,3.74,351.91,400.15
167.82,1.49,3.74,342.13,398.91
168.02,1.50,3.76,342.13,399.44
168.22,1.48,3.74,371.46,397.66
168.42,1.50,3.76,371.46,399.44
168.62,1.48,3.74,361.68,397.66
168.82,1.49,3.76,361.68,398.20
169.02,1.50,3.74,381.23,400.15
169.22,1.48,3.74,361.68,397.66
169.42,1.50,3.74,371.46,400.15
169.62,1.49,3.76,371.46,398.20
169.82,1.50,3.76,351.91,399.44
170.02,1.49,3.73,361.68,399.63
170.22,1.50,3.74,312.81,400.15
170.42,1.49,3.74,322.58,398.91
170.62,1.49,3.76,342.13,398.20
170.82,1.49,3.76,303.03,398.20
171.02,1.49,3.74,322.58,398.91
171.22,1.49,3.76,332.36,398.20
171.42,1.50,3.76,322.58,399.44
171.62,1.50,3.76,312.81,399.44
171.82,1.51,3.74,312.81,401.39
172.02,1.50,3.74,312.81,400.15
172.22,1.48,3.74,332.36,397.66
172.42,1.49,3.76,312.81,398.20
172.62,1.50,3.73,361.68,400.87
172.82,1.50,3.74,361.68,400.15
173.02,1.50,3.74,312.81,400.15
173.22,1.50,3.74,381.23,400.15
173.42,1.49,3.74,361.68,398.91
173.62,1.48,3.74,351.91,397.66
173.82,1.49,3.76,351.91,398.20
174.02,1.50,3.73,342.13,400.87
174.22,1.48,3.74,371.46,397.66
174.42,1.49,3.73,351.91,399.63
174.62,1.50,3.74,322.58,400.15
174.82,1.49,3.74,332.36,398.91
175.02,1.49,3.76,332.36,398.20
175.22,1.49,3.73,312.81,399.63
175.42,1.50,3.76,312.81,399.44
175.62,1.50,3.74,303.03,400.15
175.82,1.49,3.76,293.26,398.20
176.02,1.50,3.74,312.81,400.15
176.22,1.48,3.74,303.03,397.66
176.42,1.50,3.74,322.58,400.15
176.62,1.49,3.73,303.03,399.63
176.82,1.50,3.76,332.36,399.44
177.02,1.50,3.74,342.13,400.15
177.22,1.50,3.76,342.13,399.44
177.42,1.50,3.74,342.13,400.15
177.62,1.48,3.74,361.68,397.66
177.82,1.50,3.74,381.23,400.15
178.02,1.49,3.74,371.46,398.91
178.22,1.50,3.74,371.46,400.15
178.42,1.49,3.74,381.23,398.91
178.62,1.50,3.74,371.46,400.15
178.82,1.51,3.76,351.91,400.68
179.02,1.50,3.76,371.46,399.44
179.22,1.49,3.74,381.23,398.91
179.42,1.49,3.76,322.58,398.20
179.62,1.49,3.76,361.68,398.20
179.82,1.49,3.74,351.91,398.91
180.02,1.49,3.74,371.46,398.91
180.22,1.50,3.76,381.23,399.44
180.42,1.50,3.77,371.46,398.73
180.62,1.49,3.76,381.23,398.20
180.82,1.49,3.74,391.01,398.91
181.02,1.49,3.76,381.23,398.20
181.22,1.48,3.74,342.13,397.66
181.42,1.50,3.74,332.36,400.15
181.62,1.49,3.73,332.36,399.63
181.82,1.50,3.74,351.91,400.15
182.02,1.50,3.74,342.13,400.15
182.22,1.49,3.76,322.58,398.20
182.42,1.49,3.76,351.91,398.20
182.62,1.50,3.74,342.13,400.15
182.82,1.49,3.76,351.91,398.20
183.02,1.47,3.76,342.13,395.70
183.22,1.49,3.76,332.36,398.20
183.42,1.49,3.73,351.91,399.63
183.62,1.49,3.74,361.68,398.91
183.82,1.49,3.74,351.91,398.91
184.02,1.48,3.73,371.46,398.38
184.22,1.48,3.76,371.46,396.95
184.42,1.50,3.74,342.13,400.15
184.62,1.49,3.76,332.36,398.20
184.82,1.49,3.76,322.58,398.20
185.02,1.49,3.76,351.91,398.20
185.22,1.50,3.76,342.13,399.44
185.42,1.49,3.76,351.91,398.20
185.62,1.50,3.74,342.13,400.15
185.82,1.48,3.74,312.81,397.66
186.02,1.49,3.76,351.91,398.20
186.22,1.49,3.74,361.68,398.91
186.42,1.49,3.74,361.68,398.91
186.62,1.49,3.76,332.36,398.20
186.82,1.49,3.73,342.13,399.63
187.02,1.51,3.76,351.91,400.68
187.22,1.51,3.74,371.46,401.39
187.42,1.50,3.76,371.46,399.44
187.62,1.50,3.76,332.36,399.44
187.82,1.49,3.76,322.58,398.20
188.02,1.51,3.76,342.13,400.68
188.22,1.48,3.74,322.58,397.66
188.42,1.50,3.76,342.13,399.44
188.62,1.50,3.76,312.81,399.44
188.82,1.49,3.76,322.58,398.20
189.02,1.51,3.74,312.81,401.39
189.22,1.49,3.76,263.93,398.20
189.42,1.50,3.76,342.13,399.44
189.62,1.49,3.76,303.03,398.20
189.82,1.51,3.76,322.58,400.68
190.02,1.50,3.74,293.26,400.15
190.22,1.50,3.76,342.13,399.44
190.42,1.49,3.74,273.70,398.91
190.62,1.50,3.76,312.81,399.44
190.82,1.49,3.76,342.13,398.20
191.02,1.49,3.76,332.36,398.20
191.22,1.50,3.76,312.81,399.44
191.42,1.48,3.76,293.26,396.95
191.62,1.49,3.76,342.13,398.20
191.82,1.48,3.74,342.13,397.66
192.02,1.50,3.74,361.68,400.15
192.22,1.49,3.74,342.13,398.91
192.42,1.48,3.74,332.36,397.66
192.62,1.50,3.74,322.58,400.15
192.82,1.48,3.74,332.36,397.66
193.02,1.50,3.74,351.91,400.15
193.22,1.49,3.76,332.36,398.20
193.42,1.50,3.76,312.81,399.44
193.62,1.49,3.74,332.36,398.91
193.82,1.50,3.74,322.58,400.15
194.02,1.49,3.76,312.81,398.20
194.22,1.50,3.76,303.03,399.44
194.42,1.50,3.74,303.03,400.15
194.62,1.50,3.76,322.58,399.44
194.82,1.50,3.74,303.03,400.15
195.02,1.49,3.74,293.26,398.91
195.22,1.50,3.76,312.81,399.44
195.42,1.49,3.74,342.13,398.91
195.62,1.51,3.76,303.03,400.68
195.82,1.48,3.74,303.03,397.66
196.02,1.50,3.76,312.81,399.44
196.22,1.51,3.74,312.81,401.39
196.42,1.49,3.74,312.81,398.91
196.62,1.50,3.76,361.68,399.44
196.82,1.49,3.76,332.36,398.20
197.02,1.51,3.74,351.91,401.39
197.22,1.47,3.73,371.46,397.12
197.42,1.49,3.76,322.58,398.20
197.62,1.49,3.74,322.58,398.91
197.82,1.49,3.74,322.58,398.91
198.02,1.49,3.76,342.13,398.20
198.22,1.48,3.74,293.26,397.66
198.42,1.51,3.77,332.36,399.96
198.62,1.49,3.76,332.36,398.20
198.82,1.50,3.74,332.36,400.15
199.02,1.50,3.73,303.03,400.87
199.22,1.50,3.77,312.81,398.73
199.42,1.49,3.74,332.36,398.91
199.62,1.49,3.76,293.26,398.20
199.82,1.49,3.76,312.81,398.20
200.02,1.50,3.73,303.03,400.87
200.22,1.50,3.77,303.03,398.73
200.42,1.49,3.74,263.93,398.91
200.62,1.49,3.76,332.36,398.20
200.82,1.49,3.74,361.68,398.91
201.02,1.49,3.74,342.13,398.91
201.22,1.48,3.76,342.13,396.95
201.42,1.49,3.73,312.81,399.63
201.62,1.49,3.76,332.36,398.20
201.82,1.50,3.76,322.58,399.44
202.02,1.50,3.74,303.03,400.15
202.22,1.50,3.74,312.81,400.15
202.42,1.49,3.74,283.48,398.91
202.62,1.50,3.74,293.26,400.15
202.82,1.49,3.76,273.70,398.20
203.02,1.50,3.76,293.26,399.44
203.22,1.49,3.76,293.26,398.20
203.42,1.48,3.76,303.03,396.95
203.62,1.49,3.73,293.26,399.63
203.82,1.50,3.74,293.26,400.15
204.02,1.49,3.74,332.36,398.91
204.22,1.48,3.74,244.38,397.66
204.42,1.49,3.76,322.58,398.20
204.62,1.48,3.74,322.58,397.66
204.82,1.49,3.74,332.36,398.91
205.02,1.49,3.76,312.81,398.20
205.22,1.49,3.76,351.91,398.20
205.42,1.49,3.76,322.58,398.20
205.62,1.48,3.73,342.13,398.38
205.82,1.50,3.74,342.13,400.15
206.02,1.49,3.74,312.81,398.91
206.22,1.49,3.76,322.58,398.20
206.42,1.49,3.76,293.26,398.20
206.62,1.49,3.76,312.81,398.20
206.82,1.49,3.77,312.81,397.49
207.02,1.49,3.74,283.48,398.91
207.22,1.50,3.76,293.26,399.44
207.42,1.49,3.73,283.48,399.63
207.62,1.50,3.76,273.70,399.44
207.82,1.49,3.74,273.70,398.91
208.02,1.49,3.76,283.48,398.20
208.22,1.50,3.74,312.81,400.15
208.42,1.49,3.77,283.48,397.49
208.62,1.50,3.74,303.03,400.15
208.82,1.49,3.73,283.48,399.63
209.02,1.50,3.76,273.70,399.44
209.22,1.49,3.73,283.48,399.63
209.42,1.50,3.74,283.48,400.15
209.62,1.50,3.76,283.48,399.44
209.82,1.48,3.74,283.48,397.66
210.02,1.50,3.74,303.03,400.15
210.22,1.50,3.73,283.48,400.87
210.42,1.50,3.74,293.26,400.15
210.62,1.49,3.74,303.03,398.91
210.82,1.49,3.76,283.48,398.20
211.02,1.49,3.73,263.93,399.63
211.22,1.50,3.74,263.93,400.15
211.42,1.50,3.74,283.48,400.15
211.62,1.49,3.76,254.15,398.20
211.82,1.49,3.74,283.48,398.91
212.02,1.49,3.74,273.70,398.91
212.22,1.50,3.76,273.70,399.44
212.42,1.49,3.74,273.70,398.91
212.62,1.50,3.76,254.15,399.44
212.82,1.49,3.76,263.93,398.20
213.02,1.50,3.77,273.70,398.73
213.22,1.50,3.74,263.93,400.15
213.42,1.49,3.74,273.70,398.91
213.62,1.50,3.76,303.03,399.44
213.82,1.50,3.73,283.48,400.87
214.02,1.50,3.74,293.26,400.15
214.22,1.49,3.76,293.26,398.20
214.42,1.50,3.76,254.15,399.44
214.62,1.48,3.76,283.48,396.95
214.82,1.50,3.74,263.93,400.15
215.02,1.50,3.74,244.38,400.15
215.22,1.49,3.74,283.48,398.91
215.42,1.48,3.76,312.81,396.95
215.62,1.49,3.73,283.48,399.63
215.82,1.49,3.74,293.26,398.91
216.02,1.49,3.74,283.48,398.91
216.22,1.49,3.74,293.26,398.91
216.42,1.49,3.76,303.03,398.20
216.62,1.49,3.74,283.48,398.91
216.82,1.50,3.76,312.81,399.44
217.02,1.49,3.77,283.48,397.49
217.22,1.50,3.76,234.60,399.44
217.42,1.50,3.73,263.93,400.87
217.62,1.50,3.74,273.70,400.15
217.82,1.50,3.76,244.38,399.44
218.02,1.50,3.76,273.70,399.44
218.22,1.49,3.74,263.93,398.91
218.42,1.49,3.73,254.15,399.63
218.62,1.50,3.74,273.70,400.15
218.82,1.48,3.74,263.93,397.66
219.02,1.50,3.74,283.48,400.15
219.22,1.50,3.76,263.93,399.44
219.42,1.50,3.76,273.70,399.44
219.62,1.49,3.76,263.93,398.20
219.82,1.49,3.74,244.38,398.91
220.02,1.51,3.74,244.38,401.39
220.22,1.49,3.74,234.60,398.91
220.42,1.50,3.74,254.15,400.15
220.62,1.49,3.76,244.38,398.20
220.82,1.51,3.76,283.48,400.68
221.02,1.50,3.73,254.15,400.87
221.22,1.51,3.74,263.93,401.39
221.42,1.49,3.73,244.38,399.63
221.62,1.49,3.77,254.15,397.49
221.82,1.49,3.76,234.60,398.20
222.02,1.50,3.74,244.38,400.15
222.22,1.50,3.74,244.38,400.15
222.42,1.50,3.74,244.38,400.15
222.62,1.49,3.74,263.93,398.91
222.82,1.49,3.74,263.93,398.91
223.02,1.50,3.76,234.60,399.44
223.22,1.49,3.73,263.93,399.63
223.42,1.49,3.74,263.93,398.91
223.62,1.50,3.76,293.26,399.44
223.82,1.50,3.76,293.26,399.44
224.02,1.50,3.74,273.70,400.15
224.22,1.48,3.73,254.15,398.38
224.42,1.50,3.76,273.70,399.44
224.62,1.49,3.74,273.70,398.91
224.82,1.50,3.76,244.38,399.44
225.02,1.50,3.73,244.38,400.87
225.22,1.48,3.76,195.50,396.95
225.42,1.51,3.76,244.38,400.68
225.62,1.50,3.74,254.15,400.15
225.82,1.50,3.76,234.60,399.44
226.02,1.49,3.73,234.60,399.63
226.22,1.50,3.74,224.83,400.15
226.42,1.49,3.74,244.38,398.91
226.62,1.50,3.74,215.05,400.15
226.82,1.48,3.74,224.83,397.66
227.02,1.49,3.76,293.26,398.20
227.22,1.49,3.74,195.50,398.91
227.42,1.49,3.73,205.28,399.63
227.62,1.50,3.74,224.83,400.15
227.82,1.50,3.72,234.60,401.60
228.02,1.50,3.76,234.60,399.44
228.22,1.50,3.76,215.05,399.44
228.42,1.49,3.74,215.05,398.91
228.62,1.49,3.74,215.05,398.91
228.82,1.49,3.76,244.38,398.20
229.02,1.48,3.76,175.95,396.95
229.22,1.49,3.74,195.50,398.91
229.42,1.49,3.76,215.05,398.20
229.62,1.50,3.76,195.50,399.44
229.82,1.50,3.76,224.83,399.44
230.02,1.49,3.74,215.05,398.91
230.22,1.50,3.74,224.83,400.15
230.42,1.49,3.76,215.05,398.20
230.62,1.49,3.76,215.05,398.20
230.82,1.49,3.74,215.05,398.91
231.02,1.50,3.73,244.38,400.87
231.22,1.49,3.76,205.28,398.20
231.42,1.50,3.76,244.38,399.44
231.62,1.49,3.74,205.28,398.91
231.82,1.50,3.76,215.05,399.44
232.02,1.50,3.74,205.28,400.15
232.22,1.49,3.74,205.28,398.91
232.42,1.50,3.76,215.05,399.44
232.62,1.49,3.74,205.28,398.91
232.82,1.50,3.74,234.60,400.15
233.02,1.49,3.74,195.50,398.91
233.22,1.51,3.76,175.95,400.68
233.42,1.48,3.73,195.50,398.38
233.62,1.50,3.76,185.73,399.44
233.82,1.50,3.76,166.18,399.44
234.02,1.49,3.76,215.05,398.20
234.22,1.50,3.76,215.05,399.44
234.42,1.49,3.74,185.73,398.91
234.62,1.49,3.76,224.83,398.20
234.82,1.49,3.74,234.60,398.91
235.02,1.50,3.76,205.28,399.44
235.22,1.48,3.74,205.28,397.66
235.42,1.50,3.74,205.28,400.15
235.62,1.49,3.74,195.50,398.91
235.82,1.49,3.76,224.83,398.20
236.02,1.51,3.74,224.83,401.39
236.22,1.49,3.74,195.50,398.91
236.42,1.50,3.74,195.50,400.15
236.62,1.50,3.74,234.60,400.15
236.82,1.49,3.76,224.83,398.20
237.02,1.50,3.74,215.05,400.15
237.22,1.50,3.76,254.15,399.44
237.42,1.49,3.76,205.28,398.20
237.62,1.49,3.74,234.60,398.91
237.82,1.50,3.76,224.83,399.44
238.02,1.50,3.74,244.38,400.15
238.22,1.49,3.74,224.83,398.91
238.42,1.50,3.76,205.28,399.44
238.62,1.49,3.73,224.83,399.63
238.82,1.50,3.74,205.28,400.15
239.02,1.50,3.76,215.05,399.44
239.22,1.49,3.76,205.28,398.20
239.42,1.50,3.74,215.05,400.15
239.62,1.48,3.74,175.95,397.66
239.82,1.50,3.74,215.05,400.15
240.02,1.48,3.76,205.28,396.95
240.22,1.49,3.76,185.73,398.20
240.42,1.48,3.73,185.73,398.38
240.62,1.50,3.76,205.28,399.44
240.82,1.50,3.74,185.73,400.15
241.02,1.48,3.76,175.95,396.95
241.22,1.51,3.76,185.73,400.68
241.42,1.49,3.74,185.73,398.91
241.62,1.50,3.76,185.73,399.44
241.82,1.49,3.74,136.85,398.91
242.02,1.51,3.76,156.40,400.68
242.22,1.49,3.76,185.73,398.20
242.42,1.50,3.76,175.95,399.44
242.62,1.50,3.74,156.40,400.15
242.82,1.49,3.76,166.18,398.20
243.02,1.49,3.74,166.18,398.91
243.22,1.49,3.74,195.50,398.91
243.42,1.50,3.76,175.95,399.44
243.62,1.49,3.74,146.63,398.91
243.82,1.51,3.74,166.18,401.39
244.02,1.49,3.74,205.28,398.91
244.22,1.50,3.77,146.63,398.73
244.42,1.49,3.76,175.95,398.20
244.62,1.49,3.74,185.73,398.91
244.82,1.50,3.76,185.73,399.44
245.02,1.48,3.74,127.08,397.66
245.22,1.50,3.76,97.75,399.44
245.42,1.48,3.74,166.18,397.66
245.62,1.51,3.74,156.40,401.39
245.82,1.50,3.76,185.73,399.44
246.02,1.48,3.76,136.85,396.95
246.22,1.50,3.74,156.40,400.15
246.42,1.49,3.76,175.95,398.20
246.62,1.50,3.74,175.95,400.15
246.82,1.49,3.74,127.08,398.91
247.02,1.49,3.76,175.95,398.20
247.22,1.49,3.73,156.40,399.63
247.42,1.50,3.76,146.63,399.44
247.62,1.51,3.73,166.18,402.12
247.82,1.50,3.76,156.40,399.44
248.02,1.49,3.76,166.18,398.20
248.22,1.48,3.76,175.95,396.95
248.42,1.50,3.74,175.95,400.15
248.62,1.49,3.73,97.75,399.63
248.82,1.50,3.76,166.18,399.44
249.02,1.48,3.73,127.08,398.38
249.22,1.50,3.76,166.18,399.44
249.42,1.48,3.76,127.08,396.95
249.62,1.48,3.76,175.95,396.95
249.82,1.49,3.76,185.73,398.20
250.02,1.49,3.76,175.95,398.20
250.22,1.49,3.74,195.50,398.91
250.42,1.49,3.74,185.73,398.91
250.62,1.50,3.73,185.73,400.87
250.82,1.49,3.74,175.95,398.91
251.02,1.51,3.76,175.95,400.68
251.22,1.49,3.76,166.18,398.20
251.42,1.48,3.74,146.63,397.66
251.62,1.50,3.76,175.95,399.44
251.82,1.49,3.74,156.40,398.91
252.02,1.51,3.76,205.28,400.68
252.22,1.49,3.74,166.18,398.91
252.42,1.50,3.76,156.40,399.44
252.62,1.48,3.73,175.95,398.38
252.82,1.51,3.77,166.18,399.96
253.02,1.49,3.74,166.18,398.91
253.22,1.51,3.76,146.63,400.68
253.42,1.50,3.76,175.95,399.44
253.62,1.48,3.74,156.40,397.66
253.82,1.50,3.76,224.83,399.44
254.02,1.49,3.74,166.18,398.91
254.22,1.50,3.76,156.40,399.44
254.42,1.50,3.76,166.18,399.44
254.62,1.49,3.76,175.95,398.20
254.82,1.50,3.74,195.50,400.15
255.02,1.50,3.74,195.50,400.15
255.22,1.49,3.76,175.95,398.20
255.42,1.48,3.74,166.18,397.66
255.62,1.51,3.76,166.18,400.68
255.82,1.48,3.76,234.60,396.95
256.02,1.50,3.76,175.95,399.44
256.22,1.50,3.76,156.40,399.44
256.42,1.51,3.76,166.18,400.68
256.62,1.50,3.74,205.28,400.15
256.82,1.48,3.74,156.40,397.66
257.02,1.50,3.76,224.83,399.44
257.22,1.48,3.76,195.50,396.95
257.42,1.50,3.76,195.50,399.44
257.62,1.48,3.74,224.83,397.66
257.82,1.51,3.76,175.95,400.68
258.02,1.49,3.76,195.50,398.20
258.22,1.49,3.76,205.28,398.20
258.42,1.50,3.74,175.95,400.15
258.62,1.48,3.74,205.28,397.66
258.82,1.50,3.76,195.50,399.44
259.02,1.50,3.74,195.50,400.15
259.22,1.51,3.76,205.28,400.68
259.42,1.51,3.74,205.28,401.39
259.62,1.51,3.76,234.60,400.68
259.82,1.50,3.76,263.93,399.44
260.02,1.49,3.74,215.05,398.91
260.22,1.50,3.76,234.60,399.44
260.42,1.48,3.74,205.28,397.66
