Repository: litresperminute/IMPACT-Lab-Thermal-Draw-Tower-Controller

File: Thermal Draw Trials/Akila/Nylon PA6_cyl 3ch20.0_White_DR50.0_072.csv
# material: Nylon PA6
# geometry: cyl 3ch
# preform_diameter: 20.0
# material_color: White
# temperature_C: 190.0
# drawdown_ratio: 50.0
# trial_number: 072
# operator: Akila
# start_time: 2025-12-02 10:24:31
# notes: Default draw and feed speeds; both ends sealed close.
Time(s),Feed(mm/min),Wind(m/min),Diameter(um),Predicted_diameter(um)
1.22,2.00,5.01,322.58,399.93
1.42,2.00,5.01,332.36,399.93
1.62,2.01,5.01,342.13,400.86
1.82,2.01,5.01,351.91,400.86
2.02,2.00,5.01,303.03,399.93
2.22,2.00,5.01,322.58,399.93
2.42,2.01,5.01,351.91,400.86
2.62,2.00,5.01,371.46,399.93
2.82,2.01,5.01,361.68,400.86
3.02,2.01,4.99,410.56,401.39
3.22,2.01,5.01,430.11,400.86
3.42,2.00,5.01,410.56,399.93
3.62,2.00,5.01,430.11,399.93
3.82,2.00,5.01,439.88,399.93
4.02,2.01,4.99,420.33,401.39
4.22,2.01,5.01,420.33,400.86
4.42,1.99,5.01,391.01,399.00
4.62,2.02,4.99,410.56,402.32
4.82,2.01,5.01,420.33,400.86
5.02,2.01,5.01,400.78,400.86
5.22,2.01,5.01,410.56,400.86
5.42,2.01,5.01,410.56,400.86
5.62,2.01,5.01,400.78,400.86
5.82,2.00,4.99,391.01,400.46
6.02,2.02,4.99,371.46,402.32
6.22,1.99,5.01,400.78,399.00
6.42,2.02,5.01,420.33,401.78
6.62,2.01,5.01,400.78,400.86
6.82,2.01,4.99,410.56,401.39
7.02,2.01,5.01,410.56,400.86
7.22,2.00,5.02,410.56,399.39
7.42,2.01,5.01,400.78,400.86
7.62,1.99,5.01,381.23,399.00
7.82,2.01,5.01,410.56,400.86
8.02,2.02,5.01,391.01,401.78
8.22,1.99,5.01,391.01,399.00
8.42,2.01,4.99,420.33,401.39
8.62,2.01,5.01,410.56,400.86
8.82,2.01,5.01,410.56,400.86
9.02,2.00,4.99,400.78,400.46
9.22,2.01,5.01,400.78,400.86
9.42,2.02,5.01,391.01,401.78
9.62,2.02,5.01,391.01,401.78
9.82,1.99,5.01,381.23,399.00
10.02,2.01,5.01,391.01,400.86
10.22,2.00,5.01,391.01,399.93
10.42,2.01,5.01,391.01,400.86
10.62,2.00,5.01,381.23,399.93
10.82,2.02,4.99,381.23,402.32
11.02,2.02,5.01,381.23,401.78
11.22,2.01,5.01,371.46,400.86
11.42,2.01,5.01,332.36,400.86
11.62,2.02,5.01,371.46,401.78
11.82,2.00,5.01,351.91,399.93
12.02,2.01,4.99,351.91,401.39
12.22,2.00,5.01,361.68,399.93
12.42,2.02,5.01,351.91,401.78
12.62,2.01,5.02,351.91,400.32
12.82,2.01,5.01,371.46,400.86
13.02,2.02,5.01,420.33,401.78
13.22,2.00,5.01,449.66,399.93
13.42,2.01,5.01,420.33,400.86
13.62,2.01,5.01,420.33,400.86
13.82,2.02,5.01,391.01,401.78
14.02,2.00,5.01,371.46,399.93
14.22,2.01,4.99,400.78,401.39
14.42,2.01,5.01,381.23,400.86
14.62,2.02,5.01,381.23,401.78
14.82,2.01,5.01,371.46,400.86
15.02,2.00,5.01,400.78,399.93
15.22,2.01,5.01,371.46,400.86
15.42,2.01,5.01,391.01,400.86
15.62,2.01,5.01,351.91,400.86
15.82,2.01,5.01,361.68,400.86
16.02,2.01,5.01,381.23,400.86
16.22,1.99,4.99,361.68,399.53
16.42,1.99,4.99,332.36,399.53
16.62,2.02,5.01,342.13,401.78
16.82,2.00,5.01,332.36,399.93
17.02,2.02,5.01,312.81,401.78
17.22,2.00,5.01,322.58,399.93
17.42,1.99,4.99,332.36,399.53
17.62,1.99,5.01,322.58,399.00
17.82,2.01,4.99,332.36,401.39
18.02,2.01,5.01,322.58,400.86
18.22,2.01,5.01,332.36,400.86
18.42,2.01,4.99,283.48,401.39
18.62,2.01,5.01,303.03,400.86
18.82,2.00,5.01,283.48,399.93
19.02,2.00,4.99,303.03,400.46
19.22,2.01,5.01,312.81,400.86
19.42,2.01,5.01,332.36,400.86
19.62,2.02,5.01,312.81,401.78
19.82,2.00,4.99,303.03,400.46
20.02,2.02,5.01,312.81,401.78
20.22,2.00,5.01,332.36,399.93
20.42,2.00,5.01,342.13,399.93
20.62,2.01,4.99,351.91,401.39
20.82,2.02,5.01,351.91,401.78
21.02,2.01,4.99,351.91,401.39
21.22,2.01,4.99,381.23,401.39
21.42,2.01,5.01,371.46,400.86
21.62,2.02,5.01,371.46,401.78
21.82,2.00,4.99,361.68,400.46
22.02,2.02,5.01,381.23,401.78
22.22,2.00,5.01,351.91,399.93
22.42,1.99,5.01,361.68,399.00
22.62,2.00,5.01,371.46,399.93
22.82,2.01,4.99,381.23,401.39
23.02,2.02,5.02,381.23,401.25
23.22,2.00,4.99,351.91,400.46
23.42,1.99,4.99,342.13,399.53
23.62,2.01,5.01,381.23,400.86
23.82,1.99,5.01,391.01,399.00
24.02,2.00,5.01,381.23,399.93
24.22,2.00,5.01,391.01,399.93
24.42,2.00,5.01,430.11,399.93
24.62,2.01,4.99,391.01,401.39
24.82,1.99,5.01,469.21,399.00
25.02,2.01,5.02,498.53,400.32
25.22,2.01,5.01,518.08,400.86
25.42,2.00,5.01,488.76,399.93
25.62,2.01,4.99,547.41,401.39
25.82,2.00,5.01,596.29,399.93
26.02,2.01,4.99,576.74,401.39
26.22,2.01,4.99,596.29,401.39
26.42,2.00,4.99,606.06,400.46
26.62,2.01,5.01,566.96,400.86
26.82,2.02,4.99,537.63,402.32
27.02,2.01,5.01,547.41,400.86
27.22,2.00,5.01,537.63,399.93
27.42,1.99,5.01,527.86,399.00
27.62,1.99,4.99,527.86,399.53
27.82,2.01,5.01,537.63,400.86
28.02,2.01,4.99,557.18,401.39
28.22,1.99,4.99,518.08,399.53
28.42,2.02,5.01,527.86,401.78
28.62,2.02,5.01,527.86,401.78
28.82,2.00,4.99,508.31,400.46
29.02,2.00,5.01,537.63,399.93
29.22,2.01,5.01,566.96,400.86
29.42,2.00,5.01,547.41,399.93
29.62,2.01,5.01,566.96,400.86
29.82,2.01,5.01,566.96,400.86
30.02,2.01,5.01,606.06,400.86
30.22,2.01,4.99,606.06,401.39
30.42,2.00,4.99,576.74,400.46
30.62,2.01,5.01,606.06,400.86
30.82,2.02,5.01,566.96,401.78
31.02,1.99,4.99,537.63,399.53
31.22,2.00,4.99,537.63,400.46
31.42,2.01,5.01,527.86,400.86
31.62,2.01,5.02,498.53,400.32
31.82,2.00,4.99,488.76,400.46
32.02,2.00,4.99,478.98,400.46
32.22,2.00,5.01,488.76,399.93
32.42,2.00,5.02,459.43,399.39
32.62,2.01,5.01,449.66,400.86
32.82,2.02,5.01,459.43,401.78
33.02,2.01,5.01,478.98,400.86
33.22,2.01,4.99,478.98,401.39
33.42,2.01,4.99,498.53,401.39
33.62,2.02,5.01,469.21,401.78
33.82,2.01,4.99,459.43,401.39
34.02,2.00,5.01,449.66,399.93
34.22,2.01,5.01,449.66,400.86
34.42,2.00,5.01,400.78,399.93
34.62,2.00,5.01,391.01,399.93
34.82,2.02,5.01,410.56,401.78
35.02,2.02,4.99,430.11,402.32
35.22,1.99,4.98,400.78,400.07
35.42,2.00,5.01,430.11,399.93
35.62,2.01,5.02,459.43,400.32
35.82,2.00,5.01,449.66,399.93
36.02,2.00,4.99,430.11,400.46
36.22,2.01,5.01,430.11,400.86
36.42,2.02,5.01,449.66,401.78
36.62,2.00,5.01,430.11,399.93
36.82,2.02,4.99,478.98,402.32
37.02,2.02,5.01,469.21,401.78
37.22,1.99,5.01,469.21,399.00
37.42,2.01,5.01,498.53,400.86
37.62,2.01,5.01,469.21,400.86
37.82,2.01,5.01,508.31,400.86
38.02,2.01,5.01,488.76,400.86
38.22,2.00,5.01,478.98,399.93
38.42,2.01,5.01,478.98,400.86
38.62,2.01,5.01,508.31,400.86
38.82,2.01,5.01,488.76,400.86
39.02,2.03,5.01,518.08,402.71
39.22,2.01,5.01,518.08,400.86
39.42,2.00,5.01,508.31,399.93
39.62,2.01,4.99,547.41,401.39
39.82,2.02,5.01,547.41,401.78
40.02,2.01,4.99,518.08,401.39
40.22,2.01,5.01,547.41,400.86
40.42,2.01,4.99,537.63,401.39
40.62,2.01,5.01,576.74,400.86
40.82,2.00,4.99,547.41,400.46
41.02,2.01,5.01,537.63,400.86
41.22,2.01,5.01,547.41,400.86
41.42,2.01,5.02,576.74,400.32
41.62,2.00,5.01,547.41,399.93
41.82,2.00,5.01,547.41,399.93
42.02,2.01,5.01,566.96,400.86
42.22,1.99,5.01,557.18,399.00
42.42,2.01,4.99,606.06,401.39
42.62,2.01,4.99,615.84,401.39
42.82,2.00,5.01,586.51,399.93
43.02,1.99,4.99,586.51,399.53
43.22,2.02,5.01,566.96,401.78
43.42,2.02,5.01,566.96,401.78
43.62,2.00,5.01,576.74,399.93
43.82,2.01,5.01,557.18,400.86
44.02,2.00,5.01,537.63,399.93
44.22,2.00,5.01,557.18,399.93
44.42,1.99,4.99,547.41,399.53
44.62,2.00,4.99,557.18,400.46
44.82,2.01,5.01,566.96,400.86
45.02,2.00,5.01,566.96,399.93
45.22,2.00,4.99,566.96,400.46
45.42,2.01,5.01,586.51,400.86
45.62,2.00,5.01,557.18,399.93
45.82,2.00,5.01,557.18,399.93
46.02,2.01,5.01,586.51,400.86
46.22,2.00,5.01,566.96,399.93
46.42,2.01,4.99,566.96,401.39
46.62,2.00,4.98,566.96,401.00
46.82,2.01,5.01,547.41,400.86
47.02,1.99,5.01,537.63,399.00
47.22,1.99,5.01,527.86,399.00
47.42,2.01,5.01,557.18,400.86
47.62,2.01,5.01,566.96,400.86
47.82,2.00,4.99,566.96,400.46
48.02,2.01,4.99,586.51,401.39
48.22,2.02,5.01,566.96,401.78
48.42,2.01,4.99,537.63,401.39
48.62,2.00,4.99,518.08,400.46
48.82,2.01,5.01,537.63,400.86
49.02,2.01,5.01,537.63,400.86
49.22,2.00,5.01,508.31,399.93
49.42,2.01,5.01,508.31,400.86
49.62,2.02,5.01,498.53,401.78
49.82,1.99,4.99,459.43,399.53
50.02,2.00,5.02,478.98,399.39
50.22,2.01,5.01,469.21,400.86
50.42,2.01,4.99,478.98,401.39
50.62,1.99,4.99,469.21,399.53
50.82,2.01,4.99,478.98,401.39
51.02,2.01,5.01,469.21,400.86
51.22,1.99,4.99,439.88,399.53
51.42,2.01,4.99,439.88,401.39
51.62,2.01,4.99,430.11,401.39
51.82,2.01,5.01,439.88,400.86
52.02,2.00,4.99,420.33,400.46
52.22,2.01,5.01,420.33,400.86
52.42,2.02,5.01,410.56,401.78
52.62,2.00,4.99,400.78,400.46
52.82,2.01,5.01,420.33,400.86
53.02,2.00,5.01,449.66,399.93
53.22,2.02,5.01,400.78,401.78
53.42,2.00,4.99,420.33,400.46
53.62,2.00,5.01,400.78,399.93
53.82,2.01,5.01,381.23,400.86
54.02,2.00,5.03,371.46,398.86
54.22,2.01,4.99,391.01,401.39
54.42,2.01,4.99,381.23,401.39
54.62,2.00,4.99,342.13,400.46
54.82,1.99,4.99,371.46,399.53
55.02,2.02,5.02,361.68,401.25
55.22,2.00,5.01,351.91,399.93
55.42,2.00,4.99,391.01,400.46
55.62,2.01,5.01,371.46,400.86
55.82,2.01,5.01,391.01,400.86
56.02,2.00,4.99,381.23,400.46
56.22,1.98,4.98,371.46,399.13
56.42,2.03,5.02,400.78,402.17
56.62,2.01,4.99,381.23,401.39
56.82,1.99,4.99,400.78,399.53
57.02,2.01,5.01,400.78,400.86
57.22,2.01,5.01,400.78,400.86
57.42,2.01,5.01,410.56,400.86
57.62,2.00,4.99,400.78,400.46
57.82,2.02,5.01,400.78,401.78
58.02,2.01,5.02,410.56,400.32
58.22,2.00,5.01,420.33,399.93
58.42,2.02,5.01,430.11,401.78
58.62,2.01,5.01,439.88,400.86
58.82,2.00,4.99,430.11,400.46
59.02,1.99,4.99,469.21,399.53
59.22,2.02,5.01,469.21,401.78
59.42,2.02,5.01,459.43,401.78
59.62,2.00,4.99,449.66,400.46
59.82,2.01,5.01,430.11,400.86
60.02,2.02,5.01,449.66,401.78
60.22,2.01,4.99,439.88,401.39
60.42,2.02,5.01,459.43,401.78
60.62,2.01,5.01,449.66,400.86
60.82,2.00,5.01,449.66,399.93
61.02,2.01,5.01,459.43,400.86
61.22,2.01,4.99,430.11,401.39
61.42,2.01,5.02,508.31,400.32
61.62,1.99,4.99,498.53,399.53
61.82,2.01,4.99,557.18,401.39
62.02,2.01,5.01,596.29,400.86
62.22,2.00,4.99,625.61,400.46
62.42,2.01,4.99,654.94,401.39
62.62,2.01,5.01,723.36,400.86
62.82,2.01,5.01,782.01,400.86
63.02,2.00,4.99,830.89,400.46
63.22,2.01,4.99,860.21,401.39
63.42,2.02,5.01,879.77,401.78
63.62,2.00,5.01,869.99,399.93
63.82,1.99,4.99,899.32,399.53
64.02,2.02,5.02,987.29,401.25
64.22,2.01,5.01,957.97,400.86
64.42,2.00,5.01,909.09,399.93
64.62,1.99,4.99,918.87,399.53
64.82,2.02,5.01,889.54,401.78
65.02,2.01,5.01,879.77,400.86
65.22,2.01,5.01,879.77,400.86
65.42,2.01,5.01,967.74,400.86
65.62,1.99,4.99,987.29,399.53
65.82,2.00,4.99,967.74,400.46
66.02,2.00,5.01,948.19,399.93
66.22,2.01,5.01,879.77,400.86
66.42,2.01,5.01,869.99,400.86
66.62,2.01,4.99,811.34,401.39
66.82,2.02,5.02,772.24,401.25
67.02,2.01,5.01,713.59,400.86
67.22,2.01,4.99,684.26,401.39
67.42,2.01,5.01,645.16,400.86
67.62,2.01,5.01,645.16,400.86
67.82,2.00,5.01,645.16,399.93
68.02,2.02,5.01,625.61,401.78
68.22,2.01,4.99,615.84,401.39
68.42,2.00,5.01,586.51,399.93
68.62,2.00,5.01,566.96,399.93
68.82,2.01,5.01,537.63,400.86
69.02,2.02,5.01,547.41,401.78
69.22,2.01,5.01,537.63,400.86
69.42,2.00,4.99,547.41,400.46
69.62,2.02,5.01,537.63,401.78
69.82,2.01,5.01,527.86,400.86
70.02,2.01,4.99,498.53,401.39
70.22,2.01,5.01,459.43,400.86
70.42,2.02,5.01,488.76,401.78
70.62,2.00,4.99,459.43,400.46
70.82,2.00,4.99,449.66,400.46
71.02,2.01,5.01,469.21,400.86
71.22,2.00,4.99,439.88,400.46
71.42,2.00,5.01,459.43,399.93
71.62,2.01,5.01,459.43,400.86
71.82,2.02,5.01,469.21,401.78
72.02,1.99,4.99,400.78,399.53
72.22,2.00,5.01,420.33,399.93
72.42,2.01,5.01,430.11,400.86
72.62,2.00,4.99,400.78,400.46
72.82,2.00,5.01,371.46,399.93
73.02,2.02,5.01,381.23,401.78
73.22,2.00,5.01,361.68,399.93
73.42,2.00,5.01,391.01,399.93
73.62,1.99,5.01,391.01,399.00
73.82,2.01,5.01,391.01,400.86
74.02,2.01,5.01,430.11,400.86
74.22,2.01,4.99,371.46,401.39
74.42,2.02,4.99,371.46,402.32
74.62,2.02,5.01,381.23,401.78
74.82,2.01,4.99,342.13,401.39
75.02,2.01,5.01,361.68,400.86
75.22,2.01,5.02,351.91,400.32
75.42,2.01,5.01,351.91,400.86
75.62,2.01,5.01,312.81,400.86
75.82,2.01,5.01,322.58,400.86
76.02,2.00,5.01,332.36,399.93
76.22,1.99,4.99,283.48,399.53
76.42,2.01,5.01,303.03,400.86
76.62,2.01,5.01,303.03,400.86
76.82,2.01,4.99,322.58,401.39
77.02,2.00,4.99,293.26,400.46
77.22,2.00,5.01,342.13,399.93
77.42,2.00,5.01,332.36,399.93
77.62,2.01,4.99,303.03,401.39
77.82,2.00,5.01,332.36,399.93
78.02,2.01,4.99,312.81,401.39
78.22,2.00,5.01,273.70,399.93
78.42,2.00,4.99,312.81,400.46
78.62,2.01,5.02,283.48,400.32
78.82,2.01,5.01,303.03,400.86
79.02,2.02,4.99,303.03,402.32
79.22,2.00,5.01,293.26,399.93
79.42,2.01,5.01,303.03,400.86
79.62,2.02,5.01,303.03,401.78
79.82,2.01,5.01,293.26,400.86
80.02,2.01,4.99,293.26,401.39
80.22,2.01,5.01,293.26,400.86
80.42,2.02,5.01,293.26,401.78
80.62,1.99,4.99,273.70,399.53
80.82,1.99,5.01,273.70,399.00
81.02,2.01,5.01,283.48,400.86
81.22,2.01,5.01,283.48,400.86
81.42,2.02,4.99,244.38,402.32
81.62,2.01,4.99,273.70,401.39
81.82,2.01,4.99,273.70,401.39
82.02,2.01,5.01,254.15,400.86
82.22,2.00,4.99,244.38,400.46
82.42,2.01,5.01,263.93,400.86
82.62,2.00,5.01,234.60,399.93
82.82,2.00,5.01,263.93,399.93
83.02,2.00,5.01,234.60,399.93
83.22,2.02,4.99,263.93,402.32
83.42,2.01,5.01,273.70,400.86
83.62,2.00,5.01,273.70,399.93
83.82,2.00,5.01,293.26,399.93
84.02,2.01,5.01,293.26,400.86
84.22,2.00,5.01,293.26,399.93
84.42,2.02,5.01,303.03,401.78
84.62,1.99,4.99,263.93,399.53
84.82,2.01,4.99,303.03,401.39
85.02,2.01,5.01,283.48,400.86
85.22,2.00,5.01,283.48,399.93
85.42,2.00,5.02,293.26,399.39
85.62,2.00,4.99,263.93,400.46
85.82,2.00,5.01,293.26,399.93
86.02,2.01,4.99,283.48,401.39
86.22,2.00,5.01,273.70,399.93
86.42,1.99,4.99,303.03,399.53
86.62,2.01,5.01,293.26,400.86
86.82,2.00,4.99,303.03,400.46
87.02,2.01,5.01,293.26,400.86
87.22,2.00,4.99,254.15,400.46
87.42,2.00,4.99,293.26,400.46
87.62,2.01,5.01,273.70,400.86
87.82,2.00,5.01,254.15,399.93
88.02,2.01,5.01,254.15,400.86
88.22,2.00,5.01,283.48,399.93
88.42,2.00,5.01,312.81,399.93
88.62,2.01,5.01,293.26,400.86
88.82,2.01,5.01,322.58,400.86
89.02,2.00,4.99,303.03,400.46
89.22,2.01,5.01,322.58,400.86
89.42,2.01,4.99,322.58,401.39
89.62,2.01,4.99,322.58,401.39
89.82,1.99,4.99,303.03,399.53
90.02,2.01,5.01,293.26,400.86
90.22,2.01,5.01,303.03,400.86
90.42,2.01,4.99,273.70,401.39
90.62,2.02,5.01,273.70,401.78
90.82,2.01,5.01,283.48,400.86
91.02,2.01,5.01,312.81,400.86
91.22,2.01,4.99,283.48,401.39
91.42,2.01,5.01,263.93,400.86
91.62,2.02,5.01,332.36,401.78
91.82,2.01,4.99,283.48,401.39
92.02,2.01,4.99,303.03,401.39
92.22,2.02,5.01,322.58,401.78
92.42,2.01,5.01,293.26,400.86
92.62,2.01,5.01,312.81,400.86
92.82,2.00,4.99,303.03,400.46
93.02,2.02,5.01,322.58,401.78
93.22,2.02,5.01,332.36,401.78
93.42,2.01,5.01,303.03,400.86
93.62,2.01,5.01,332.36,400.86
93.82,1.99,4.99,322.58,399.53
94.02,2.01,4.99,312.81,401.39
94.22,2.00,5.02,283.48,399.39
94.42,2.01,5.01,312.81,400.86
94.62,2.02,4.99,332.36,402.32
94.82,2.01,5.01,332.36,400.86
95.02,2.01,4.99,322.58,401.39
95.22,2.00,4.99,322.58,400.46
95.42,2.00,5.01,312.81,399.93
95.62,2.02,5.01,332.36,401.78
95.82,1.99,5.02,342.13,398.46
96.02,2.01,5.01,391.01,400.86
96.22,2.01,5.01,410.56,400.86
96.42,2.02,5.01,420.33,401.78
96.62,2.01,4.99,430.11,401.39
96.82,2.01,5.01,439.88,400.86
97.02,2.01,5.01,449.66,400.86
97.22,2.02,4.99,449.66,402.32
97.42,1.99,4.99,439.88,399.53
97.62,2.02,5.01,430.11,401.78
97.82,2.01,5.01,430.11,400.86
98.02,2.00,5.01,439.88,399.93
98.22,2.01,4.99,508.31,401.39
98.42,2.01,5.01,527.86,400.86
98.62,2.00,5.01,586.51,399.93
98.82,2.00,4.99,625.61,400.46
99.02,1.99,5.01,615.84,399.00
99.22,2.02,5.01,615.84,401.78
99.42,2.01,5.01,547.41,400.86
99.62,2.00,4.99,527.86,400.46
99.82,2.01,4.99,488.76,401.39
100.02,2.01,5.01,439.88,400.86
100.22,2.01,5.01,410.56,400.86
100.42,2.02,4.99,400.78,402.32
100.62,2.00,5.01,400.78,399.93
100.82,2.02,5.01,391.01,401.78
101.02,2.00,4.99,351.91,400.46
101.22,2.00,4.99,332.36,400.46
101.42,2.01,5.01,342.13,400.86
101.62,2.01,5.01,332.36,400.86
101.82,2.01,5.01,332.36,400.86
102.02,2.00,4.99,322.58,400.46
102.22,2.01,5.01,312.81,400.86
102.42,2.02,5.01,293.26,401.78
102.62,2.00,5.01,273.70,399.93
102.82,2.00,4.99,263.93,400.46
103.02,2.00,5.01,293.26,399.93
103.22,2.00,5.01,283.48,399.93
103.42,2.00,5.01,254.15,399.93
103.62,2.01,5.01,273.70,400.86
103.82,2.01,5.01,254.15,400.86
104.02,2.01,5.01,263.93,400.86
104.22,2.01,5.01,283.48,400.86
104.42,2.00,4.99,283.48,400.46
104.62,2.01,5.01,254.15,400.86
104.82,2.01,5.01,263.93,400.86
105.02,2.00,5.01,254.15,399.93
105.22,2.01,4.99,273.70,401.39
105.42,2.01,5.01,244.38,400.86
105.62,2.00,5.01,244.38,399.93
105.82,2.01,4.99,224.83,401.39
106.02,1.99,4.99,224.83,399.53
106.22,2.01,5.01,244.38,400.86
106.42,2.01,5.01,254.15,400.86
106.62,2.00,5.01,254.15,399.93
106.82,2.00,5.01,351.91,399.93
107.02,2.02,5.01,283.48,401.78
107.22,2.02,5.01,263.93,401.78
107.42,2.01,5.01,263.93,400.86
107.62,1.99,4.99,234.60,399.53
107.82,2.01,5.01,234.60,400.86
108.02,2.01,5.01,244.38,400.86
108.22,2.00,5.01,254.15,399.93
108.42,2.01,4.99,263.93,401.39
108.62,1.99,4.99,254.15,399.53
108.82,2.02,5.01,263.93,401.78
109.02,2.01,5.01,273.70,400.86
109.22,2.01,5.02,283.48,400.32
109.42,2.01,4.99,273.70,401.39
109.62,2.01,5.01,283.48,400.86
109.82,2.00,5.01,303.03,399.93
110.02,2.00,5.01,303.03,399.93
110.22,2.00,4.99,283.48,400.46
110.42,2.01,4.99,303.03,401.39
110.62,2.01,5.01,273.70,400.86
110.82,2.01,5.01,273.70,400.86
111.02,2.01,5.01,283.48,400.86
111.22,1.99,5.01,273.70,399.00
111.42,2.02,5.01,303.03,401.78
111.62,2.01,5.01,283.48,400.86
111.82,2.01,5.01,303.03,400.86
112.02,2.01,5.01,312.81,400.86
112.22,2.01,5.01,283.48,400.86
112.42,2.01,4.99,283.48,401.39
112.62,2.01,4.99,303.03,401.39
112.82,1.99,5.01,312.81,399.00
113.02,2.01,4.99,351.91,401.39
113.22,2.00,5.01,303.03,399.93
113.42,2.02,5.01,332.36,401.78
113.62,2.00,5.01,303.03,399.93
113.82,2.00,4.99,312.81,400.46
114.02,2.01,4.99,342.13,401.39
114.22,2.02,4.99,322.58,402.32
114.42,2.00,5.01,312.81,399.93
114.62,2.00,4.99,312.81,400.46
114.82,2.01,4.99,283.48,401.39
115.02,2.01,5.01,263.93,400.86
115.22,2.00,4.99,273.70,400.46
115.42,2.01,4.99,254.15,401.39
115.62,2.00,4.99,273.70,400.46
115.82,2.01,5.01,283.48,400.86
116.02,2.02,5.01,254.15,401.78
116.22,2.01,5.01,244.38,400.86
116.42,1.99,4.99,263.93,399.53
116.62,2.00,4.99,273.70,400.46
116.82,2.01,5.01,263.93,400.86
117.02,2.00,5.01,244.38,399.93
117.22,1.99,4.99,273.70,399.53
117.42,2.01,5.01,254.15,400.86
117.62,2.02,5.01,273.70,401.78
117.82,2.01,5.01,263.93,400.86
118.02,2.01,5.01,224.83,400.86
118.22,2.01,5.01,244.38,400.86
118.42,2.01,5.01,244.38,400.86
118.62,2.00,5.01,224.83,399.93
118.82,2.02,4.99,224.83,402.32
119.02,2.00,4.99,244.38,400.46
119.22,2.00,4.99,254.15,400.46
119.42,2.01,5.01,254.15,400.86
119.62,2.00,5.01,215.05,399.93
119.82,2.02,5.02,254.15,401.25
120.02,2.02,5.01,244.38,401.78
120.22,2.01,4.99,224.83,401.39
120.42,2.00,4.99,254.15,400.46
120.62,2.01,5.01,263.93,400.86
120.82,2.02,5.01,254.15,401.78
121.02,2.02,5.01,224.83,401.78
121.22,2.00,4.99,224.83,400.46
121.42,2.00,4.99,254.15,400.46
121.62,2.00,5.01,254.15,399.93
121.82,2.01,5.01,224.83,400.86
122.02,2.01,5.01,224.83,400.86
122.22,2.01,5.01,244.38,400.86
122.42,2.01,5.01,273.70,400.86
122.62,1.99,4.98,224.83,400.07
122.82,2.00,4.99,244.38,400.46
123.02,2.01,5.01,234.60,400.86
123.22,2.01,5.01,254.15,400.86
123.42,2.00,5.01,224.83,399.93
123.62,2.00,5.01,224.83,399.93
123.82,2.01,5.01,224.83,400.86
124.02,2.00,5.01,224.83,399.93
124.22,2.00,5.01,244.38,399.93
124.42,2.01,5.01,224.83,400.86
124.62,2.02,4.99,234.60,402.32
124.82,2.02,5.01,224.83,401.78
125.02,2.01,4.99,215.05,401.39
125.22,2.01,5.01,234.60,400.86
125.42,2.01,5.01,205.28,400.86
125.62,2.02,5.01,215.05,401.78
125.82,2.02,5.01,224.83,401.78
126.02,1.99,4.99,185.73,399.53
126.22,2.01,5.01,215.05,400.86
126.42,2.01,5.01,224.83,400.86
126.62,2.02,5.01,234.60,401.78
126.82,2.00,5.01,215.05,399.93
127.02,2.02,5.01,234.60,401.78
127.22,2.02,5.01,224.83,401.78
127.42,2.00,5.01,205.28,399.93
127.62,2.00,4.99,234.60,400.46
127.82,2.01,4.99,234.60,401.39
128.02,2.01,5.01,234.60,400.86
128.22,2.01,5.01,215.05,400.86
128.42,2.00,4.99,215.05,400.46
128.62,2.00,5.01,215.05,399.93
128.82,2.00,5.01,244.38,399.93
129.02,2.02,5.01,215.05,401.78
129.22,2.00,4.99,205.28,400.46
129.42,2.00,5.01,215.05,399.93
129.62,2.00,4.99,234.60,400.46
129.82,2.01,5.01,195.50,400.86
130.02,2.01,5.01,205.28,400.86
130.22,2.01,5.01,224.83,400.86
130.42,2.02,5.01,224.83,401.78
130.62,2.01,5.01,215.05,400.86
130.82,2.00,5.01,205.28,399.93
131.02,2.00,4.99,195.50,400.46
131.22,2.00,5.01,224.83,399.93
131.42,2.00,4.99,215.05,400.46
131.62,2.02,5.02,224.83,401.25
131.82,2.00,5.01,224.83,399.93
132.02,2.00,5.01,205.28,399.93
132.22,2.00,5.01,234.60,399.93
132.42,1.99,5.01,195.50,399.00
132.62,2.00,4.99,205.28,400.46
132.82,2.01,5.01,215.05,400.86
133.02,2.01,5.01,224.83,400.86
133.22,2.01,4.99,224.83,401.39
133.42,2.01,5.01,205.28,400.86
133.62,2.02,5.01,205.28,401.78
133.82,2.00,4.99,205.28,400.46
134.02,2.00,4.99,185.73,400.46
134.22,2.02,4.99,205.28,402.32
134.42,2.02,5.01,224.83,401.78
134.62,2.00,5.01,205.28,399.93
134.82,2.01,4.99,224.83,401.39
135.02,2.01,5.01,224.83,400.86
135.22,2.01,5.01,224.83,400.86
135.42,2.01,5.01,224.83,400.86
135.62,2.00,5.01,234.60,399.93
135.82,2.00,5.01,215.05,399.93
136.02,2.01,5.01,234.60,400.86
136.22,2.01,5.01,224.83,400.86
136.42,2.02,5.01,215.05,401.78
136.62,1.99,4.98,224.83,400.07
136.82,2.02,5.02,224.83,401.25
137.02,2.00,5.02,215.05,399.39
137.22,1.99,5.01,215.05,399.00
137.42,2.02,4.99,234.60,402.32
137.62,2.02,5.01,234.60,401.78
137.82,2.00,5.01,224.83,399.93
138.02,1.99,4.99,224.83,399.53
138.22,2.01,5.01,244.38,400.86
138.42,2.02,5.01,234.60,401.78
138.62,2.01,5.01,244.38,400.86
138.82,2.01,4.99,224.83,401.39
139.02,2.01,5.01,224.83,400.86
139.22,2.00,5.01,215.05,399.93
139.42,2.01,4.99,224.83,401.39
139.62,2.01,4.99,215.05,401.39
139.82,2.01,4.99,234.60,401.39
140.02,2.01,5.01,244.38,400.86
140.22,1.99,4.99,205.28,399.53
140.42,2.00,4.99,244.38,400.46
140.62,2.00,4.98,234.60,401.00
140.82,2.01,5.01,234.60,400.86
141.02,1.99,4.99,205.28,399.53
141.22,2.01,4.99,215.05,401.39
141.42,2.01,5.01,224.83,400.86
141.62,2.00,5.02,195.50,399.39
141.82,2.00,4.99,185.73,400.46
142.02,2.01,5.01,205.28,400.86
142.22,2.00,5.01,215.05,399.93
142.42,2.00,5.01,185.73,399.93
142.62,2.00,5.01,195.50,399.93
142.82,2.01,5.01,205.28,400.86
143.02,2.01,5.01,185.73,400.86
143.22,1.99,4.99,195.50,399.53
143.42,2.00,4.99,195.50,400.46
143.62,2.01,5.01,195.50,400.86
143.82,2.00,5.01,175.95,399.93
144.02,2.00,5.01,175.95,399.93
144.22,2.01,5.01,185.73,400.86
144.42,2.00,5.01,195.50,399.93
144.62,2.01,5.02,166.18,400.32
144.82,1.99,5.01,205.28,399.00
145.02,2.02,4.99,234.60,402.32
145.22,2.02,5.01,254.15,401.78
145.42,2.00,4.99,224.83,400.46
145.62,2.00,5.01,224.83,399.93
145.82,2.02,5.01,215.05,401.78
146.02,2.01,5.02,205.28,400.32
146.22,2.00,5.01,185.73,399.93
146.42,1.99,4.99,175.95,399.53
146.62,2.00,4.99,224.83,400.46
146.82,2.00,5.01,205.28,399.93
147.02,2.00,5.01,185.73,399.93
147.22,2.01,4.99,205.28,401.39
147.42,2.01,5.02,185.73,400.32
147.62,2.01,5.02,195.50,400.32
147.82,2.01,4.99,166.18,401.39
148.02,2.01,5.01,175.95,400.86
148.22,2.02,5.02,195.50,401.25
148.42,2.02,5.01,205.28,401.78
148.62,2.00,5.01,175.95,399.93
148.82,2.01,5.01,185.73,400.86
149.02,2.01,5.01,185.73,400.86
149.22,2.00,5.02,166.18,399.39
149.42,2.01,4.99,185.73,401.39
149.62,2.01,5.01,166.18,400.86
149.82,2.01,5.01,205.28,400.86
150.02,2.00,5.01,175.95,399.93
150.22,2.01,4.99,185.73,401.39
150.42,2.01,4.99,205.28,401.39
150.62,2.01,4.99,215.05,401.39
150.82,2.01,4.99,205.28,401.39
151.02,2.01,4.99,205.28,401.39
151.22,2.02,5.01,215.05,401.78
151.42,2.02,5.01,205.28,401.78
151.62,2.02,5.01,195.50,401.78
151.82,2.01,5.01,224.83,400.86
152.02,2.02,5.01,215.05,401.78
152.22,2.00,5.01,185.73,399.93
152.42,1.99,5.01,215.05,399.00
152.62,2.00,5.01,224.83,399.93
152.82,2.01,5.01,224.83,400.86
153.02,2.01,5.01,215.05,400.86
153.22,2.01,5.01,205.28,400.86
153.42,2.00,5.01,185.73,399.93
153.62,2.01,5.01,205.28,400.86
153.82,2.02,5.01,215.05,401.78
154.02,2.01,4.99,224.83,401.39
154.22,1.99,4.98,205.28,400.07
154.42,1.99,5.02,224.83,398.46
154.62,2.00,5.01,195.50,399.93
154.82,2.01,5.01,215.05,400.86
155.02,2.00,4.99,224.83,400.46
155.22,2.01,5.01,195.50,400.86
155.42,2.00,4.99,185.73,400.46
155.62,2.01,5.01,215.05,400.86
155.82,2.02,5.01,205.28,401.78
156.02,2.01,4.99,224.83,401.39
156.22,1.99,4.99,215.05,399.53
156.42,2.00,5.01,224.83,399.93
156.62,2.00,5.01,234.60,399.93
156.82,2.01,5.02,185.73,400.32
157.02,2.01,4.99,205.28,401.39
157.22,2.01,4.99,205.28,401.39
157.42,2.02,5.01,224.83,401.78
157.62,2.00,4.99,205.28,400.46
157.82,2.01,5.01,195.50,400.86
158.02,2.01,5.01,215.05,400.86
158.22,2.02,5.01,215.05,401.78
158.42,2.00,5.01,195.50,399.93
158.62,2.00,4.99,224.83,400.46
158.82,2.01,5.01,215.05,400.86
159.02,2.01,5.01,205.28,400.86
159.22,2.00,5.01,185.73,399.93
159.42,2.00,4.99,195.50,400.46
159.62,2.00,5.01,224.83,399.93
159.82,2.01,5.02,215.05,400.32
160.02,2.01,5.01,234.60,400.86
160.22,2.01,4.99,185.73,401.39
160.42,2.01,5.01,205.28,400.86
160.62,2.01,5.01,215.05,400.86
160.82,2.00,5.01,215.05,399.93
161.02,2.00,4.99,205.28,400.46
161.22,2.02,5.02,195.50,401.25
161.42,2.01,5.01,195.50,400.86
161.62,1.99,4.99,205.28,399.53
161.82,2.02,4.99,224.83,402.32
162.02,2.01,5.01,224.83,400.86
162.22,2.00,5.01,215.05,399.93
162.42,2.00,5.01,244.38,399.93
162.62,1.99,4.99,234.60,399.53
162.82,2.01,5.01,244.38,400.86
163.02,2.02,5.01,254.15,401.78
163.22,1.99,5.01,224.83,399.00
163.42,2.01,4.99,234.60,401.39
163.62,2.01,5.01,244.38,400.86
163.82,2.01,5.02,254.15,400.32
164.02,2.01,5.01,234.60,400.86
164.22,2.00,4.99,215.05,400.46
164.42,2.02,5.01,224.83,401.78
164.62,1.99,5.01,215.05,399.00
164.82,2.00,5.01,205.28,399.93
165.02,2.01,4.99,224.83,401.39
165.22,2.01,5.01,244.38,400.86
165.42,2.01,5.01,254.15,400.86
165.62,1.99,4.99,254.15,399.53
165.82,2.01,5.01,234.60,400.86
166.02,2.01,5.01,224.83,400.86
166.22,2.01,5.01,254.15,400.86
166.42,2.02,4.99,224.83,402.32
166.62,2.01,5.01,244.38,400.86
166.82,2.02,5.01,234.60,401.78
167.02,2.01,5.01,215.05,400.86
167.22,2.01,5.01,263.93,400.86
167.42,2.02,5.01,244.38,401.78
167.62,2.01,5.01,244.38,400.86
167.82,2.00,5.01,244.38,399.93
168.02,2.02,5.01,244.38,401.78
168.22,2.01,5.01,273.70,400.86
168.42,2.01,4.99,254.15,401.39
168.62,2.01,5.02,234.60,400.32
168.82,2.01,5.01,254.15,400.86
169.02,2.01,5.01,254.15,400.86
169.22,2.01,4.99,263.93,401.39
169.42,2.01,4.99,263.93,401.39
169.62,2.01,5.02,263.93,400.32
169.82,2.01,5.01,283.48,400.86
170.02,2.00,5.01,234.60,399.93
170.22,2.01,5.01,273.70,400.86
170.42,2.01,5.01,283.48,400.86
170.62,2.01,4.99,293.26,401.39
170.82,2.00,4.99,273.70,400.46
171.02,2.00,5.01,263.93,399.93
171.22,2.01,5.01,263.93,400.86
171.42,2.00,5.01,283.48,399.93
171.62,2.01,4.99,293.26,401.39
171.82,2.00,5.01,322.58,399.93
172.02,2.01,5.01,293.26,400.86
172.22,2.01,4.99,283.48,401.39
172.42,2.01,5.01,312.81,400.86
172.62,2.00,5.01,303.03,399.93
172.82,2.01,5.01,283.48,400.86
173.02,2.00,4.99,312.81,400.46
173.22,2.01,5.01,322.58,400.86
173.42,2.00,5.01,342.13,399.93
173.62,2.01,4.99,312.81,401.39
173.82,1.99,5.01,332.36,399.00
174.02,2.00,5.01,342.13,399.93
174.22,2.01,5.01,332.36,400.86
174.42,2.01,4.99,312.81,401.39
174.62,2.01,4.99,312.81,401.39
174.82,2.00,5.01,342.13,399.93
175.02,2.00,4.99,342.13,400.46
175.22,1.99,5.02,312.81,398.46
175.42,2.01,4.99,342.13,401.39
175.62,2.00,5.01,342.13,399.93
175.82,2.00,4.99,342.13,400.46
176.02,2.01,5.01,322.58,400.86
176.22,2.01,5.01,332.36,400.86
176.42,2.01,5.01,322.58,400.86
176.62,2.02,5.01,351.91,401.78
176.82,2.01,4.99,322.58,401.39
177.02,2.02,5.01,312.81,401.78
177.22,2.00,5.01,283.48,399.93
177.42,2.01,5.01,322.58,400.86
177.62,2.02,5.01,312.81,401.78
177.82,2.00,4.99,332.36,400.46
178.02,2.00,4.99,303.03,400.46
178.22,2.02,5.01,332.36,401.78
178.42,2.01,5.01,351.91,400.86
178.62,2.00,5.01,322.58,399.93
178.82,2.00,5.01,332.36,399.93
179.02,2.01,5.01,342.13,400.86
179.22,2.00,5.01,312.81,399.93
179.42,2.00,5.01,312.81,399.93
179.62,2.01,5.01,342.13,400.86
179.82,2.00,5.01,322.58,399.93
180.02,1.99,4.99,332.36,399.53
180.22,2.01,5.01,342.13,400.86
180.42,2.01,4.99,351.91,401.39
180.62,2.00,4.99,322.58,400.46
180.82,1.99,4.99,342.13,399.53
181.02,2.02,5.01,342.13,401.78
181.22,2.01,5.01,312.81,400.86
181.42,2.00,4.99,293.26,400.46
181.62,2.02,5.01,332.36,401.78
181.82,2.01,5.01,332.36,400.86
182.02,1.98,5.01,303.03,398.06
182.22,2.01,4.99,312.81,401.39
182.42,2.00,5.01,322.58,399.93
182.62,2.01,5.01,332.36,400.86
182.82,1.99,4.99,303.03,399.53
183.02,2.01,5.01,322.58,400.86
183.22,2.02,5.01,332.36,401.78
183.42,2.00,5.01,342.13,399.93
183.62,1.99,4.99,332.36,399.53
183.82,2.00,5.01,351.91,399.93
184.02,2.02,5.01,322.58,401.78
184.22,2.00,5.01,332.36,399.93
184.42,2.01,4.99,351.91,401.39
184.62,2.01,5.01,351.91,400.86
184.82,2.02,5.01,351.91,401.78
185.02,1.99,4.99,361.68,399.53
185.22,2.02,5.01,361.68,401.78
185.42,2.02,5.01,371.46,401.78
185.62,2.01,5.02,361.68,400.32
185.82,2.01,5.01,312.81,400.86
186.02,2.01,5.01,322.58,400.86
186.22,2.02,5.02,303.03,401.25
186.42,2.00,5.01,312.81,399.93
186.62,2.02,5.01,322.58,401.78
186.82,2.01,5.01,332.36,400.86
187.02,2.01,5.01,332.36,400.86
187.22,2.01,5.01,312.81,400.86
187.42,2.01,5.01,342.13,400.86
187.62,2.01,5.01,351.91,400.86
187.82,2.00,5.01,361.68,399.93
188.02,2.00,4.99,342.13,400.46
188.22,2.01,5.01,381.23,400.86
188.42,2.01,5.02,351.91,400.32
188.62,2.00,4.99,332.36,400.46
188.82,2.02,4.99,342.13,402.32
189.02,2.02,5.02,361.68,401.25
189.22,2.00,5.01,332.36,399.93
189.42,2.00,4.99,361.68,400.46
189.62,2.00,4.99,342.13,400.46
189.82,2.02,5.01,342.13,401.78
190.02,2.00,5.01,312.81,399.93
190.22,2.00,5.01,312.81,399.93
190.42,2.02,5.01,332.36,401.78
190.62,2.01,5.01,351.91,400.86
190.82,2.01,5.01,351.91,400.86
191.02,2.02,5.01,371.46,401.78
191.22,2.01,5.01,381.23,400.86
191.42,2.02,5.01,342.13,401.78
191.62,2.01,4.99,381.23,401.39
191.82,2.01,4.99,361.68,401.39
192.02,2.00,5.01,410.56,399.93
192.22,1.99,5.01,400.78,399.00
192.42,2.00,5.01,381.23,399.93
192.62,2.02,5.01,400.78,401.78
192.82,2.01,4.99,557.18,401.39
193.02,2.00,4.99,439.88,400.46
193.22,2.00,4.99,420.33,400.46
193.42,2.01,5.01,391.01,400.86
193.62,2.00,5.01,361.68,399.93
193.82,2.01,5.01,381.23,400.86
194.02,2.01,5.01,391.01,400.86
194.22,2.01,5.02,439.88,400.32
194.42,2.00,4.99,400.78,400.46
194.62,1.99,4.99,410.56,399.53
194.82,2.01,5.01,439.88,400.86
195.02,2.01,5.01,449.66,400.86
195.22,1.99,4.98,410.56,400.07
195.42,2.01,4.99,410.56,401.39
195.62,2.01,5.01,430.11,400.86
195.82,2.00,5.01,430.11,399.93
196.02,2.02,5.01,439.88,401.78
196.22,2.01,5.01,459.43,400.86
196.42,2.01,4.99,459.43,401.39
196.62,2.00,5.01,478.98,399.93
196.82,2.01,5.01,488.76,400.86
197.02,2.01,5.01,478.98,400.86
197.22,2.01,5.02,478.98,400.32
197.42,2.00,4.99,449.66,400.46
197.62,2.01,4.99,459.43,401.39
197.82,2.02,4.99,459.43,402.32
198.02,1.99,5.01,449.66,399.00
198.22,2.01,4.99,459.43,401.39
198.42,2.01,5.01,449.66,400.86
198.62,2.00,5.01,430.11,399.93
198.82,2.00,5.01,439.88,399.93
199.02,2.01,5.01,449.66,400.86
199.22,2.01,5.01,459.43,400.86
199.42,2.00,5.01,459.43,399.93
199.62,2.00,4.99,439.88,400.46
199.82,2.01,4.99,459.43,401.39
200.02,2.00,5.01,469.21,399.93
200.22,2.00,4.99,488.76,400.46
200.42,2.01,5.01,469.21,400.86
200.62,2.02,5.01,469.21,401.78
200.82,2.01,5.01,449.66,400.86
201.02,2.00,4.99,469.21,400.46
201.22,2.01,5.01,469.21,400.86
201.42,2.00,5.01,488.76,399.93
201.62,1.99,5.01,459.43,399.00
201.82,1.99,5.01,459.43,399.00
202.02,2.02,4.99,498.53,402.32
202.22,2.02,5.01,508.31,401.78
202.42,2.00,4.99,498.53,400.46
202.62,2.00,4.99,478.98,400.46
202.82,2.01,5.01,488.76,400.86
203.02,2.00,4.99,469.21,400.46
203.22,2.00,4.99,488.76,400.46
203.42,2.01,5.01,449.66,400.86
203.62,2.01,5.01,469.21,400.86
203.82,2.00,5.01,449.66,399.93
204.02,2.00,4.99,459.43,400.46
204.22,2.02,5.01,469.21,401.78
204.42,2.00,5.01,449.66,399.93
204.62,1.99,5.01,420.33,399.00
204.82,2.01,4.99,449.66,401.39
205.02,2.02,5.01,459.43,401.78
205.22,2.01,5.01,469.21,400.86
205.42,1.99,4.99,469.21,399.53
205.62,2.02,5.01,498.53,401.78
205.82,2.02,5.01,469.21,401.78
206.02,2.00,4.99,459.43,400.46
206.22,2.02,5.02,459.43,401.25
206.42,2.00,5.01,449.66,399.93
206.62,2.00,5.01,430.11,399.93
206.82,2.01,4.99,449.66,401.39
207.02,2.01,5.01,459.43,400.86
207.22,2.01,5.01,420.33,400.86
207.42,2.00,5.01,439.88,399.93
207.62,2.01,5.01,449.66,400.86
207.82,2.00,5.01,469.21,399.93
208.02,2.01,4.99,449.66,401.39
208.22,2.00,4.98,469.21,401.00
208.42,2.01,5.01,469.21,400.86
208.62,2.00,5.01,488.76,399.93
208.82,2.01,4.99,478.98,401.39
209.02,2.00,5.01,478.98,399.93
209.22,2.00,5.01,459.43,399.93
209.42,2.00,4.99,478.98,400.46
209.62,2.01,5.01,449.66,400.86
209.82,2.01,5.01,459.43,400.86
210.02,2.01,5.01,488.76,400.86
210.22,2.01,5.01,459.43,400.86
210.42,2.00,4.99,469.21,400.46
210.62,2.02,5.01,449.66,401.78
210.82,2.00,5.01,449.66,399.93
211.02,2.01,5.01,478.98,400.86
211.22,2.01,5.01,498.53,400.86
211.42,2.01,5.02,518.08,400.32
211.62,2.01,4.99,459.43,401.39
211.82,2.01,5.01,478.98,400.86
212.02,2.01,5.01,478.98,400.86
212.22,2.00,4.99,478.98,400.46
212.42,2.01,5.01,478.98,400.86
212.62,2.01,5.01,488.76,400.86
212.82,2.02,5.01,498.53,401.78
213.02,1.99,4.99,488.76,399.53
213.22,2.00,5.01,459.43,399.93
213.42,2.00,5.01,469.21,399.93
213.62,2.01,4.99,469.21,401.39
213.82,2.01,5.01,430.11,400.86
214.02,2.00,4.99,430.11,400.46
214.22,2.01,5.02,469.21,400.32
214.42,2.01,4.99,449.66,401.39
214.62,2.01,4.99,498.53,401.39
214.82,2.01,4.99,518.08,401.39
215.02,2.01,5.01,508.31,400.86
215.22,2.01,5.01,518.08,400.86
215.42,2.02,5.01,527.86,401.78
215.62,2.01,5.01,478.98,400.86
215.82,2.01,5.01,469.21,400.86
216.02,2.00,5.01,439.88,399.93
216.22,2.00,5.01,430.11,399.93
216.42,2.01,4.99,391.01,401.39
216.62,2.01,5.01,381.23,400.86
