Repository: litresperminute/IMPACT-Lab-Thermal-Draw-Tower-Controller

File: Thermal Draw Trials/Akila/Nylon PA6_cyl 3ch20.0_White_DR50.0_075.csv (part 1 of 3)
# material: Nylon PA6
# geometry: cyl 3ch
# preform_diameter: 20.0
# material_color: White
# temperature_C: 190.0
# drawdown_ratio: 50.0
# trial_number: 075
# operator: Akila
# start_time: 2025-12-03 13:51:34
# notes: Feed and draw speed set to 1.75 mm per min and 4.38 m per min; both ends sealed close.
Time(s),Feed(mm/min),Wind(m/min),Diameter(um),Predicted_diameter(um)
1.22,1.75,4.36,498.53,400.64
1.42,1.76,4.38,469.21,401.09
1.62,1.75,4.38,478.98,400.02
1.82,1.76,4.36,459.43,401.70
2.02,1.75,4.38,420.33,400.02
2.22,1.74,4.36,361.68,399.57
2.42,1.75,4.38,351.91,400.02
2.62,1.75,4.36,332.36,400.64
2.82,1.76,4.36,322.58,401.70
3.02,1.74,4.36,293.26,399.57
3.22,1.76,4.38,283.48,401.09
3.42,1.75,4.36,273.70,400.64
3.62,1.76,4.36,273.70,401.70
3.82,1.75,4.39,254.15,399.41
4.02,1.76,4.38,283.48,401.09
4.22,1.75,4.36,273.70,400.64
4.42,1.75,4.38,244.38,400.02
4.62,1.76,4.38,244.38,401.09
4.82,1.74,4.38,263.93,398.96
5.02,1.77,4.36,263.93,402.76
5.22,1.74,4.35,215.05,400.19
5.42,1.75,4.36,254.15,400.64
5.62,1.77,4.38,224.83,402.15
5.82,1.77,4.38,224.83,402.15
6.02,1.75,4.36,224.83,400.64
6.22,1.75,4.38,224.83,400.02
6.42,1.76,4.36,205.28,401.70
6.62,1.76,4.38,205.28,401.09
6.82,1.76,4.38,215.05,401.09
7.02,1.76,4.36,205.28,401.70
7.22,1.76,4.38,224.83,401.09
7.42,1.75,4.36,166.18,400.64
7.62,1.75,4.36,205.28,400.64
7.82,1.75,4.35,205.28,401.26
8.02,1.76,4.38,205.28,401.09
8.22,1.76,4.39,205.28,400.47
8.42,1.76,4.36,175.95,401.70
8.62,1.76,4.38,205.28,401.09
8.82,1.75,4.36,166.18,400.64
9.02,1.77,4.38,185.73,402.15
9.22,1.76,4.35,205.28,402.32
9.42,1.76,4.36,195.50,401.70
9.62,1.75,4.38,195.50,400.02
9.82,1.76,4.38,195.50,401.09
10.02,1.77,4.38,195.50,402.15
10.22,1.75,4.36,205.28,400.64
10.42,1.77,4.38,185.73,402.15
10.62,1.76,4.36,195.50,401.70
10.82,1.77,4.35,205.28,403.39
11.02,1.75,4.36,175.95,400.64
11.22,1.76,4.38,195.50,401.09
11.42,1.77,4.38,195.50,402.15
11.62,1.76,4.36,195.50,401.70
11.82,1.74,4.38,185.73,398.96
12.02,1.76,4.38,215.05,401.09
12.22,1.77,4.36,215.05,402.76
12.42,1.76,4.36,195.50,401.70
12.62,1.76,4.38,205.28,401.09
12.82,1.75,4.36,224.83,400.64
13.02,1.76,4.38,234.60,401.09
13.22,1.75,4.38,234.60,400.02
13.42,1.75,4.38,224.83,400.02
13.62,1.75,4.38,254.15,400.02
13.82,1.74,4.35,263.93,400.19
14.02,1.75,4.38,273.70,400.02
14.22,1.76,4.36,312.81,401.70
14.42,1.76,4.36,322.58,401.70
14.62,1.76,4.36,283.48,401.70
14.82,1.76,4.38,322.58,401.09
15.02,1.76,4.36,312.81,401.70
15.22,1.76,4.36,342.13,401.70
15.42,1.75,4.36,342.13,400.64
15.62,1.76,4.38,420.33,401.09
15.82,1.74,4.38,430.11,398.96
16.02,1.76,4.36,527.86,401.70
16.22,1.76,4.36,606.06,401.70
16.42,1.75,4.36,694.04,400.64
16.62,1.76,4.36,928.64,401.70
16.82,1.75,4.36,977.52,400.64
17.02,1.76,4.36,830.89,401.70
17.22,1.75,4.36,694.04,400.64
17.42,1.77,4.36,606.06,402.76
17.66,1.76,4.38,537.63,401.09
17.82,1.75,4.38,537.63,400.02
18.02,1.76,4.36,518.08,401.70
18.22,1.76,4.36,557.18,401.70
18.42,1.76,4.36,586.51,401.70
18.62,1.76,4.35,566.96,402.32
18.82,1.77,4.38,478.98,402.15
19.02,1.76,4.36,488.76,401.70
19.22,1.76,4.38,478.98,401.09
19.42,1.75,4.36,439.88,400.64
19.62,1.75,4.36,430.11,400.64
19.82,1.76,4.39,430.11,400.47
20.02,1.76,4.36,400.78,401.70
20.22,1.77,4.36,400.78,402.76
20.42,1.74,4.38,391.01,398.96
20.62,1.75,4.38,361.68,400.02
20.82,1.76,4.38,391.01,401.09
21.02,1.76,4.36,371.46,401.70
21.22,1.74,4.35,351.91,400.19
21.42,1.76,4.38,371.46,401.09
21.62,1.75,4.36,322.58,400.64
21.82,1.77,4.36,342.13,402.76
22.02,1.74,4.36,312.81,399.57
22.22,1.76,4.36,332.36,401.70
22.42,1.76,4.36,332.36,401.70
22.62,1.76,4.36,303.03,401.70
22.82,1.77,4.38,303.03,402.15
23.02,1.76,4.39,303.03,400.47
23.22,1.75,4.36,322.58,400.64
23.42,1.74,4.36,312.81,399.57
23.62,1.76,4.38,322.58,401.09
23.82,1.76,4.36,303.03,401.70
24.02,1.76,4.38,332.36,401.09
24.22,1.75,4.36,312.81,400.64
24.42,1.76,4.36,303.03,401.70
24.62,1.75,4.36,303.03,400.64
24.82,1.76,4.38,322.58,401.09
25.02,1.75,4.36,312.81,400.64
25.22,1.76,4.38,332.36,401.09
25.42,1.76,4.38,322.58,401.09
25.62,1.74,4.36,332.36,399.57
25.82,1.76,4.38,322.58,401.09
26.02,1.77,4.36,303.03,402.76
26.22,1.77,4.38,283.48,402.15
26.42,1.77,4.38,293.26,402.15
26.62,1.76,4.36,263.93,401.70
26.82,1.76,4.38,283.48,401.09
27.02,1.76,4.36,254.15,401.70
27.22,1.75,4.38,283.48,400.02
27.42,1.75,4.35,263.93,401.26
27.62,1.75,4.36,283.48,400.64
27.82,1.76,4.38,254.15,401.09
28.02,1.77,4.36,293.26,402.76
28.22,1.76,4.36,273.70,401.70
28.42,1.77,4.38,254.15,402.15
28.66,1.74,4.36,244.38,399.57
28.82,1.76,4.36,273.70,401.70
29.02,1.75,4.36,293.26,400.64
29.22,1.76,4.36,293.26,401.70
29.42,1.74,4.38,283.48,398.96
29.62,1.76,4.38,322.58,401.09
29.82,1.75,4.36,312.81,400.64
30.02,1.76,4.36,312.81,401.70
30.22,1.76,4.36,312.81,401.70
30.42,1.75,4.38,322.58,400.02
30.62,1.76,4.38,342.13,401.09
30.82,1.77,4.36,342.13,402.76
31.02,1.76,4.38,332.36,401.09
31.22,1.76,4.36,361.68,401.70
31.42,1.75,4.36,351.91,400.64
31.62,1.76,4.35,381.23,402.32
31.82,1.76,4.38,410.56,401.09
32.02,1.75,4.36,410.56,400.64
32.22,1.76,4.38,391.01,401.09
32.42,1.76,4.38,410.56,401.09
32.62,1.76,4.36,400.78,401.70
32.82,1.76,4.36,371.46,401.70
33.02,1.76,4.39,391.01,400.47
33.22,1.74,4.38,361.68,398.96
33.42,1.76,4.38,381.23,401.09
33.62,1.76,4.38,361.68,401.09
33.82,1.76,4.38,332.36,401.09
34.02,1.75,4.38,332.36,400.02
34.22,1.75,4.36,342.13,400.64
34.42,1.76,4.38,342.13,401.09
34.62,1.75,4.38,322.58,400.02
34.82,1.74,4.36,322.58,399.57
35.02,1.76,4.35,322.58,402.32
35.22,1.76,4.36,303.03,401.70
35.42,1.76,4.38,283.48,401.09
35.62,1.76,4.39,293.26,400.47
35.82,1.74,4.36,303.03,399.57
36.02,1.76,4.38,303.03,401.09
36.22,1.76,4.38,312.81,401.09
36.42,1.76,4.36,273.70,401.70
36.62,1.76,4.36,303.03,401.70
36.82,1.76,4.36,283.48,401.70
37.02,1.76,4.36,283.48,401.70
37.22,1.76,4.36,254.15,401.70
37.42,1.76,4.36,293.26,401.70
37.62,1.75,4.36,273.70,400.64
37.82,1.76,4.36,263.93,401.70
38.02,1.77,4.38,263.93,402.15
38.22,1.76,4.36,312.81,401.70
38.42,1.74,4.36,312.81,399.57
38.62,1.76,4.38,283.48,401.09
38.82,1.74,4.36,283.48,399.57
39.02,1.77,4.38,332.36,402.15
39.22,1.74,4.36,303.03,399.57
39.42,1.76,4.36,342.13,401.70
39.62,1.76,4.36,312.81,401.70
39.82,1.76,4.38,283.48,401.09
40.02,1.75,4.35,283.48,401.26
40.22,1.75,4.36,322.58,400.64
40.42,1.76,4.38,303.03,401.09
40.62,1.76,4.38,283.48,401.09
40.82,1.75,4.38,312.81,400.02
41.02,1.76,4.35,283.48,402.32
41.22,1.76,4.36,293.26,401.70
41.42,1.74,4.36,283.48,399.57
41.62,1.77,4.38,293.26,402.15
41.82,1.75,4.36,293.26,400.64
42.02,1.76,4.38,303.03,401.09
42.22,1.75,4.38,293.26,400.02
42.42,1.77,4.36,312.81,402.76
42.62,1.75,4.38,273.70,400.02
42.82,1.76,4.38,312.81,401.09
43.02,1.77,4.34,312.81,404.01
43.22,1.76,4.36,332.36,401.70
43.42,1.75,4.38,312.81,400.02
43.62,1.76,4.36,303.03,401.70
43.82,1.75,4.38,322.58,400.02
44.02,1.76,4.38,263.93,401.09
44.22,1.76,4.38,283.48,401.09
44.42,1.74,4.35,293.26,400.19
44.62,1.75,4.36,322.58,400.64
44.82,1.75,4.38,312.81,400.02
45.02,1.76,4.38,303.03,401.09
45.22,1.76,4.38,303.03,401.09
45.42,1.76,4.36,303.03,401.70
45.62,1.76,4.38,312.81,401.09
45.82,1.75,4.36,312.81,400.64
46.02,1.75,4.38,303.03,400.02
46.22,1.75,4.36,293.26,400.64
46.42,1.76,4.38,332.36,401.09
46.62,1.75,4.38,332.36,400.02
46.82,1.76,4.38,342.13,401.09
47.02,1.77,4.38,381.23,402.15
47.22,1.74,4.36,342.13,399.57
47.42,1.76,4.38,351.91,401.09
47.62,1.75,4.36,342.13,400.64
47.82,1.76,4.39,351.91,400.47
48.02,1.73,4.38,371.46,397.89
48.22,1.75,4.38,400.78,400.02
48.42,1.74,4.36,439.88,399.57
48.62,1.76,4.38,459.43,401.09
48.82,1.75,4.36,488.76,400.64
49.02,1.76,4.35,537.63,402.32
49.22,1.76,4.36,557.18,401.70
49.42,1.76,4.38,508.31,401.09
49.62,1.75,4.38,518.08,400.02
49.82,1.75,4.36,508.31,400.64
50.02,1.76,4.38,518.08,401.09
50.22,1.75,4.38,527.86,400.02
50.42,1.76,4.36,537.63,401.70
50.62,1.74,4.36,508.31,399.57
50.82,1.76,4.38,527.86,401.09
51.02,1.75,4.36,498.53,400.64
51.22,1.76,4.36,488.76,401.70
51.42,1.76,4.35,508.31,402.32
51.62,1.77,4.36,508.31,402.76
51.82,1.76,4.38,498.53,401.09
52.02,1.75,4.38,508.31,400.02
52.22,1.76,4.38,537.63,401.09
52.42,1.75,4.36,498.53,400.64
52.62,1.76,4.36,537.63,401.70
52.82,1.74,4.36,508.31,399.57
53.02,1.76,4.38,508.31,401.09
53.22,1.75,4.38,508.31,400.02
53.42,1.75,4.38,537.63,400.02
53.62,1.76,4.38,566.96,401.09
53.82,1.76,4.36,576.74,401.70
54.02,1.75,4.38,586.51,400.02
54.22,1.75,4.36,625.61,400.64
54.42,1.77,4.36,635.39,402.76
54.62,1.75,4.38,645.16,400.02
54.82,1.76,4.38,674.49,401.09
55.02,1.74,4.36,674.49,399.57
55.22,1.76,4.38,684.26,401.09
55.42,1.75,4.36,664.71,400.64
55.62,1.75,4.36,694.04,400.64
55.82,1.75,4.38,703.81,400.02
56.02,1.76,4.38,694.04,401.09
56.22,1.75,4.38,684.26,400.02
56.42,1.75,4.36,664.71,400.64
56.62,1.77,4.36,694.04,402.76
56.82,1.74,4.38,684.26,398.96
57.02,1.76,4.38,664.71,401.09
57.22,1.75,4.36,684.26,400.64
57.42,1.76,4.36,684.26,401.70
57.62,1.74,4.36,664.71,399.57
57.82,1.75,4.36,703.81,400.64
58.02,1.75,4.36,723.36,400.64
58.22,1.76,4.38,733.14,401.09
58.42,1.75,4.36,703.81,400.64
58.62,1.76,4.36,713.59,401.70
58.82,1.76,4.36,703.81,401.70
59.02,1.75,4.36,684.26,400.64
59.22,1.75,4.38,645.16,400.02
59.42,1.75,4.36,645.16,400.64
59.62,1.77,4.38,654.94,402.15
59.82,1.74,4.38,606.06,398.96
60.02,1.77,4.38,596.29,402.15
60.22,1.74,4.36,547.41,399.57
60.42,1.77,4.36,596.29,402.76
60.62,1.74,4.38,537.63,398.96
60.82,1.76,4.36,537.63,401.70
61.02,1.76,4.36,527.86,401.70
61.22,1.76,4.36,498.53,401.70
61.42,1.76,4.38,498.53,401.09
61.62,1.77,4.38,527.86,402.15
61.82,1.74,4.38,508.31,398.96
62.02,1.75,4.36,518.08,400.64
62.22,1.76,4.36,488.76,401.70
62.42,1.74,4.36,518.08,399.57
62.62,1.76,4.36,508.31,401.70
62.82,1.74,4.36,488.76,399.57
63.02,1.77,4.38,518.08,402.15
63.22,1.77,4.36,547.41,402.76
63.42,1.76,4.38,527.86,401.09
63.62,1.75,4.38,527.86,400.02
63.82,1.76,4.38,557.18,401.09
64.02,1.74,4.35,537.63,400.19
64.22,1.76,4.38,576.74,401.09
64.42,1.76,4.38,606.06,401.09
64.62,1.76,4.36,625.61,401.70
64.82,1.76,4.38,625.61,401.09
65.02,1.75,4.38,645.16,400.02
65.22,1.77,4.38,694.04,402.15
65.42,1.75,4.36,684.26,400.64
65.62,1.76,4.38,674.49,401.09
65.82,1.76,4.38,645.16,401.09
66.02,1.76,4.36,615.84,401.70
66.22,1.74,4.36,615.84,399.57
66.42,1.76,4.38,596.29,401.09
66.62,1.75,4.36,547.41,400.64
66.82,1.76,4.36,557.18,401.70
67.02,1.76,4.38,557.18,401.09
67.22,1.76,4.38,527.86,401.09
67.42,1.75,4.38,547.41,400.02
67.62,1.76,4.36,537.63,401.70
67.82,1.76,4.36,527.86,401.70
68.02,1.75,4.38,527.86,400.02
68.22,1.77,4.36,537.63,402.76
68.42,1.75,4.36,518.08,400.64
68.62,1.77,4.38,508.31,402.15
68.82,1.74,4.35,518.08,400.19
69.02,1.75,4.38,518.08,400.02
69.22,1.74,4.36,557.18,399.57
69.42,1.77,4.38,547.41,402.15
69.62,1.75,4.38,498.53,400.02
69.82,1.76,4.36,498.53,401.70
70.02,1.75,4.36,478.98,400.64
70.22,1.76,4.36,469.21,401.70
70.42,1.77,4.38,469.21,402.15
70.62,1.77,4.35,449.66,403.39
70.82,1.76,4.38,459.43,401.09
71.02,1.74,4.36,459.43,399.57
71.22,1.76,4.36,488.76,401.70
71.42,1.76,4.36,469.21,401.70
71.62,1.77,4.36,508.31,402.76
71.82,1.74,4.36,518.08,399.57
72.02,1.77,4.38,537.63,402.15
72.22,1.75,4.36,586.51,400.64
72.42,1.76,4.36,586.51,401.70
72.62,1.76,4.36,586.51,401.70
72.82,1.77,4.38,576.74,402.15
73.02,1.75,4.38,606.06,400.02
73.22,1.75,4.36,596.29,400.64
73.42,1.77,4.36,625.61,402.76
73.62,1.74,4.36,596.29,399.57
73.82,1.76,4.36,645.16,401.70
74.02,1.77,4.38,664.71,402.15
74.22,1.76,4.38,645.16,401.09
74.42,1.76,4.38,645.16,401.09
74.62,1.74,4.36,635.39,399.57
74.82,1.76,4.38,635.39,401.09
75.02,1.77,4.36,635.39,402.76
75.22,1.75,4.36,625.61,400.64
75.42,1.76,4.38,596.29,401.09
75.62,1.76,4.38,596.29,401.09
75.82,1.75,4.34,576.74,401.88
76.02,1.76,4.36,576.74,401.70
76.22,1.74,4.36,518.08,399.57
76.42,1.76,4.38,527.86,401.09
76.62,1.76,4.38,547.41,401.09
76.82,1.77,4.36,547.41,402.76
77.02,1.74,4.38,518.08,398.96
77.22,1.76,4.36,498.53,401.70
77.42,1.75,4.36,498.53,400.64
77.62,1.75,4.36,488.76,400.64
77.82,1.77,4.36,459.43,402.76
78.02,1.74,4.36,478.98,399.57
78.22,1.76,4.38,439.88,401.09
78.42,1.76,4.36,449.66,401.70
78.62,1.76,4.36,478.98,401.70
78.82,1.76,4.36,469.21,401.70
79.02,1.77,4.36,498.53,402.76
79.22,1.74,4.38,459.43,398.96
79.42,1.77,4.38,498.53,402.15
79.62,1.75,4.38,459.43,400.02
79.82,1.76,4.36,498.53,401.70
80.02,1.75,4.38,498.53,400.02
80.22,1.76,4.36,537.63,401.70
80.42,1.76,4.38,557.18,401.09
80.62,1.75,4.35,566.96,401.26
80.82,1.76,4.38,566.96,401.09
81.02,1.75,4.36,586.51,400.64
81.22,1.76,4.36,596.29,401.70
81.42,1.74,4.36,576.74,399.57
81.62,1.76,4.36,547.41,401.70
81.82,1.76,4.38,498.53,401.09
82.02,1.76,4.38,508.31,401.09
82.22,1.76,4.36,488.76,401.70
82.42,1.76,4.39,478.98,400.47
82.62,1.75,4.39,498.53,399.41
82.82,1.76,4.38,498.53,401.09
83.02,1.76,4.39,498.53,400.47
83.22,1.75,4.36,498.53,400.64
83.42,1.77,4.36,478.98,402.76
83.62,1.75,4.38,439.88,400.02
83.82,1.77,4.38,420.33,402.15
84.02,1.75,4.36,420.33,400.64
84.22,1.75,4.36,410.56,400.64
84.42,1.77,4.38,439.88,402.15
84.62,1.77,4.36,449.66,402.76
84.82,1.75,4.36,430.11,400.64
85.02,1.75,4.36,439.88,400.64
85.22,1.76,4.38,439.88,401.09
85.42,1.74,4.36,420.33,399.57
85.62,1.76,4.36,449.66,401.70
85.82,1.75,4.38,400.78,400.02
86.02,1.75,4.35,430.11,401.26
86.22,1.77,4.36,449.66,402.76
86.42,1.77,4.36,498.53,402.76
86.62,1.76,4.38,508.31,401.09
86.82,1.76,4.36,518.08,401.70
87.02,1.77,4.36,488.76,402.76
87.22,1.76,4.36,547.41,401.70
87.42,1.75,4.36,537.63,400.64
87.62,1.74,4.36,537.63,399.57
87.82,1.77,4.38,566.96,402.15
88.02,1.76,4.38,576.74,401.09
88.22,1.75,4.36,557.18,400.64
88.42,1.75,4.36,547.41,400.64
88.62,1.76,4.38,576.74,401.09
88.82,1.76,4.38,557.18,401.09
89.02,1.76,4.36,508.31,401.70
89.22,1.74,4.35,518.08,400.19
89.42,1.76,4.38,508.31,401.09
89.62,1.76,4.38,459.43,401.09
89.82,1.76,4.38,449.66,401.09
90.02,1.77,4.38,400.78,402.15
90.22,1.77,4.38,391.01,402.15
90.42,1.75,4.38,371.46,400.02
90.62,1.74,4.36,400.78,399.57
90.82,1.77,4.36,371.46,402.76
91.02,1.76,4.36,361.68,401.70
91.22,1.76,4.38,361.68,401.09
91.42,1.75,4.36,361.68,400.64
91.62,1.76,4.36,361.68,401.70
91.82,1.75,4.36,342.13,400.64
92.02,1.76,4.39,371.46,400.47
92.22,1.76,4.34,361.68,402.94
92.42,1.76,4.38,342.13,401.09
92.62,1.77,4.39,351.91,401.53
92.82,1.76,4.36,371.46,401.70
93.02,1.75,4.36,351.91,400.64
93.22,1.75,4.38,361.68,400.02
93.42,1.76,4.38,322.58,401.09
93.62,1.76,4.38,332.36,401.09
93.82,1.76,4.38,332.36,401.09
94.02,1.74,4.38,312.81,398.96
94.22,1.74,4.38,322.58,398.96
94.42,1.75,4.35,303.03,401.26
94.62,1.76,4.38,303.03,401.09
94.82,1.75,4.36,273.70,400.64
95.02,1.76,4.38,322.58,401.09
95.22,1.76,4.38,322.58,401.09
95.42,1.76,4.36,312.81,401.70
95.62,1.76,4.38,342.13,401.09
95.82,1.77,4.36,303.03,402.76
96.02,1.75,4.36,312.81,400.64
96.22,1.74,4.36,303.03,399.57
96.42,1.76,4.38,303.03,401.09
96.62,1.75,4.36,312.81,400.64
96.82,1.77,4.38,303.03,402.15
97.02,1.75,4.36,273.70,400.64
97.22,1.76,4.36,293.26,401.70
97.42,1.75,4.36,273.70,400.64
97.62,1.77,4.38,293.26,402.15
97.82,1.75,4.36,283.48,400.64
98.02,1.76,4.38,303.03,401.09
98.22,1.75,4.36,283.48,400.64
98.42,1.74,4.36,293.26,399.57
98.62,1.77,4.36,283.48,402.76
98.82,1.76,4.38,293.26,401.09
99.02,1.76,4.38,303.03,401.09
99.22,1.76,4.36,263.93,401.70
99.42,1.75,4.38,312.81,400.02
99.62,1.75,4.36,273.70,400.64
99.82,1.77,4.38,273.70,402.15
100.02,1.75,4.36,293.26,400.64
100.22,1.76,4.38,303.03,401.09
100.42,1.75,4.36,303.03,400.64
100.62,1.76,4.36,312.81,401.70
100.82,1.74,4.36,312.81,399.57
101.02,1.76,4.38,342.13,401.09
101.22,1.77,4.36,351.91,402.76
101.42,1.76,4.38,371.46,401.09
101.62,1.75,4.38,342.13,400.02
101.82,1.75,4.36,351.91,400.64
102.02,1.74,4.36,342.13,399.57
102.22,1.76,4.38,351.91,401.09
102.42,1.75,4.36,312.81,400.64
102.62,1.76,4.38,312.81,401.09
102.82,1.77,4.38,322.58,402.15
103.02,1.74,4.36,322.58,399.57
103.22,1.76,4.38,312.81,401.09
103.42,1.77,4.36,303.03,402.76
103.62,1.76,4.38,283.48,401.09
103.82,1.75,4.36,293.26,400.64
104.02,1.77,4.38,283.48,402.15
104.22,1.76,4.36,342.13,401.70
104.42,1.77,4.36,293.26,402.76
104.62,1.76,4.36,322.58,401.70
104.82,1.76,4.38,293.26,401.09
105.02,1.76,4.36,303.03,401.70
105.22,1.74,4.38,312.81,398.96
105.42,1.75,4.35,283.48,401.26
105.62,1.76,4.36,312.81,401.70
105.82,1.75,4.36,303.03,400.64
106.02,1.76,4.38,293.26,401.09
106.22,1.77,4.36,254.15,402.76
106.42,1.76,4.36,263.93,401.70
106.62,1.74,4.35,263.93,400.19
106.82,1.76,4.36,273.70,401.70
107.02,1.75,4.36,244.38,400.64
107.22,1.76,4.38,273.70,401.09
107.42,1.75,4.38,254.15,400.02
107.62,1.75,4.36,224.83,400.64
107.82,1.77,4.36,234.60,402.76
108.02,1.76,4.36,234.60,401.70
108.22,1.77,4.38,234.60,402.15
108.42,1.76,4.36,224.83,401.70
108.62,1.75,4.38,215.05,400.02
108.82,1.75,4.36,195.50,400.64
109.02,1.76,4.38,234.60,401.09
109.22,1.75,4.36,195.50,400.64
109.42,1.76,4.38,224.83,401.09
109.62,1.74,4.36,215.05,399.57
109.82,1.76,4.38,224.83,401.09
110.02,1.77,4.36,205.28,402.76
110.22,1.77,4.36,205.28,402.76
110.42,1.76,4.38,195.50,401.09
110.62,1.76,4.36,185.73,401.70
110.82,1.75,4.38,195.50,400.02
111.02,1.76,4.36,215.05,401.70
111.22,1.75,4.38,185.73,400.02
111.42,1.76,4.38,215.05,401.09
111.62,1.75,4.36,195.50,400.64
111.82,1.74,4.36,215.05,399.57
112.02,1.76,4.38,224.83,401.09
112.22,1.76,4.36,205.28,401.70
112.42,1.76,4.38,224.83,401.09
112.62,1.76,4.36,205.28,401.70
112.82,1.76,4.38,234.60,401.09
113.02,1.74,4.38,195.50,398.96
113.22,1.76,4.36,234.60,401.70
113.42,1.75,4.36,215.05,400.64
113.62,1.76,4.38,234.60,401.09
113.82,1.76,4.36,234.60,401.70
114.02,1.76,4.36,244.38,401.70
114.22,1.76,4.38,224.83,401.09
114.42,1.76,4.36,215.05,401.70
114.62,1.76,4.38,224.83,401.09
114.82,1.74,4.36,234.60,399.57
115.02,1.76,4.38,244.38,401.09
115.22,1.75,4.35,224.83,401.26
115.42,1.77,4.38,234.60,402.15
115.62,1.74,4.38,215.05,398.96
115.82,1.76,4.36,234.60,401.70
116.02,1.75,4.36,195.50,400.64
116.22,1.77,4.36,224.83,402.76
116.42,1.76,4.38,215.05,401.09
116.62,1.77,4.38,263.93,402.15
116.82,1.75,4.38,234.60,400.02
117.02,1.74,4.38,273.70,398.96
117.22,1.75,4.35,254.15,401.26
117.42,1.76,4.36,283.48,401.70
117.62,1.76,4.38,293.26,401.09
117.82,1.75,4.36,283.48,400.64
118.02,1.77,4.38,263.93,402.15
118.22,1.74,4.36,283.48,399.57
118.42,1.76,4.38,273.70,401.09
118.62,1.76,4.36,283.48,401.70
118.82,1.75,4.38,293.26,400.02
119.02,1.74,4.38,303.03,398.96
119.22,1.76,4.38,303.03,401.09
119.42,1.75,4.36,303.03,400.64
119.62,1.76,4.39,312.81,400.47
119.82,1.74,4.36,322.58,399.57
120.02,1.76,4.38,273.70,401.09
120.22,1.75,4.36,273.70,400.64
120.42,1.77,4.38,283.48,402.15
120.62,1.75,4.38,273.70,400.02
120.82,1.77,4.36,303.03,402.76
121.02,1.74,4.36,273.70,399.57
121.22,1.76,4.38,283.48,401.09
121.42,1.75,4.36,254.15,400.64
121.62,1.77,4.36,263.93,402.76
121.82,1.76,4.38,254.15,401.09
122.02,1.76,4.36,234.60,401.70
122.22,1.75,4.34,254.15,401.88
122.42,1.75,4.38,244.38,400.02
122.62,1.74,4.38,234.60,398.96
122.82,1.76,4.36,263.93,401.70
123.02,1.76,4.36,263.93,401.70
123.22,1.76,4.38,234.60,401.09
123.42,1.77,4.36,244.38,402.76
123.62,1.76,4.38,244.38,401.09
123.82,1.75,4.38,224.83,400.02
124.02,1.75,4.36,215.05,400.64
124.22,1.76,4.38,234.60,401.09
124.42,1.77,4.36,224.83,402.76
124.62,1.75,4.38,244.38,400.02
124.82,1.76,4.36,244.38,401.70
125.02,1.76,4.36,254.15,401.70
125.22,1.75,4.36,273.70,400.64
125.42,1.76,4.38,234.60,401.09
125.62,1.77,4.36,244.38,402.76
125.82,1.76,4.38,244.38,401.09
126.02,1.75,4.38,195.50,400.02
126.22,1.76,4.36,244.38,401.70
126.42,1.75,4.36,205.28,400.64
126.62,1.76,4.38,215.05,401.09
126.82,1.75,4.36,215.05,400.64
127.02,1.76,4.36,234.60,401.70
127.22,1.76,4.38,224.83,401.09
127.42,1.75,4.36,215.05,400.64
127.62,1.75,4.38,244.38,400.02
127.82,1.77,4.38,224.83,402.15
128.02,1.75,4.38,244.38,400.02
128.22,1.74,4.36,224.83,399.57
128.42,1.76,4.36,254.15,401.70
128.62,1.76,4.36,244.38,401.70
128.82,1.77,4.36,254.15,402.76
129.02,1.75,4.38,263.93,400.02
129.22,1.76,4.38,234.60,401.09
129.42,1.75,4.38,263.93,400.02
129.62,1.75,4.38,254.15,400.02
129.82,1.76,4.38,263.93,401.09
130.02,1.76,4.36,234.60,401.70
130.22,1.75,4.36,234.60,400.64
130.42,1.75,4.36,244.38,400.64
130.62,1.76,4.36,215.05,401.70
130.82,1.76,4.36,244.38,401.70
131.02,1.76,4.36,244.38,401.70
131.22,1.76,4.36,244.38,401.70
131.42,1.76,4.36,273.70,401.70
131.62,1.76,4.36,224.83,401.70
131.82,1.76,4.38,263.93,401.09
132.02,1.76,4.38,263.93,401.09
132.22,1.76,4.38,244.38,401.09
132.42,1.74,4.36,244.38,399.57
132.62,1.76,4.36,263.93,401.70
132.82,1.74,4.36,215.05,399.57
133.02,1.75,4.36,273.70,400.64
133.22,1.76,4.38,234.60,401.09
133.42,1.76,4.36,224.83,401.70
133.62,1.77,4.38,234.60,402.15
133.82,1.76,4.35,244.38,402.32
134.02,1.76,4.36,254.15,401.70
134.22,1.74,4.38,215.05,398.96
134.42,1.76,4.36,215.05,401.70
134.62,1.76,4.36,215.05,401.70
134.82,1.77,4.38,234.60,402.15
135.02,1.75,4.36,215.05,400.64
135.22,1.76,4.38,224.83,401.09
135.42,1.76,4.36,224.83,401.70
135.62,1.77,4.36,224.83,402.76
135.82,1.75,4.38,205.28,400.02
136.02,1.76,4.36,234.60,401.70
136.22,1.76,4.36,224.83,401.70
136.42,1.76,4.38,195.50,401.09
136.62,1.76,4.38,205.28,401.09
136.82,1.75,4.36,215.05,400.64
137.02,1.76,4.36,195.50,401.70
137.22,1.74,4.36,205.28,399.57
137.42,1.75,4.38,205.28,400.02
137.62,1.76,4.36,195.50,401.70
137.82,1.76,4.38,205.28,401.09
138.02,1.76,4.38,215.05,401.09
138.22,1.75,4.36,205.28,400.64
138.42,1.76,4.35,215.05,402.32
138.62,1.76,4.36,195.50,401.70
138.82,1.76,4.38,215.05,401.09
139.02,1.76,4.36,215.05,401.70
139.22,1.75,4.38,234.60,400.02
139.42,1.74,4.36,205.28,399.57
139.62,1.75,4.38,224.83,400.02
139.82,1.74,4.35,224.83,400.19
140.02,1.76,4.36,234.60,401.70
140.22,1.74,4.36,205.28,399.57
140.42,1.76,4.38,205.28,401.09
140.62,1.76,4.38,234.60,401.09
140.82,1.77,4.38,224.83,402.15
141.02,1.74,4.38,205.28,398.96
141.22,1.76,4.36,234.60,401.70
141.42,1.75,4.36,215.05,400.64
141.62,1.76,4.36,234.60,401.70
141.82,1.77,4.36,283.48,402.76
142.02,1.75,4.35,234.60,401.26
142.22,1.77,4.38,254.15,402.15
142.42,1.76,4.35,244.38,402.32
142.62,1.76,4.38,224.83,401.09
142.82,1.76,4.36,224.83,401.70
143.02,1.76,4.38,224.83,401.09
143.22,1.74,4.36,205.28,399.57
143.42,1.76,4.38,234.60,401.09
143.62,1.76,4.35,224.83,402.32
143.82,1.76,4.36,244.38,401.70
144.02,1.76,4.35,224.83,402.32
144.22,1.76,4.38,234.60,401.09
144.42,1.76,4.36,254.15,401.70
144.62,1.75,4.36,254.15,400.64
144.82,1.75,4.39,254.15,399.41
145.02,1.77,4.38,234.60,402.15
145.22,1.74,4.38,234.60,398.96
145.42,1.76,4.38,263.93,401.09
145.62,1.75,4.36,215.05,400.64
145.82,1.76,4.36,244.38,401.70
146.02,1.75,4.36,244.38,400.64
146.22,1.76,4.38,263.93,401.09
146.42,1.76,4.38,283.48,401.09
146.62,1.75,4.36,283.48,400.64
146.82,1.75,4.38,263.93,400.02
147.02,1.74,4.35,234.60,400.19
147.22,1.76,4.36,273.70,401.70
147.42,1.75,4.36,244.38,400.64
147.62,1.76,4.36,283.48,401.70
147.82,1.75,4.36,273.70,400.64
148.02,1.77,4.38,224.83,402.15
148.22,1.76,4.38,273.70,401.09
148.42,1.76,4.38,263.93,401.09
148.62,1.75,4.38,263.93,400.02
148.82,1.76,4.38,283.48,401.09
149.02,1.74,4.38,273.70,398.96
149.22,1.76,4.36,283.48,401.70
149.42,1.76,4.38,293.26,401.09
149.62,1.76,4.36,283.48,401.70
149.82,1.77,4.36,322.58,402.76
150.02,1.74,4.36,283.48,399.57
150.22,1.76,4.38,312.81,401.09
150.42,1.77,4.36,283.48,402.76
150.62,1.77,4.38,322.58,402.15
150.82,1.75,4.36,322.58,400.64
151.02,1.76,4.39,332.36,400.47
151.22,1.75,4.36,312.81,400.64
151.42,1.75,4.36,293.26,400.64
151.62,1.74,4.36,332.36,399.57
151.82,1.75,4.35,322.58,401.26
152.02,1.77,4.36,312.81,402.76
152.22,1.74,4.36,342.13,399.57
152.42,1.75,4.38,293.26,400.02
152.62,1.76,4.38,303.03,401.09
152.82,1.76,4.38,303.03,401.09
153.02,1.75,4.36,312.81,400.64
153.22,1.77,4.38,293.26,402.15
153.42,1.75,4.36,293.26,400.64
153.62,1.76,4.38,293.26,401.09
153.82,1.75,4.36,283.48,400.64
154.02,1.76,4.35,303.03,402.32
154.22,1.76,4.38,342.13,401.09
154.42,1.76,4.38,332.36,401.09
154.62,1.75,4.38,342.13,400.02
154.82,1.74,4.36,351.91,399.57
155.02,1.76,4.36,312.81,401.70
155.22,1.76,4.36,312.81,401.70
155.42,1.77,4.38,351.91,402.15
155.62,1.76,4.36,351.91,401.70
155.82,1.76,4.38,361.68,401.09
156.02,1.75,4.38,342.13,400.02
156.22,1.77,4.38,342.13,402.15
156.42,1.75,4.38,322.58,400.02
156.62,1.77,4.38,332.36,402.15
156.82,1.75,4.38,293.26,400.02
157.02,1.76,4.36,293.26,401.70
157.22,1.75,4.36,263.93,400.64
157.42,1.76,4.35,273.70,402.32
157.62,1.75,4.38,244.38,400.02
157.82,1.75,4.35,263.93,401.26
158.02,1.76,4.38,244.38,401.09
158.22,1.74,4.36,263.93,399.57
158.42,1.75,4.36,254.15,400.64
158.62,1.76,4.36,244.38,401.70
158.82,1.76,4.35,263.93,402.32
159.02,1.75,4.38,254.15,400.02
159.22,1.76,4.38,244.38,401.09
159.42,1.75,4.36,263.93,400.64
159.62,1.76,4.39,244.38,400.47
159.82,1.74,4.36,234.60,399.57
160.02,1.75,4.39,224.83,399.41
160.22,1.76,4.36,244.38,401.70
160.42,1.76,4.36,254.15,401.70
160.62,1.75,4.38,234.60,400.02
160.82,1.76,4.38,263.93,401.09
161.02,1.74,4.39,224.83,398.35
161.22,1.76,4.36,263.93,401.70
161.42,1.75,4.38,254.15,400.02
161.62,1.76,4.38,263.93,401.09
161.82,1.76,4.36,273.70,401.70
162.02,1.76,4.38,244.38,401.09
162.22,1.75,4.38,244.38,400.02
162.42,1.76,4.36,263.93,401.70
162.62,1.77,4.38,283.48,402.15
162.82,1.74,4.36,263.93,399.57
163.02,1.76,4.38,293.26,401.09
163.22,1.75,4.38,263.93,400.02
163.42,1.75,4.36,283.48,400.64
163.62,1.76,4.38,283.48,401.09
163.82,1.75,4.38,283.48,400.02
164.02,1.75,4.38,283.48,400.02
164.22,1.74,4.36,273.70,399.57
164.42,1.76,4.38,312.81,401.09
164.62,1.76,4.36,263.93,401.70
164.82,1.76,4.36,283.48,401.70
165.02,1.75,4.36,273.70,400.64
165.22,1.76,4.38,254.15,401.09
165.42,1.76,4.36,263.93,401.70
165.62,1.75,4.36,293.26,400.64
165.82,1.75,4.38,263.93,400.02
166.02,1.76,4.38,303.03,401.09
166.22,1.75,4.36,293.26,400.64
166.42,1.74,4.38,342.13,398.96
166.62,1.76,4.38,283.48,401.09
166.82,1.76,4.36,273.70,401.70
167.02,1.77,4.38,293.26,402.15
167.22,1.75,4.35,273.70,401.26
167.42,1.76,4.36,263.93,401.70
167.62,1.77,4.38,273.70,402.15
167.82,1.77,4.38,283.48,402.15
168.02,1.74,4.38,283.48,398.96
168.22,1.77,4.36,303.03,402.76
168.42,1.74,4.35,293.26,400.19
168.62,1.76,4.36,303.03,401.70
168.82,1.76,4.36,293.26,401.70
169.02,1.76,4.35,283.48,402.32
169.22,1.76,4.38,322.58,401.09
169.42,1.74,4.36,263.93,399.57
169.62,1.75,4.39,273.70,399.41
169.82,1.76,4.36,312.81,401.70
170.02,1.77,4.38,303.03,402.15
170.22,1.75,4.36,312.81,400.64
170.42,1.76,4.36,322.58,401.70
170.62,1.75,4.36,303.03,400.64
170.82,1.75,4.36,283.48,400.64
171.02,1.75,4.38,303.03,400.02
171.22,1.76,4.36,322.58,401.70
171.42,1.77,4.38,312.81,402.15
171.62,1.74,4.36,312.81,399.57
171.82,1.75,4.38,312.81,400.02
172.02,1.75,4.36,312.81,400.64
172.22,1.77,4.36,322.58,402.76
172.42,1.75,4.36,322.58,400.64
172.62,1.76,4.38,322.58,401.09
172.82,1.75,4.36,322.58,400.64
173.02,1.76,4.38,312.81,401.09
173.22,1.75,4.36,303.03,400.64
173.42,1.75,4.38,400.78,400.02
173.62,1.76,4.38,293.26,401.09
173.82,1.76,4.38,322.58,401.09
174.02,1.75,4.38,312.81,400.02
174.22,1.76,4.36,322.58,401.70
174.42,1.75,4.38,303.03,400.02
174.62,1.75,4.36,312.81,400.64
174.82,1.77,4.38,273.70,402.15
175.02,1.76,4.36,303.03,401.70
175.22,1.76,4.36,283.48,401.70
175.42,1.74,4.36,273.70,399.57
175.62,1.75,4.36,312.81,400.64
175.82,1.77,4.36,273.70,402.76
176.02,1.76,4.38,312.81,401.09
176.22,1.74,4.36,283.48,399.57
176.42,1.77,4.38,303.03,402.15
176.62,1.76,4.38,303.03,401.09
176.82,1.76,4.36,303.03,401.70
177.02,1.76,4.38,322.58,401.09
177.22,1.77,4.38,303.03,402.15
177.42,1.75,4.38,293.26,400.02
177.62,1.75,4.38,312.81,400.02
177.82,1.75,4.36,342.13,400.64
178.02,1.75,4.36,322.58,400.64
178.22,1.77,4.38,332.36,402.15
178.42,1.74,4.36,312.81,399.57
178.62,1.76,4.38,322.58,401.09
178.82,1.76,4.36,312.81,401.70
179.02,1.76,4.38,303.03,401.09
179.22,1.74,4.36,293.26,399.57
179.42,1.77,4.38,342.13,402.15
179.62,1.76,4.38,332.36,401.09
179.82,1.76,4.38,312.81,401.09
180.02,1.76,4.36,312.81,401.70
180.22,1.75,4.36,332.36,400.64
180.42,1.77,4.38,351.91,402.15
180.62,1.74,4.36,322.58,399.57
180.82,1.76,4.38,312.81,401.09
181.02,1.76,4.36,312.81,401.70
181.22,1.75,4.38,312.81,400.02
181.42,1.76,4.36,303.03,401.70
181.62,1.74,4.38,303.03,398.96
181.82,1.74,4.38,283.48,398.96
182.02,1.76,4.38,293.26,401.09
182.22,1.76,4.36,283.48,401.70
182.42,1.76,4.38,293.26,401.09
182.62,1.77,4.38,283.48,402.15
182.82,1.75,4.36,263.93,400.64
183.02,1.75,4.36,244.38,400.64
183.22,1.75,4.38,254.15,400.02
183.42,1.75,4.38,283.48,400.02
183.62,1.75,4.36,263.93,400.64
183.82,1.76,4.36,263.93,401.70
184.02,1.74,4.36,273.70,399.57
184.22,1.76,4.38,254.15,401.09
184.42,1.75,4.36,234.60,400.64
184.62,1.75,4.38,254.15,400.02
184.82,1.75,4.36,234.60,400.64
185.02,1.77,4.36,263.93,402.76
185.22,1.75,4.38,234.60,400.02
185.42,1.77,4.36,254.15,402.76
185.62,1.74,4.36,244.38,399.57
185.82,1.76,4.36,254.15,401.70
186.02,1.74,4.36,224.83,399.57
186.22,1.75,4.36,254.15,400.64
186.42,1.75,4.36,244.38,400.64
186.62,1.75,4.36,224.83,400.64
186.82,1.75,4.38,224.83,400.02
187.02,1.75,4.36,224.83,400.64
187.22,1.76,4.38,244.38,401.09
187.42,1.74,4.38,263.93,398.96
187.62,1.77,4.38,273.70,402.15
187.82,1.75,4.36,263.93,400.64
188.02,1.76,4.38,273.70,401.09
188.22,1.75,4.36,244.38,400.64
188.42,1.75,4.38,273.70,400.02
188.62,1.77,4.38,244.38,402.15
188.82,1.76,4.36,283.48,401.70
189.02,1.75,4.36,273.70,400.64
189.22,1.74,4.35,263.93,400.19
189.42,1.76,4.36,263.93,401.70
189.62,1.75,4.38,263.93,400.02
189.82,1.76,4.38,273.70,401.09
190.02,1.74,4.36,273.70,399.57
190.22,1.76,4.38,244.38,401.09
190.42,1.75,4.36,273.70,400.64
190.62,1.76,4.38,263.93,401.09
190.82,1.76,4.36,234.60,401.70
191.02,1.76,4.38,244.38,401.09
191.22,1.74,4.36,215.05,399.57
191.42,1.76,4.36,263.93,401.70
191.62,1.76,4.38,293.26,401.09
191.82,1.76,4.36,254.15,401.70
192.02,1.75,4.38,254.15,400.02
192.22,1.76,4.36,254.15,401.70
192.42,1.76,4.38,254.15,401.09
192.62,1.76,4.38,244.38,401.09
192.82,1.75,4.38,244.38,400.02
193.02,1.76,4.36,254.15,401.70
193.22,1.77,4.38,273.70,402.15
193.42,1.76,4.36,254.15,401.70
193.62,1.76,4.38,254.15,401.09
193.82,1.74,4.35,263.93,400.19
194.02,1.76,4.38,244.38,401.09
194.22,1.74,4.36,244.38,399.57
194.42,1.76,4.38,263.93,401.09
194.62,1.76,4.36,244.38,401.70
194.82,1.76,4.38,254.15,401.09
195.02,1.75,4.38,263.93,400.02
195.22,1.76,4.36,263.93,401.70
195.42,1.75,4.36,293.26,400.64
195.62,1.76,4.38,263.93,401.09
195.82,1.77,4.38,234.60,402.15
196.02,1.77,4.36,254.15,402.76
196.22,1.77,4.38,263.93,402.15
196.42,1.76,4.38,263.93,401.09
196.62,1.75,4.38,244.38,400.02
196.82,1.76,4.35,263.93,402.32
197.02,1.75,4.36,263.93,400.64
197.22,1.77,4.36,254.15,402.76
197.42,1.77,4.38,263.93,402.15
197.62,1.75,4.36,263.93,400.64
197.82,1.76,4.38,234.60,401.09
198.02,1.74,4.38,244.38,398.96
198.22,1.75,4.38,283.48,400.02
198.42,1.76,4.38,263.93,401.09
198.62,1.76,4.38,254.15,401.09
198.82,1.75,4.38,234.60,400.02
199.02,1.75,4.36,244.38,400.64
199.22,1.75,4.36,273.70,400.64
199.42,1.75,4.38,273.70,400.02
199.62,1.75,4.38,254.15,400.02
199.82,1.77,4.36,244.38,402.76
200.02,1.76,4.36,244.38,401.70
200.22,1.76,4.36,224.83,401.70
200.42,1.75,4.38,234.60,400.02
200.62,1.76,4.36,263.93,401.70
200.82,1.76,4.36,263.93,401.70
201.02,1.76,4.38,234.60,401.09
201.22,1.76,4.38,263.93,401.09
201.42,1.75,4.36,244.38,400.64
201.62,1.76,4.38,215.05,401.09
201.82,1.74,4.36,254.15,399.57
202.02,1.75,4.38,244.38,400.02
202.22,1.76,4.39,234.60,400.47
202.42,1.76,4.36,263.93,401.70
202.62,1.75,4.36,234.60,400.64
202.82,1.76,4.38,263.93,401.09
203.02,1.75,4.36,263.93,400.64
203.22,1.76,4.38,273.70,401.09
203.42,1.76,4.38,254.15,401.09
203.62,1.75,4.38,263.93,400.02
203.82,1.75,4.38,273.70,400.02
204.02,1.74,4.36,263.93,399.57
204.22,1.75,4.36,254.15,400.64
204.42,1.76,4.36,283.48,401.70
204.62,1.77,4.36,263.93,402.76
204.82,1.75,4.36,244.38,400.64
205.02,1.75,4.38,244.38,400.02
205.22,1.75,4.36,263.93,400.64
205.42,1.76,4.38,224.83,401.09
205.62,1.75,4.36,234.60,400.64
205.82,1.76,4.38,244.38,401.09
206.02,1.75,4.38,224.83,400.02
206.22,1.76,4.38,254.15,401.09
206.42,1.76,4.36,254.15,401.70
206.62,1.75,4.36,234.60,400.64
206.82,1.76,4.36,263.93,401.70
207.02,1.75,4.36,224.83,400.64
207.22,1.76,4.38,224.83,401.09
207.42,1.75,4.36,224.83,400.64
207.62,1.76,4.38,234.60,401.09
207.82,1.75,4.36,234.60,400.64
208.02,1.75,4.36,234.60,400.64
208.22,1.76,4.36,224.83,401.70
208.42,1.74,4.36,254.15,399.57
208.62,1.76,4.38,215.05,401.09
208.82,1.76,4.38,234.60,401.09
209.02,1.77,4.35,254.15,403.39
209.22,1.75,4.36,224.83,400.64
209.42,1.76,4.38,234.60,401.09
209.62,1.77,4.36,244.38,402.76
209.82,1.76,4.38,234.60,401.09
210.02,1.74,4.38,224.83,398.96
210.22,1.76,4.38,215.05,401.09
210.42,1.75,4.36,224.83,400.64
210.62,1.76,4.36,244.38,401.70
210.82,1.75,4.36,224.83,400.64
211.02,1.76,4.35,244.38,402.32
211.22,1.76,4.38,224.83,401.09
211.42,1.77,4.36,234.60,402.76
211.62,1.77,4.38,224.83,402.15
211.82,1.74,4.35,244.38,400.19
212.02,1.76,4.36,244.38,401.70
212.22,1.75,4.36,244.38,400.64
212.42,1.76,4.38,263.93,401.09
212.62,1.76,4.36,244.38,401.70
212.82,1.76,4.38,234.60,401.09
213.02,1.75,4.38,234.60,400.02
213.22,1.75,4.38,224.83,400.02
213.42,1.74,4.38,224.83,398.96
213.62,1.76,4.38,234.60,401.09
213.82,1.75,4.38,234.60,400.02
214.02,1.76,4.36,244.38,401.70
214.22,1.77,4.36,244.38,402.76
214.42,1.74,4.36,224.83,399.57
214.62,1.76,4.38,234.60,401.09
214.82,1.75,4.36,263.93,400.64
215.02,1.76,4.36,224.83,401.70
215.22,1.74,4.38,263.93,398.96
215.42,1.77,4.38,263.93,402.15
215.62,1.76,4.36,254.15,401.70
215.82,1.76,4.36,263.93,401.70
216.02,1.75,4.35,244.38,401.26
216.22,1.76,4.38,273.70,401.09
216.42,1.75,4.36,234.60,400.64
216.62,1.76,4.38,254.15,401.09
216.82,1.75,4.38,244.38,400.02
217.02,1.74,4.38,234.60,398.96
217.22,1.74,4.36,263.93,399.57
217.42,1.76,4.38,263.93,401.09
217.62,1.76,4.38,273.70,401.09
217.82,1.76,4.36,263.93,401.70
218.02,1.75,4.36,263.93,400.64
218.22,1.74,4.36,254.15,399.57
218.42,1.76,4.38,234.60,401.09
218.62,1.75,4.36,244.38,400.64
218.82,1.76,4.38,234.60,401.09
219.02,1.74,4.36,244.38,399.57
219.22,1.77,4.38,254.15,402.15
219.42,1.76,4.35,263.93,402.32
219.62,1.76,4.38,254.15,401.09
219.82,1.76,4.36,234.60,401.70
220.02,1.76,4.38,244.38,401.09
220.22,1.74,4.38,263.93,398.96
220.42,1.76,4.38,234.60,401.09
220.62,1.75,4.36,224.83,400.64
220.82,1.75,4.38,234.60,400.02
221.02,1.76,4.38,263.93,401.09
221.22,1.75,4.36,283.48,400.64
221.42,1.75,4.39,273.70,399.41
221.62,1.76,4.36,283.48,401.70
221.82,1.77,4.36,283.48,402.76
222.02,1.76,4.36,263.93,401.70
222.22,1.76,4.38,224.83,401.09
222.42,1.77,4.35,283.48,403.39
222.62,1.77,4.38,254.15,402.15
222.82,1.74,4.38,263.93,398.96
223.02,1.75,4.36,283.48,400.64
223.22,1.76,4.36,273.70,401.70
223.42,1.76,4.36,273.70,401.70
223.62,1.75,4.38,234.60,400.02
223.82,1.76,4.36,293.26,401.70
224.02,1.75,4.38,273.70,400.02
224.22,1.75,4.38,263.93,400.02
224.42,1.75,4.38,273.70,400.02
224.62,1.75,4.36,303.03,400.64
224.82,1.77,4.38,273.70,402.15
225.02,1.74,4.36,283.48,399.57
225.22,1.76,4.36,293.26,401.70
225.42,1.76,4.36,283.48,401.70
225.62,1.76,4.36,303.03,401.70
225.82,1.74,4.36,293.26,399.57
226.02,1.76,4.38,293.26,401.09
226.22,1.76,4.36,303.03,401.70
226.42,1.76,4.38,312.81,401.09
226.62,1.75,4.38,283.48,400.02
226.82,1.75,4.38,312.81,400.02
227.02,1.75,4.38,312.81,400.02
227.22,1.75,4.38,303.03,400.02
227.42,1.75,4.36,332.36,400.64
227.62,1.76,4.36,332.36,401.70
227.82,1.76,4.36,332.36,401.70
228.02,1.76,4.36,312.81,401.70
228.22,1.77,4.38,312.81,402.15
228.42,1.75,4.36,351.91,400.64
228.62,1.75,4.38,351.91,400.02
228.82,1.74,4.36,342.13,399.57
229.02,1.75,4.38,322.58,400.02
229.22,1.76,4.36,312.81,401.70
229.42,1.76,4.38,312.81,401.09
229.62,1.75,4.36,303.03,400.64
229.82,1.77,4.38,312.81,402.15
230.02,1.75,4.36,283.48,400.64
230.22,1.76,4.36,303.03,401.70
230.42,1.74,4.36,303.03,399.57
230.62,1.75,4.35,322.58,401.26
230.82,1.77,4.35,273.70,403.39
231.02,1.76,4.36,303.03,401.70
231.22,1.75,4.36,303.03,400.64
231.42,1.76,4.36,283.48,401.70
231.62,1.77,4.35,293.26,403.39
231.82,1.75,4.36,303.03,400.64
232.02,1.75,4.38,293.26,400.02
232.22,1.77,4.35,303.03,403.39
232.42,1.77,4.38,303.03,402.15
232.62,1.74,4.38,312.81,398.96
232.82,1.77,4.38,332.36,402.15
233.02,1.74,4.36,322.58,399.57
233.22,1.77,4.38,332.36,402.15
233.42,1.75,4.36,283.48,400.64
233.62,1.76,4.38,312.81,401.09
233.82,1.77,4.36,312.81,402.76
234.02,1.76,4.36,303.03,401.70
234.22,1.75,4.38,273.70,400.02
234.42,1.77,4.38,303.03,402.15
234.62,1.76,4.38,273.70,401.09
234.82,1.75,4.38,283.48,400.02
235.02,1.76,4.38,293.26,401.09
235.22,1.75,4.36,303.03,400.64
235.42,1.76,4.36,322.58,401.70
235.62,1.74,4.38,322.58,398.96
235.82,1.76,4.39,322.58,400.47
236.02,1.76,4.36,332.36,401.70
236.22,1.75,4.39,322.58,399.41
236.42,1.75,4.36,312.81,400.64
236.62,1.76,4.38,322.58,401.09
236.82,1.75,4.36,273.70,400.64
237.02,1.76,4.36,303.03,401.70
237.22,1.76,4.36,273.70,401.70
237.42,1.75,4.36,303.03,400.64
237.62,1.77,4.38,283.48,402.15
237.82,1.74,4.35,283.48,400.19
238.02,1.75,4.38,283.48,400.02
238.22,1.76,4.36,273.70,401.70
238.42,1.77,4.36,273.70,402.76
238.62,1.74,4.38,244.38,398.96
238.82,1.76,4.38,263.93,401.09
239.02,1.76,4.38,263.93,401.09
239.22,1.76,4.36,273.70,401.70
239.42,1.75,4.36,254.15,400.64
239.62,1.77,4.36,263.93,402.76
239.82,1.76,4.38,273.70,401.09
240.02,1.76,4.36,244.38,401.70
240.22,1.75,4.38,273.70,400.02
240.42,1.75,4.38,254.15,400.02
240.62,1.76,4.36,263.93,401.70
240.82,1.74,4.38,254.15,398.96
241.02,1.76,4.38,263.93,401.09
241.22,1.76,4.36,263.93,401.70
241.42,1.76,4.38,283.48,401.09
241.62,1.75,4.36,273.70,400.64
241.82,1.75,4.38,303.03,400.02
242.02,1.75,4.36,273.70,400.64
242.22,1.77,4.38,283.48,402.15
242.42,1.77,4.38,283.48,402.15
242.62,1.77,4.38,273.70,402.15
242.82,1.76,4.36,254.15,401.70
243.02,1.76,4.38,273.70,401.09
243.22,1.77,4.38,244.38,402.15
243.42,1.77,4.36,263.93,402.76
243.62,1.77,4.38,273.70,402.15
243.82,1.75,4.36,263.93,400.64
244.02,1.76,4.38,283.48,401.09
244.22,1.76,4.35,263.93,402.32
244.42,1.77,4.36,283.48,402.76
244.62,1.76,4.38,254.15,401.09
244.82,1.77,4.36,263.93,402.76
245.02,1.76,4.36,293.26,401.70
245.22,1.76,4.38,273.70,401.09
245.42,1.75,4.36,273.70,400.64
245.62,1.77,4.38,293.26,402.15
245.82,1.75,4.38,293.26,400.02
246.02,1.76,4.38,283.48,401.09
246.22,1.74,4.36,273.70,399.57
246.42,1.76,4.35,303.03,402.32
246.62,1.76,4.38,293.26,401.09
246.82,1.75,4.36,263.93,400.64
247.02,1.76,4.36,293.26,401.70
247.22,1.76,4.38,273.70,401.09
247.42,1.76,4.38,263.93,401.09
247.62,1.75,4.38,273.70,400.02
247.82,1.74,4.36,283.48,399.57
248.02,1.75,4.36,273.70,400.64
248.22,1.74,4.36,273.70,399.57
248.42,1.76,4.38,293.26,401.09
248.62,1.76,4.36,273.70,401.70
248.82,1.77,4.38,283.48,402.15
249.02,1.76,4.36,254.15,401.70
249.22,1.74,4.38,254.15,398.96
249.42,1.77,4.38,263.93,402.15
249.62,1.77,4.38,263.93,402.15
249.82,1.74,4.36,244.38,399.57
250.02,1.77,4.36,283.48,402.76
250.22,1.75,4.36,273.70,400.64
250.42,1.76,4.36,263.93,401.70
250.62,1.76,4.38,273.70,401.09
250.82,1.75,4.36,283.48,400.64
251.02,1.76,4.38,254.15,401.09
251.22,1.76,4.38,244.38,401.09
251.42,1.76,4.38,273.70,401.09
251.62,1.77,4.38,283.48,402.15
251.82,1.75,4.36,254.15,400.64
252.02,1.74,4.36,273.70,399.57
252.22,1.76,4.38,244.38,401.09
252.42,1.76,4.35,263.93,402.32
252.62,1.76,4.38,273.70,401.09
252.82,1.74,4.36,244.38,399.57
253.02,1.76,4.36,254.15,401.70
253.22,1.75,4.36,283.48,400.64
253.42,1.77,4.38,273.70,402.15
253.62,1.74,4.38,273.70,398.96
253.82,1.76,4.35,283.48,402.32
254.02,1.76,4.38,303.03,401.09
254.22,1.76,4.38,273.70,401.09
254.42,1.75,4.36,244.38,400.64
254.62,1.76,4.36,254.15,401.70
254.82,1.76,4.38,273.70,401.09
255.02,1.76,4.38,234.60,401.09
255.22,1.75,4.38,263.93,400.02
255.42,1.75,4.36,254.15,400.64
255.62,1.76,4.36,273.70,401.70
255.82,1.75,4.38,263.93,400.02
256.02,1.76,4.38,293.26,401.09
256.22,1.75,4.38,293.26,400.02
256.42,1.76,4.36,283.48,401.70
256.62,1.75,4.38,254.15,400.02
256.82,1.75,4.36,293.26,400.64
257.02,1.76,4.38,273.70,401.09
257.22,1.75,4.36,273.70,400.64
257.42,1.77,4.38,283.48,402.15
257.62,1.75,4.36,283.48,400.64
257.82,1.76,4.36,283.48,401.70
258.02,1.74,4.38,283.48,398.96
258.22,1.75,4.35,293.26,401.26
258.42,1.74,4.36,303.03,399.57
258.62,1.76,4.38,254.15,401.09
258.82,1.75,4.36,254.15,400.64
259.02,1.75,4.36,244.38,400.64
259.22,1.76,4.36,244.38,401.70
259.42,1.76,4.38,254.15,401.09
259.62,1.75,4.38,263.93,400.02
259.82,1.76,4.36,263.93,401.70
260.02,1.76,4.36,273.70,401.70
