Repository: litresperminute/IMPACT-Lab-Thermal-Draw-Tower-Controller

File: Thermal Draw Trials/Akila/Nylon PA6_cyl 3ch20.0_White_DR50.0_076.csv (part 1 of 3)
# material: Nylon PA6
# geometry: cyl 3ch
# preform_diameter: 20.0
# material_color: White
# temperature_C: 195.0
# drawdown_ratio: 50.0
# trial_number: 076
# operator: Akila
# start_time: 2025-12-03 14:52:09
# notes: Default feed and draw speeds; both ends sealed close.
Time(s),Feed(mm/min),Wind(m/min),Diameter(um),Predicted_diameter(um)
1.22,2.00,5.01,263.93,399.93
1.42,2.00,5.02,263.93,399.39
1.62,2.02,5.02,273.70,401.25
1.82,2.01,5.02,263.93,400.32
2.02,2.02,5.01,273.70,401.78
2.22,2.02,5.02,254.15,401.25
2.42,2.00,5.01,244.38,399.93
2.62,2.02,5.01,263.93,401.78
2.82,2.00,5.01,273.70,399.93
3.02,2.02,5.02,293.26,401.25
3.22,2.00,5.01,283.48,399.93
3.42,2.01,5.02,273.70,400.32
3.62,2.02,5.02,273.70,401.25
3.82,2.02,5.01,293.26,401.78
4.02,2.01,5.01,273.70,400.86
4.22,2.01,5.02,244.38,400.32
4.42,2.00,5.01,273.70,399.93
4.62,2.01,5.02,303.03,400.32
4.82,2.01,5.02,283.48,400.32
5.02,2.02,5.02,283.48,401.25
5.22,2.01,5.02,254.15,400.32
5.42,2.01,5.02,293.26,400.32
5.62,2.02,5.02,283.48,401.25
5.82,2.01,5.01,293.26,400.86
6.02,2.01,5.01,303.03,400.86
6.22,2.00,5.02,254.15,399.39
6.42,2.02,5.02,303.03,401.25
6.62,2.01,5.01,273.70,400.86
6.82,2.02,5.02,293.26,401.25
7.02,2.00,5.01,254.15,399.93
7.22,2.02,5.02,273.70,401.25
7.42,2.01,5.01,293.26,400.86
7.62,2.02,5.02,303.03,401.25
7.82,2.00,5.02,263.93,399.39
8.02,2.01,5.02,293.26,400.32
8.22,2.00,5.01,293.26,399.93
8.42,2.02,5.02,293.26,401.25
8.62,2.00,5.02,273.70,399.39
8.82,2.02,5.01,293.26,401.78
9.02,2.00,5.01,303.03,399.93
9.22,2.01,5.01,283.48,400.86
9.42,2.02,5.01,263.93,401.78
9.62,2.02,5.02,283.48,401.25
9.82,2.00,5.01,273.70,399.93
10.02,2.01,5.02,342.13,400.32
10.22,2.02,5.01,303.03,401.78
10.42,2.02,5.02,293.26,401.25
10.62,2.01,5.02,293.26,400.32
10.82,2.00,5.02,303.03,399.39
11.02,2.02,5.02,263.93,401.25
11.22,2.01,5.02,293.26,400.32
11.42,2.01,5.02,293.26,400.32
11.62,2.01,5.02,283.48,400.32
11.82,2.02,5.02,273.70,401.25
12.02,2.01,5.01,283.48,400.86
12.22,2.02,5.01,293.26,401.78
12.42,2.01,5.02,303.03,400.32
12.62,2.01,5.02,293.26,400.32
12.82,2.00,5.01,322.58,399.93
13.02,2.02,5.02,293.26,401.25
13.22,2.01,5.02,283.48,400.32
13.42,2.01,5.02,312.81,400.32
13.62,1.99,5.01,293.26,399.00
13.82,2.02,5.02,332.36,401.25
14.02,2.00,5.01,303.03,399.93
14.22,2.02,5.02,312.81,401.25
14.42,2.02,5.02,332.36,401.25
14.62,2.02,5.02,322.58,401.25
14.82,2.00,5.01,312.81,399.93
15.02,2.02,5.02,312.81,401.25
15.22,2.02,5.01,312.81,401.78
15.42,2.02,5.02,312.81,401.25
15.62,2.01,5.02,283.48,400.32
15.82,2.00,5.01,303.03,399.93
16.02,2.00,5.01,303.03,399.93
16.22,2.02,5.02,332.36,401.25
16.42,2.02,5.01,293.26,401.78
16.62,2.01,5.01,303.03,400.86
16.82,2.00,5.01,312.81,399.93
17.02,2.02,5.01,303.03,401.78
17.22,2.01,5.02,283.48,400.32
17.42,2.02,5.02,322.58,401.25
17.62,2.00,5.01,322.58,399.93
17.82,2.02,5.01,312.81,401.78
18.02,2.01,5.01,293.26,400.86
18.22,2.00,5.02,312.81,399.39
18.42,2.02,5.03,303.03,400.71
18.62,2.02,5.03,312.81,400.71
18.82,2.01,5.02,283.48,400.32
19.02,2.01,5.01,293.26,400.86
19.22,2.00,5.01,293.26,399.93
19.42,2.01,5.01,312.81,400.86
19.62,2.00,5.01,293.26,399.93
19.82,2.02,5.02,312.81,401.25
20.02,2.02,5.02,312.81,401.25
20.22,2.01,5.02,351.91,400.32
20.42,2.01,5.02,351.91,400.32
20.62,2.01,5.02,342.13,400.32
20.82,2.00,5.01,322.58,399.93
21.02,2.01,5.01,332.36,400.86
21.22,2.01,5.01,342.13,400.86
21.42,2.02,5.01,371.46,401.78
21.62,2.01,5.01,381.23,400.86
21.82,2.01,5.02,342.13,400.32
22.02,2.01,5.02,342.13,400.32
22.22,2.01,5.02,361.68,400.32
22.42,2.00,5.02,312.81,399.39
22.62,2.02,5.02,332.36,401.25
22.82,2.00,5.02,322.58,399.39
23.02,2.01,5.02,342.13,400.32
23.22,2.00,5.02,322.58,399.39
23.42,2.01,5.02,351.91,400.32
23.62,2.02,5.02,322.58,401.25
23.82,2.02,5.01,322.58,401.78
24.02,2.00,4.99,342.13,400.46
24.22,2.00,5.01,342.13,399.93
24.42,2.01,5.02,371.46,400.32
24.62,2.01,5.01,342.13,400.86
24.82,2.02,5.02,371.46,401.25
25.02,2.01,5.02,371.46,400.32
25.22,2.00,5.02,351.91,399.39
25.42,2.01,5.01,371.46,400.86
25.62,2.02,5.03,371.46,400.71
25.82,2.02,4.99,361.68,402.32
26.02,2.02,5.02,391.01,401.25
26.22,2.02,5.01,371.46,401.78
26.42,2.02,5.01,400.78,401.78
26.62,1.99,5.02,391.01,398.46
26.82,2.01,5.01,400.78,400.86
27.02,2.02,5.01,410.56,401.78
27.22,2.02,5.02,420.33,401.25
27.42,2.00,5.01,420.33,399.93
27.62,2.01,5.02,449.66,400.32
27.82,2.01,5.02,439.88,400.32
28.02,2.01,5.02,449.66,400.32
28.22,2.00,5.01,449.66,399.93
28.42,2.02,5.02,469.21,401.25
28.62,2.00,5.01,449.66,399.93
28.82,2.02,5.01,488.76,401.78
29.02,2.01,5.02,498.53,400.32
29.22,2.01,5.02,518.08,400.32
29.42,2.00,5.02,547.41,399.39
29.62,2.00,5.02,586.51,399.39
29.82,2.00,5.02,596.29,399.39
30.02,2.01,5.02,615.84,400.32
30.22,2.00,5.01,635.39,399.93
30.42,2.01,5.02,664.71,400.32
30.62,2.00,5.01,664.71,399.93
30.82,2.02,5.02,654.94,401.25
31.02,2.01,5.02,674.49,400.32
31.22,2.02,5.02,664.71,401.25
31.42,2.00,5.01,625.61,399.93
31.62,2.00,5.02,625.61,399.39
31.82,2.01,5.01,635.39,400.86
32.02,2.02,5.02,615.84,401.25
32.22,2.02,5.02,586.51,401.25
32.42,2.01,5.02,596.29,400.32
32.62,1.99,5.01,596.29,399.00
32.82,2.02,5.02,625.61,401.25
33.02,2.01,5.02,606.06,400.32
33.22,2.02,5.02,576.74,401.25
33.42,2.01,5.01,557.18,400.86
33.62,2.01,5.02,576.74,400.32
33.82,2.01,5.02,566.96,400.32
34.02,2.01,5.02,566.96,400.32
34.22,2.00,5.01,547.41,399.93
34.42,2.02,5.03,557.18,400.71
34.62,2.01,5.02,547.41,400.32
34.82,2.00,5.02,557.18,399.39
35.02,2.01,5.02,537.63,400.32
35.22,2.03,5.02,537.63,402.17
35.42,2.00,5.02,527.86,399.39
35.62,2.01,5.03,576.74,399.79
35.82,2.00,5.02,566.96,399.39
36.02,2.02,5.02,615.84,401.25
36.22,2.01,5.01,576.74,400.86
36.42,2.01,5.02,606.06,400.32
36.62,2.02,5.02,606.06,401.25
36.82,2.01,5.02,615.84,400.32
37.02,2.01,5.02,635.39,400.32
37.22,2.01,5.01,625.61,400.86
37.42,2.00,5.01,654.94,399.93
37.62,2.01,5.01,654.94,400.86
37.82,2.02,5.02,664.71,401.25
38.02,2.00,5.02,694.04,399.39
38.22,2.01,5.01,733.14,400.86
38.42,2.01,5.02,723.36,400.32
38.62,2.01,5.02,782.01,400.32
38.82,2.02,5.02,791.79,401.25
39.02,2.00,5.02,830.89,399.39
39.22,2.01,5.01,840.66,400.86
39.42,2.00,5.02,879.77,399.39
39.62,2.01,5.01,879.77,400.86
39.82,2.02,5.01,928.64,401.78
40.02,2.01,5.03,967.74,399.79
40.22,2.01,5.02,957.97,400.32
40.42,2.02,5.01,987.29,401.78
40.62,2.01,5.02,997.07,400.32
40.82,2.00,5.01,1016.62,399.93
41.02,2.01,5.01,1026.39,400.86
41.22,2.01,5.01,1055.72,400.86
41.42,2.03,5.02,1085.04,402.17
41.62,2.00,5.02,1065.49,399.39
41.82,2.02,5.01,1045.94,401.78
42.02,2.00,5.01,1045.94,399.93
42.22,2.01,5.01,1006.84,400.86
42.42,2.01,5.02,967.74,400.32
42.62,2.02,5.02,928.64,401.25
42.82,2.01,5.01,909.09,400.86
43.02,2.02,5.02,889.54,401.25
43.22,2.01,5.02,869.99,400.32
43.42,2.02,5.02,879.77,401.25
43.62,2.00,5.02,889.54,399.39
43.82,2.01,5.02,918.87,400.32
44.02,2.00,5.01,909.09,399.93
44.22,2.01,5.02,899.32,400.32
44.42,2.00,5.02,909.09,399.39
44.62,2.00,5.01,909.09,399.93
44.82,2.01,5.02,918.87,400.32
45.02,2.01,5.01,938.42,400.86
45.22,2.01,5.01,977.52,400.86
45.42,2.02,5.02,948.19,401.25
45.62,2.01,5.02,987.29,400.32
45.82,2.00,5.01,1036.17,399.93
46.02,2.02,5.02,1104.59,401.25
46.22,1.99,5.01,1124.14,399.00
46.42,2.02,5.02,1182.80,401.25
46.62,2.00,5.01,1212.12,399.93
46.82,2.02,5.02,1261.00,401.25
47.02,2.00,5.01,1290.32,399.93
47.22,2.01,5.02,1339.20,400.32
47.42,2.02,5.01,1319.65,401.78
47.62,2.02,5.02,1270.77,401.25
47.82,2.01,5.01,1212.12,400.86
48.02,2.02,5.02,1231.67,401.25
48.22,2.00,5.02,1212.12,399.39
48.42,2.00,5.01,1182.80,399.93
48.62,2.00,5.02,1192.57,399.39
48.82,2.01,5.02,1173.02,400.32
49.02,2.02,5.02,1075.27,401.25
49.22,2.01,5.02,1006.84,400.32
49.42,2.02,5.02,987.29,401.25
49.62,2.01,5.02,957.97,400.32
49.82,2.02,5.02,879.77,401.25
50.02,2.00,5.01,860.21,399.93
50.22,2.01,5.02,860.21,400.32
50.42,2.00,5.01,821.11,399.93
50.62,2.02,5.02,830.89,401.25
50.82,2.00,5.01,850.44,399.93
51.02,2.01,5.02,860.21,400.32
51.22,2.01,5.03,830.89,399.79
51.42,2.01,5.02,772.24,400.32
51.62,2.01,5.01,742.91,400.86
51.82,2.02,5.01,713.59,401.78
52.02,2.00,5.01,713.59,399.93
52.22,2.01,5.02,723.36,400.32
52.42,2.01,5.02,723.36,400.32
52.62,2.02,5.02,703.81,401.25
52.82,2.01,5.02,0.00,400.32
53.02,2.01,5.02,664.71,400.32
53.22,2.00,5.01,606.06,399.93
53.42,2.00,5.01,645.16,399.93
53.62,2.01,5.02,625.61,400.32
53.82,2.01,5.02,625.61,400.32
54.02,2.01,5.02,654.94,400.32
54.22,2.02,5.02,654.94,401.25
54.42,2.00,5.01,625.61,399.93
54.62,2.02,5.01,615.84,401.78
54.82,2.02,5.02,596.29,401.25
55.02,2.01,5.01,576.74,400.86
55.22,2.01,5.02,557.18,400.32
55.42,2.01,5.02,527.86,400.32
55.62,2.01,5.02,566.96,400.32
55.82,2.02,5.02,547.41,401.25
56.02,2.01,5.01,557.18,400.86
56.22,2.02,5.02,537.63,401.25
56.42,2.01,5.02,508.31,400.32
56.62,2.02,5.02,508.31,401.25
56.82,2.02,5.01,498.53,401.78
57.02,2.01,5.01,478.98,400.86
57.22,2.01,5.02,469.21,400.32
57.42,2.01,5.02,449.66,400.32
57.62,2.01,5.02,459.43,400.32
57.82,2.01,5.02,469.21,400.32
58.02,2.01,5.02,449.66,400.32
58.22,2.01,5.01,459.43,400.86
58.42,2.01,5.02,459.43,400.32
58.62,2.01,5.02,449.66,400.32
58.82,2.02,5.02,449.66,401.25
59.02,2.03,5.01,459.43,402.71
59.22,2.01,5.02,508.31,400.32
59.42,2.00,5.01,508.31,399.93
59.62,2.01,5.02,547.41,400.32
59.82,2.01,5.02,547.41,400.32
60.02,2.01,5.01,557.18,400.86
60.22,2.00,5.01,547.41,399.93
60.42,2.01,5.02,557.18,400.32
60.62,2.01,5.01,566.96,400.86
60.82,2.02,5.01,557.18,401.78
61.02,2.02,5.02,537.63,401.25
61.22,2.02,5.02,537.63,401.25
61.42,2.01,5.02,557.18,400.32
61.62,2.01,5.02,547.41,400.32
61.82,2.02,5.01,547.41,401.78
62.02,2.01,5.01,547.41,400.86
62.22,2.01,5.02,557.18,400.32
62.42,2.00,4.99,537.63,400.46
62.62,2.01,5.02,518.08,400.32
62.82,2.00,5.02,478.98,399.39
63.02,2.01,5.02,527.86,400.32
63.22,2.01,5.02,478.98,400.32
63.42,2.01,5.02,478.98,400.32
63.62,2.01,5.01,459.43,400.86
63.82,2.01,5.02,439.88,400.32
64.02,2.02,5.01,430.11,401.78
64.22,2.02,5.02,400.78,401.25
64.42,2.02,5.02,391.01,401.25
64.62,2.01,5.02,371.46,400.32
64.82,2.00,5.01,351.91,399.93
65.02,2.02,5.02,381.23,401.25
65.22,2.01,5.02,361.68,400.32
65.42,2.02,5.02,381.23,401.25
65.62,2.00,5.01,371.46,399.93
65.82,2.02,5.02,371.46,401.25
66.02,2.00,5.01,342.13,399.93
66.22,2.01,5.01,332.36,400.86
66.42,2.02,5.02,371.46,401.25
66.62,2.02,5.02,361.68,401.25
66.82,2.00,5.02,332.36,399.39
67.02,2.02,5.02,361.68,401.25
67.22,2.00,5.01,312.81,399.93
67.42,2.02,5.01,351.91,401.78
67.62,2.01,5.01,312.81,400.86
67.82,2.02,5.02,303.03,401.25
68.02,2.01,5.02,322.58,400.32
68.22,2.01,5.01,303.03,400.86
68.42,2.00,5.02,273.70,399.39
68.62,2.02,5.02,263.93,401.25
68.82,2.01,5.01,283.48,400.86
69.02,2.01,5.01,273.70,400.86
69.22,2.00,5.01,283.48,399.93
69.42,2.02,5.02,263.93,401.25
69.62,2.02,5.02,283.48,401.25
69.82,2.01,5.02,263.93,400.32
70.02,2.00,5.02,254.15,399.39
70.22,2.02,5.02,273.70,401.25
70.42,2.02,5.02,273.70,401.25
70.62,2.02,5.02,273.70,401.25
70.82,2.00,5.02,273.70,399.39
71.02,2.02,5.02,303.03,401.25
71.22,2.00,5.01,322.58,399.93
71.42,2.02,5.01,312.81,401.78
71.62,2.00,5.02,312.81,399.39
71.82,2.01,5.01,332.36,400.86
72.02,2.00,5.02,312.81,399.39
72.22,2.00,5.01,293.26,399.93
72.42,2.01,5.01,303.03,400.86
72.62,2.01,4.99,322.58,401.39
72.82,2.01,5.02,332.36,400.32
73.02,2.01,5.01,312.81,400.86
73.22,2.01,5.02,322.58,400.32
73.42,2.01,5.01,303.03,400.86
73.62,2.01,5.02,322.58,400.32
73.82,2.01,5.01,283.48,400.86
74.02,2.01,5.02,293.26,400.32
74.22,2.02,5.01,312.81,401.78
74.42,2.00,5.02,283.48,399.39
74.62,2.01,5.01,293.26,400.86
74.82,2.01,5.02,303.03,400.32
75.02,2.02,5.01,283.48,401.78
75.22,2.02,5.02,273.70,401.25
75.42,2.01,5.02,283.48,400.32
75.62,2.01,5.02,283.48,400.32
75.82,2.02,5.01,283.48,401.78
76.02,2.01,5.02,254.15,400.32
76.22,2.00,5.02,254.15,399.39
76.42,2.02,5.02,244.38,401.25
76.62,2.00,5.01,254.15,399.93
76.82,2.02,5.02,273.70,401.25
77.02,2.01,5.01,254.15,400.86
77.22,2.02,5.02,263.93,401.25
77.42,2.00,5.02,273.70,399.39
77.62,2.01,5.02,273.70,400.32
77.82,2.00,5.01,244.38,399.93
78.02,2.01,5.02,293.26,400.32
78.22,2.02,5.01,254.15,401.78
78.42,2.02,5.02,273.70,401.25
78.62,2.00,5.02,254.15,399.39
78.82,2.02,5.02,273.70,401.25
79.02,2.01,5.01,263.93,400.86
79.22,2.01,5.01,293.26,400.86
79.42,2.00,5.01,283.48,399.93
79.62,2.01,5.02,273.70,400.32
79.82,2.01,5.01,273.70,400.86
80.02,2.02,5.02,273.70,401.25
80.22,2.00,5.01,254.15,399.93
80.42,2.02,5.02,293.26,401.25
80.62,2.00,5.01,263.93,399.93
80.82,2.01,5.02,273.70,400.32
81.02,2.00,5.01,254.15,399.93
81.22,2.02,5.02,263.93,401.25
81.42,2.00,5.01,263.93,399.93
81.62,2.02,5.02,273.70,401.25
81.82,2.00,5.03,244.38,398.86
82.02,2.02,5.02,263.93,401.25
82.22,2.00,5.01,283.48,399.93
82.42,2.02,5.02,263.93,401.25
82.62,2.01,5.02,254.15,400.32
82.82,2.02,5.02,254.15,401.25
83.02,2.00,5.01,283.48,399.93
83.22,2.01,5.02,254.15,400.32
83.42,2.00,5.02,244.38,399.39
83.62,2.02,5.01,254.15,401.78
83.82,2.00,5.01,254.15,399.93
84.02,2.01,5.02,254.15,400.32
84.22,2.02,5.01,234.60,401.78
84.42,2.02,5.01,244.38,401.78
84.62,2.02,5.02,273.70,401.25
84.82,2.01,5.02,254.15,400.32
85.02,2.00,5.01,234.60,399.93
85.22,2.02,5.03,263.93,400.71
85.42,2.00,5.01,224.83,399.93
85.62,2.01,5.01,244.38,400.86
85.82,2.01,5.01,254.15,400.86
86.02,2.02,5.02,234.60,401.25
86.22,2.02,5.01,254.15,401.78
86.42,2.01,5.02,263.93,400.32
86.62,2.01,5.02,244.38,400.32
86.82,2.03,5.01,244.38,402.71
87.02,2.00,5.02,244.38,399.39
87.22,2.02,5.02,303.03,401.25
87.42,2.01,5.02,283.48,400.32
87.62,2.02,5.02,254.15,401.25
87.82,2.02,5.02,263.93,401.25
88.02,2.01,5.02,263.93,400.32
88.22,2.02,5.02,283.48,401.25
88.42,2.02,5.01,273.70,401.78
88.62,2.00,5.02,234.60,399.39
88.82,2.01,5.02,263.93,400.32
89.02,2.01,5.02,283.48,400.32
89.22,2.01,5.02,234.60,400.32
89.42,2.02,5.02,273.70,401.25
89.62,2.01,5.01,254.15,400.86
89.82,2.02,5.03,254.15,400.71
90.02,2.01,5.02,254.15,400.32
90.22,2.02,5.02,273.70,401.25
90.42,2.01,5.02,254.15,400.32
90.62,2.00,5.01,234.60,399.93
90.82,2.00,5.01,283.48,399.93
91.02,2.00,5.02,263.93,399.39
91.22,2.02,5.01,293.26,401.78
91.42,2.01,5.01,185.73,400.86
91.62,2.02,5.02,224.83,401.25
91.82,2.01,5.02,224.83,400.32
92.02,2.01,5.02,234.60,400.32
92.22,2.01,5.02,234.60,400.32
92.42,2.02,5.01,254.15,401.78
92.62,2.00,5.02,244.38,399.39
92.82,2.02,5.01,283.48,401.78
93.02,2.00,5.02,254.15,399.39
93.22,2.01,5.01,263.93,400.86
93.42,2.02,5.01,254.15,401.78
93.62,2.02,5.02,263.93,401.25
93.82,2.00,4.99,234.60,400.46
94.02,2.01,5.02,254.15,400.32
94.22,2.00,5.02,273.70,399.39
94.42,2.02,5.01,283.48,401.78
94.62,2.01,5.01,234.60,400.86
94.82,2.02,5.02,254.15,401.25
95.02,2.00,5.01,224.83,399.93
95.22,2.02,5.02,244.38,401.25
95.42,2.00,5.01,234.60,399.93
95.62,2.03,5.02,254.15,402.17
95.82,2.01,5.01,224.83,400.86
96.02,2.00,5.02,254.15,399.39
96.22,2.00,5.01,215.05,399.93
96.42,2.02,5.02,254.15,401.25
96.62,2.00,5.01,224.83,399.93
96.82,2.02,5.02,254.15,401.25
97.02,2.02,5.01,244.38,401.78
97.22,2.02,5.02,234.60,401.25
97.42,2.02,5.02,224.83,401.25
97.62,2.02,5.01,224.83,401.78
97.82,2.00,5.02,215.05,399.39
98.02,2.02,5.02,234.60,401.25
98.22,2.00,5.01,195.50,399.93
98.42,2.02,5.02,234.60,401.25
98.62,2.00,5.01,215.05,399.93
98.82,2.02,5.02,234.60,401.25
99.02,2.02,5.02,224.83,401.25
99.22,2.01,5.01,215.05,400.86
99.42,2.01,5.02,185.73,400.32
99.62,2.02,5.01,205.28,401.78
99.82,2.00,5.02,195.50,399.39
100.02,2.01,5.02,215.05,400.32
100.22,2.00,5.02,224.83,399.39
100.42,2.02,5.01,215.05,401.78
100.62,2.02,5.02,205.28,401.25
100.82,2.01,5.01,215.05,400.86
101.02,2.02,5.02,215.05,401.25
101.22,2.02,5.02,195.50,401.25
101.42,2.01,5.02,224.83,400.32
101.62,2.00,5.01,224.83,399.93
101.82,2.00,5.02,234.60,399.39
102.02,2.00,5.01,254.15,399.93
102.22,2.02,5.01,254.15,401.78
102.42,2.00,5.02,263.93,399.39
102.62,2.02,5.02,244.38,401.25
102.82,2.00,5.01,254.15,399.93
103.02,2.02,5.02,273.70,401.25
103.22,2.01,5.02,263.93,400.32
103.42,2.02,5.02,263.93,401.25
103.62,2.00,5.02,234.60,399.39
103.82,2.02,5.02,254.15,401.25
104.02,2.01,5.01,244.38,400.86
104.22,2.02,5.02,224.83,401.25
104.42,2.00,5.01,224.83,399.93
104.62,2.02,5.02,195.50,401.25
104.82,2.00,5.01,185.73,399.93
105.02,2.01,5.02,205.28,400.32
105.22,2.01,5.01,195.50,400.86
105.42,2.02,5.02,224.83,401.25
105.62,2.00,5.02,185.73,399.39
105.82,2.02,5.02,195.50,401.25
106.02,2.00,5.01,146.63,399.93
106.22,2.02,5.02,205.28,401.25
106.42,2.00,5.01,195.50,399.93
106.62,2.01,5.01,205.28,400.86
106.82,2.01,5.01,234.60,400.86
107.02,2.02,5.02,215.05,401.25
107.22,2.01,5.02,205.28,400.32
107.42,2.02,5.02,205.28,401.25
107.62,2.00,5.02,195.50,399.39
107.82,2.02,5.02,185.73,401.25
108.02,2.01,5.02,195.50,400.32
108.22,2.01,5.01,205.28,400.86
108.42,2.01,5.02,166.18,400.32
108.62,2.01,5.03,195.50,399.79
108.82,2.00,5.02,185.73,399.39
109.02,2.01,5.02,215.05,400.32
109.22,2.01,5.02,215.05,400.32
109.42,2.02,5.01,215.05,401.78
109.62,2.02,5.02,224.83,401.25
109.82,2.00,5.01,215.05,399.93
110.02,2.01,5.03,215.05,399.79
110.22,2.01,5.01,195.50,400.86
110.42,2.00,5.02,195.50,399.39
110.62,2.01,5.01,224.83,400.86
110.82,2.01,5.02,244.38,400.32
111.02,2.01,4.99,195.50,401.39
111.22,2.00,5.02,234.60,399.39
111.42,1.99,5.01,205.28,399.00
111.62,2.02,5.01,215.05,401.78
111.82,2.00,5.02,205.28,399.39
112.02,2.02,5.02,195.50,401.25
112.22,2.01,5.02,195.50,400.32
112.42,2.01,5.02,175.95,400.32
112.62,2.01,5.02,195.50,400.32
112.82,2.01,5.02,205.28,400.32
113.02,2.00,5.02,175.95,399.39
113.22,2.02,5.02,195.50,401.25
113.42,2.00,5.01,185.73,399.93
113.62,2.01,5.02,185.73,400.32
113.82,2.02,5.02,185.73,401.25
114.02,2.00,5.02,185.73,399.39
114.22,2.01,5.02,175.95,400.32
114.42,2.02,5.01,185.73,401.78
114.62,2.01,5.02,175.95,400.32
114.82,2.01,5.01,156.40,400.86
115.02,2.01,5.02,195.50,400.32
115.22,2.02,5.02,185.73,401.25
115.42,2.01,5.01,166.18,400.86
115.62,2.00,5.02,175.95,399.39
115.82,2.02,5.02,185.73,401.25
116.02,2.02,5.02,166.18,401.25
116.22,2.02,5.02,195.50,401.25
116.42,2.01,5.02,185.73,400.32
116.62,2.00,5.02,185.73,399.39
116.82,2.01,5.01,195.50,400.86
117.02,2.01,5.01,195.50,400.86
117.22,2.02,5.01,195.50,401.78
117.42,2.00,5.03,175.95,398.86
117.62,2.02,5.01,185.73,401.78
117.82,2.02,5.02,215.05,401.25
118.02,2.01,5.01,195.50,400.86
118.22,2.02,5.02,205.28,401.25
118.42,2.01,5.02,205.28,400.32
118.62,2.01,5.01,215.05,400.86
118.82,2.01,5.02,215.05,400.32
119.02,2.02,5.02,205.28,401.25
119.22,2.00,5.01,185.73,399.93
119.42,2.01,5.02,195.50,400.32
119.62,2.00,5.02,175.95,399.39
119.82,2.02,5.02,195.50,401.25
120.02,2.01,5.01,185.73,400.86
120.22,2.02,5.01,195.50,401.78
120.42,2.03,5.02,195.50,402.17
120.62,2.01,5.02,224.83,400.32
120.82,2.02,5.03,205.28,400.71
121.02,2.01,5.01,215.05,400.86
121.22,2.02,5.02,175.95,401.25
121.42,2.00,5.01,205.28,399.93
121.62,2.01,5.02,234.60,400.32
121.82,2.00,5.02,215.05,399.39
122.02,2.02,5.02,215.05,401.25
122.22,2.02,4.99,234.60,402.32
122.42,2.02,5.02,224.83,401.25
122.62,2.00,5.02,224.83,399.39
122.82,2.01,5.02,244.38,400.32
123.02,2.02,5.02,234.60,401.25
123.22,2.02,5.02,224.83,401.25
123.42,2.01,5.02,205.28,400.32
123.62,2.02,5.02,215.05,401.25
123.82,2.02,5.02,234.60,401.25
124.02,1.99,5.02,215.05,398.46
124.22,2.01,5.01,234.60,400.86
124.42,2.01,5.01,195.50,400.86
124.62,2.02,5.01,215.05,401.78
124.82,2.00,5.02,234.60,399.39
125.02,2.01,5.02,263.93,400.32
125.22,2.00,5.01,244.38,399.93
125.42,2.02,5.02,263.93,401.25
125.62,2.00,5.01,244.38,399.93
125.82,2.00,5.03,254.15,398.86
126.02,2.00,5.01,234.60,399.93
126.22,2.02,5.02,254.15,401.25
126.42,2.01,5.02,244.38,400.32
126.62,2.02,5.02,263.93,401.25
126.82,2.01,5.01,254.15,400.86
127.02,2.01,5.02,273.70,400.32
127.22,2.00,5.02,244.38,399.39
127.42,2.02,5.02,215.05,401.25
127.62,2.01,5.01,224.83,400.86
127.82,2.02,5.01,224.83,401.78
128.02,1.99,5.02,215.05,398.46
128.22,2.01,5.02,254.15,400.32
128.42,2.00,5.02,234.60,399.39
128.62,2.02,5.02,244.38,401.25
128.82,2.00,5.03,215.05,398.86
129.02,2.01,5.01,244.38,400.86
129.22,2.01,5.02,234.60,400.32
129.42,2.03,5.02,254.15,402.17
129.62,2.00,5.02,254.15,399.39
129.82,2.01,5.02,254.15,400.32
130.02,2.00,5.02,215.05,399.39
130.22,2.01,5.02,234.60,400.32
130.42,2.02,5.01,215.05,401.78
130.62,2.01,5.02,224.83,400.32
130.82,2.02,5.02,215.05,401.25
131.02,2.01,5.02,244.38,400.32
131.22,2.01,5.02,224.83,400.32
131.42,2.01,5.02,215.05,400.32
131.62,2.01,5.01,244.38,400.86
131.82,2.00,5.01,215.05,399.93
132.02,2.00,5.01,224.83,399.93
132.22,2.01,5.02,224.83,400.32
132.42,2.02,5.02,224.83,401.25
132.62,2.01,5.01,215.05,400.86
132.82,2.01,5.02,205.28,400.32
133.02,2.02,5.01,215.05,401.78
133.22,2.00,5.02,215.05,399.39
133.42,2.02,5.02,195.50,401.25
133.62,2.00,5.02,205.28,399.39
133.82,2.01,5.01,215.05,400.86
134.02,2.01,5.02,205.28,400.32
134.22,2.00,5.02,195.50,399.39
134.42,2.02,5.01,215.05,401.78
134.62,2.00,5.01,195.50,399.93
134.82,2.01,5.02,215.05,400.32
135.02,2.00,5.01,185.73,399.93
135.22,2.02,5.02,224.83,401.25
135.42,2.02,5.02,215.05,401.25
135.62,2.01,5.01,224.83,400.86
135.82,2.01,5.01,224.83,400.86
136.02,2.01,4.99,244.38,401.39
136.22,2.01,5.01,254.15,400.86
136.42,2.01,5.01,215.05,400.86
136.62,2.02,5.02,195.50,401.25
136.82,2.02,5.01,234.60,401.78
137.02,2.00,5.02,234.60,399.39
137.22,2.00,5.01,205.28,399.93
137.42,2.01,5.02,234.60,400.32
137.62,2.00,5.01,205.28,399.93
137.82,2.01,5.01,244.38,400.86
138.02,2.01,5.02,234.60,400.32
138.22,2.01,5.02,205.28,400.32
138.42,2.02,5.02,205.28,401.25
138.62,2.01,5.02,224.83,400.32
138.82,2.02,5.02,205.28,401.25
139.02,2.01,5.02,244.38,400.32
139.22,2.02,5.01,195.50,401.78
139.42,2.01,5.02,185.73,400.32
139.62,2.02,5.02,215.05,401.25
139.82,2.01,5.01,195.50,400.86
140.02,2.02,5.01,224.83,401.78
140.22,2.02,5.02,185.73,401.25
140.42,2.01,5.02,205.28,400.32
140.62,2.02,5.03,185.73,400.71
140.82,2.01,5.02,215.05,400.32
141.02,2.00,5.02,195.50,399.39
141.22,2.02,5.02,205.28,401.25
141.42,2.01,5.01,185.73,400.86
141.62,2.02,5.02,195.50,401.25
141.82,2.00,5.02,175.95,399.39
142.02,2.01,5.02,195.50,400.32
142.22,2.02,5.02,195.50,401.25
142.42,2.01,5.02,234.60,400.32
142.62,2.02,5.02,156.40,401.25
142.82,2.00,5.01,185.73,399.93
143.02,2.02,5.02,215.05,401.25
143.22,2.00,5.02,215.05,399.39
143.42,2.01,5.02,224.83,400.32
143.62,2.00,5.01,205.28,399.93
143.82,2.02,5.02,195.50,401.25
144.02,2.00,5.02,185.73,399.39
144.22,2.01,5.02,205.28,400.32
144.42,2.02,5.02,185.73,401.25
144.62,2.02,5.02,205.28,401.25
144.82,2.01,5.02,215.05,400.32
145.02,2.02,4.98,205.28,402.86
145.22,2.02,5.02,205.28,401.25
145.42,2.00,5.01,205.28,399.93
145.62,2.02,5.02,215.05,401.25
145.82,2.01,5.02,215.05,400.32
146.02,2.01,5.02,224.83,400.32
146.22,2.00,4.99,215.05,400.46
146.42,2.01,5.02,234.60,400.32
146.62,2.01,5.02,234.60,400.32
146.82,2.02,5.01,244.38,401.78
147.02,2.01,5.02,234.60,400.32
147.22,2.01,5.01,205.28,400.86
147.42,2.01,5.02,244.38,400.32
147.62,2.00,5.01,234.60,399.93
147.82,2.01,5.02,215.05,400.32
148.02,2.03,5.01,224.83,402.71
148.22,2.02,5.02,215.05,401.25
148.42,2.00,5.01,234.60,399.93
148.62,2.00,5.02,234.60,399.39
148.82,2.01,5.01,234.60,400.86
149.02,2.02,5.02,244.38,401.25
149.22,2.01,5.01,215.05,400.86
149.42,2.02,5.02,215.05,401.25
149.62,2.01,5.02,224.83,400.32
149.82,2.02,5.01,244.38,401.78
150.02,2.00,5.02,234.60,399.39
150.22,2.02,5.02,224.83,401.25
150.42,2.00,5.02,215.05,399.39
150.62,2.01,5.02,234.60,400.32
150.82,2.00,5.02,254.15,399.39
151.02,2.01,5.02,244.38,400.32
151.22,2.02,5.02,234.60,401.25
151.42,2.00,5.02,244.38,399.39
151.62,2.02,5.02,254.15,401.25
151.82,2.02,5.01,254.15,401.78
152.02,2.01,5.02,234.60,400.32
152.22,2.00,5.02,254.15,399.39
152.42,2.00,5.02,263.93,399.39
152.62,2.00,5.01,254.15,399.93
152.82,2.01,5.02,244.38,400.32
153.02,2.00,5.02,224.83,399.39
153.22,2.02,5.01,244.38,401.78
153.42,2.00,5.01,263.93,399.93
153.62,2.02,5.01,254.15,401.78
153.82,2.00,5.01,215.05,399.93
154.02,2.01,5.02,254.15,400.32
154.22,2.00,5.02,215.05,399.39
154.42,2.01,5.01,263.93,400.86
154.62,2.01,5.03,263.93,399.79
154.82,2.01,5.01,215.05,400.86
155.02,2.02,5.01,273.70,401.78
155.22,2.01,5.02,273.70,400.32
155.42,2.02,5.02,254.15,401.25
155.62,2.01,5.02,293.26,400.32
155.82,2.00,5.01,263.93,399.93
156.02,1.99,5.01,283.48,399.00
156.22,2.01,5.02,283.48,400.32
156.42,2.01,5.01,263.93,400.86
156.62,2.02,5.03,293.26,400.71
156.82,2.00,5.02,293.26,399.39
157.02,2.02,5.02,244.38,401.25
157.22,2.00,5.01,293.26,399.93
157.42,2.02,5.02,303.03,401.25
157.62,2.00,5.02,283.48,399.39
157.82,2.02,5.02,303.03,401.25
158.02,2.00,5.02,303.03,399.39
158.22,2.02,5.02,293.26,401.25
158.42,2.01,5.01,273.70,400.86
158.62,2.01,5.02,303.03,400.32
158.82,2.00,5.01,293.26,399.93
159.02,2.01,5.02,293.26,400.32
159.22,2.02,5.02,293.26,401.25
159.42,2.01,5.01,283.48,400.86
159.62,2.00,5.02,263.93,399.39
159.82,2.02,5.01,303.03,401.78
160.02,2.01,5.02,283.48,400.32
160.22,2.01,4.98,244.38,401.94
160.42,2.02,5.03,303.03,400.71
160.62,2.01,5.02,303.03,400.32
160.82,2.02,5.02,312.81,401.25
161.02,2.00,5.01,332.36,399.93
161.22,2.01,5.02,293.26,400.32
161.42,2.02,5.01,303.03,401.78
161.62,2.01,5.02,322.58,400.32
161.82,2.01,5.02,322.58,400.32
162.02,2.01,5.01,342.13,400.86
162.22,2.01,5.02,303.03,400.32
162.42,2.02,5.02,322.58,401.25
162.62,2.01,5.01,342.13,400.86
162.82,2.01,5.02,332.36,400.32
163.02,2.01,5.02,332.36,400.32
163.22,2.01,5.02,342.13,400.32
163.42,2.01,5.01,391.01,400.86
163.62,2.01,5.02,351.91,400.32
163.82,2.00,5.02,332.36,399.39
164.02,2.02,5.02,322.58,401.25
164.22,2.01,5.01,332.36,400.86
164.42,2.01,5.01,332.36,400.86
164.62,2.01,5.02,293.26,400.32
164.82,2.02,5.02,332.36,401.25
165.02,2.00,5.02,322.58,399.39
165.22,2.02,5.02,332.36,401.25
165.42,2.01,5.02,342.13,400.32
165.62,2.02,5.02,332.36,401.25
165.82,2.01,5.01,351.91,400.86
166.02,2.02,5.02,361.68,401.25
166.22,2.00,5.02,342.13,399.39
166.42,2.02,5.02,322.58,401.25
166.62,2.00,5.01,371.46,399.93
166.82,2.02,5.02,371.46,401.25
167.02,1.99,5.02,361.68,398.46
167.22,2.02,5.02,400.78,401.25
167.42,2.00,5.01,371.46,399.93
167.62,2.01,5.01,371.46,400.86
167.82,2.02,5.02,391.01,401.25
168.02,2.01,4.99,391.01,401.39
168.22,2.02,5.01,391.01,401.78
168.42,2.02,5.02,371.46,401.25
168.62,2.02,5.02,371.46,401.25
168.82,2.01,5.02,351.91,400.32
169.02,2.02,5.02,371.46,401.25
169.22,2.01,5.02,361.68,400.32
169.42,2.01,5.01,371.46,400.86
169.62,2.00,5.01,351.91,399.93
169.82,2.01,5.01,381.23,400.86
170.02,2.02,5.02,371.46,401.25
170.22,2.01,4.99,371.46,401.39
170.42,2.01,5.02,332.36,400.32
170.62,2.01,5.02,351.91,400.32
170.82,2.00,5.02,371.46,399.39
171.02,2.02,5.02,351.91,401.25
171.22,2.01,5.02,361.68,400.32
171.42,2.01,5.01,391.01,400.86
171.62,2.00,5.01,371.46,399.93
171.82,2.01,5.01,381.23,400.86
172.02,2.02,5.02,361.68,401.25
172.22,2.02,5.02,381.23,401.25
172.42,2.02,5.01,342.13,401.78
172.62,2.01,5.02,381.23,400.32
172.82,2.00,5.02,351.91,399.39
173.02,2.02,5.02,351.91,401.25
173.22,2.01,5.02,332.36,400.32
173.42,2.01,5.01,342.13,400.86
173.62,2.00,5.01,303.03,399.93
173.82,2.01,5.02,381.23,400.32
174.02,2.02,5.01,351.91,401.78
174.22,2.01,5.02,342.13,400.32
174.42,2.00,5.02,342.13,399.39
174.62,2.01,5.02,381.23,400.32
174.82,2.00,4.99,361.68,400.46
175.02,2.02,5.02,400.78,401.25
175.22,2.01,5.02,371.46,400.32
175.42,2.01,5.02,371.46,400.32
175.62,2.00,5.01,381.23,399.93
175.82,2.01,5.02,410.56,400.32
176.02,2.00,5.02,381.23,399.39
176.22,2.01,5.01,420.33,400.86
176.42,2.00,5.02,400.78,399.39
176.62,2.01,5.01,410.56,400.86
176.82,2.00,5.01,371.46,399.93
177.02,2.01,5.01,391.01,400.86
177.22,2.01,5.01,381.23,400.86
177.42,2.01,5.02,361.68,400.32
177.62,2.01,5.02,361.68,400.32
177.82,2.01,5.01,381.23,400.86
178.02,2.02,5.02,342.13,401.25
178.22,2.02,5.02,371.46,401.25
178.42,2.01,5.02,391.01,400.32
178.62,2.01,5.01,361.68,400.86
178.82,2.02,5.02,381.23,401.25
179.02,2.00,5.01,351.91,399.93
179.22,2.00,5.02,371.46,399.39
179.42,2.02,5.02,361.68,401.25
179.62,2.02,5.02,371.46,401.25
179.82,2.02,5.03,391.01,400.71
180.02,2.01,5.02,371.46,400.32
180.22,2.01,5.02,381.23,400.32
180.42,2.01,5.01,410.56,400.86
180.62,2.01,5.02,381.23,400.32
180.82,2.01,5.02,371.46,400.32
181.02,2.01,5.01,381.23,400.86
181.22,2.01,5.02,400.78,400.32
181.42,2.02,5.02,400.78,401.25
181.62,2.01,5.02,381.23,400.32
181.82,2.02,5.02,420.33,401.25
182.02,2.01,5.02,381.23,400.32
182.22,2.01,5.02,371.46,400.32
182.42,2.02,5.02,361.68,401.25
182.62,2.00,5.01,351.91,399.93
182.82,2.02,5.01,342.13,401.78
183.02,2.00,5.01,322.58,399.93
183.22,2.02,5.02,322.58,401.25
183.42,2.02,5.02,312.81,401.25
183.62,2.02,5.02,322.58,401.25
183.82,2.00,5.02,312.81,399.39
184.02,2.01,5.02,342.13,400.32
184.22,2.01,5.01,351.91,400.86
184.42,2.02,5.02,342.13,401.25
184.62,2.00,5.01,312.81,399.93
184.82,2.02,4.99,332.36,402.32
185.02,2.02,5.02,351.91,401.25
185.22,2.02,5.02,332.36,401.25
185.42,2.02,5.02,342.13,401.25
185.62,2.01,5.01,332.36,400.86
185.82,2.00,5.01,303.03,399.93
186.02,2.02,5.01,322.58,401.78
186.22,2.01,5.02,293.26,400.32
186.42,2.01,5.02,322.58,400.32
186.62,2.02,5.02,351.91,401.25
186.82,2.00,5.01,322.58,399.93
187.02,2.01,5.01,322.58,400.86
187.22,2.02,5.01,342.13,401.78
187.42,2.01,5.02,322.58,400.32
187.62,2.02,5.02,361.68,401.25
187.82,2.01,5.02,381.23,400.32
188.02,2.01,4.99,351.91,401.39
188.22,2.01,5.02,371.46,400.32
188.42,2.01,5.01,371.46,400.86
188.62,2.02,5.02,342.13,401.25
188.82,2.02,5.01,391.01,401.78
189.02,2.01,5.02,381.23,400.32
189.22,2.00,5.02,391.01,399.39
189.42,2.01,5.02,381.23,400.32
189.62,2.02,5.01,400.78,401.78
189.82,2.02,5.01,391.01,401.78
190.02,2.01,5.01,391.01,400.86
190.22,2.02,5.02,371.46,401.25
190.42,2.02,5.01,371.46,401.78
190.62,2.01,5.02,361.68,400.32
190.82,2.01,5.02,342.13,400.32
191.02,2.01,5.02,381.23,400.32
191.22,2.01,5.02,361.68,400.32
191.42,2.02,5.01,381.23,401.78
191.62,2.01,5.02,400.78,400.32
191.82,2.03,5.02,391.01,402.17
192.02,2.01,5.01,391.01,400.86
192.22,2.01,5.02,410.56,400.32
192.42,2.01,5.02,381.23,400.32
192.62,2.01,5.02,381.23,400.32
192.82,2.01,5.02,371.46,400.32
193.02,2.01,5.02,400.78,400.32
193.22,2.02,5.02,391.01,401.25
193.42,2.01,5.02,391.01,400.32
193.62,2.01,5.01,381.23,400.86
193.82,2.02,5.01,381.23,401.78
194.02,2.01,5.01,410.56,400.86
194.22,2.01,5.02,410.56,400.32
194.42,2.02,5.01,420.33,401.78
194.62,2.01,5.02,391.01,400.32
194.82,2.01,5.01,430.11,400.86
195.02,2.01,5.02,430.11,400.32
195.22,2.01,5.02,420.33,400.32
195.42,2.01,5.01,420.33,400.86
195.62,2.00,5.01,391.01,399.93
195.82,2.02,5.02,420.33,401.25
196.02,2.01,5.02,420.33,400.32
196.22,2.02,5.02,410.56,401.25
196.42,1.99,5.01,410.56,399.00
196.62,2.00,5.02,430.11,399.39
196.82,2.01,5.01,410.56,400.86
197.02,2.02,5.02,430.11,401.25
197.22,2.00,5.01,410.56,399.93
197.42,2.02,5.02,420.33,401.25
197.62,2.00,5.01,420.33,399.93
197.82,2.01,5.02,430.11,400.32
198.02,2.00,5.02,400.78,399.39
198.22,2.03,5.02,420.33,402.17
198.42,2.00,5.03,391.01,398.86
198.62,2.01,5.02,410.56,400.32
198.82,2.01,5.03,430.11,399.79
199.02,2.01,5.01,439.88,400.86
199.22,2.01,5.01,449.66,400.86
199.42,2.01,5.02,439.88,400.32
199.62,2.02,5.02,449.66,401.25
199.82,2.02,5.01,439.88,401.78
200.02,2.01,5.02,469.21,400.32
200.22,2.01,5.01,449.66,400.86
200.42,2.00,5.02,469.21,399.39
200.62,2.01,5.02,459.43,400.32
200.82,2.02,5.01,469.21,401.78
201.02,2.02,5.02,469.21,401.25
201.22,2.02,5.02,459.43,401.25
201.42,2.00,5.01,469.21,399.93
201.62,2.02,5.02,498.53,401.25
201.82,2.00,5.01,469.21,399.93
202.02,2.01,5.02,449.66,400.32
202.22,2.00,5.02,439.88,399.39
202.42,2.02,5.01,449.66,401.78
202.62,2.01,5.02,410.56,400.32
202.82,2.02,5.01,439.88,401.78
203.02,2.00,5.02,430.11,399.39
203.22,2.02,5.02,410.56,401.25
203.42,2.00,5.01,391.01,399.93
203.62,2.00,5.02,410.56,399.39
203.82,2.00,5.01,391.01,399.93
204.02,2.02,5.02,410.56,401.25
204.22,2.01,5.02,410.56,400.32
204.42,2.02,5.02,410.56,401.25
204.62,2.01,5.02,400.78,400.32
204.82,2.01,5.01,420.33,400.86
205.02,1.99,5.02,391.01,398.46
205.22,2.02,5.02,381.23,401.25
205.42,2.03,5.02,371.46,402.17
205.62,2.01,5.02,391.01,400.32
205.82,2.02,5.02,342.13,401.25
206.02,2.02,5.02,361.68,401.25
206.22,2.00,5.02,312.81,399.39
206.42,2.02,5.02,351.91,401.25
206.62,2.01,5.01,351.91,400.86
206.82,2.02,5.02,351.91,401.25
207.02,2.00,5.02,351.91,399.39
207.22,2.01,5.02,391.01,400.32
207.42,2.00,5.01,371.46,399.93
207.62,2.00,5.01,381.23,399.93
207.82,2.01,5.02,342.13,400.32
208.02,2.02,5.02,371.46,401.25
208.22,2.02,5.01,351.91,401.78
208.42,2.01,5.01,342.13,400.86
208.62,2.00,5.01,303.03,399.93
208.82,2.01,5.02,332.36,400.32
209.02,2.00,5.02,312.81,399.39
209.22,2.00,5.02,322.58,399.39
209.42,2.00,5.02,342.13,399.39
209.62,2.02,5.02,332.36,401.25
209.82,2.00,5.02,303.03,399.39
210.02,2.02,5.02,351.91,401.25
210.22,2.00,5.01,351.91,399.93
210.42,2.01,5.02,361.68,400.32
210.62,2.01,5.01,332.36,400.86
210.82,2.00,4.99,361.68,400.46
211.02,2.02,5.02,391.01,401.25
211.22,2.02,5.01,342.13,401.78
211.42,2.02,5.02,371.46,401.25
211.62,2.02,5.02,351.91,401.25
211.82,2.01,5.01,342.13,400.86
212.02,2.02,5.02,351.91,401.25
212.22,2.00,5.01,332.36,399.93
212.42,2.02,5.01,342.13,401.78
212.62,2.00,5.01,322.58,399.93
212.82,2.01,5.02,361.68,400.32
213.02,2.00,5.02,322.58,399.39
213.22,2.01,5.01,371.46,400.86
213.42,2.00,5.01,351.91,399.93
213.62,2.01,5.02,371.46,400.32
213.82,2.01,5.01,381.23,400.86
214.02,2.02,5.02,371.46,401.25
214.22,2.00,5.02,361.68,399.39
214.42,2.01,5.02,391.01,400.32
214.62,2.02,5.02,371.46,401.25
214.82,2.01,5.01,400.78,400.86
215.02,2.02,5.02,332.36,401.25
215.22,2.01,5.01,361.68,400.86
215.42,2.02,5.02,351.91,401.25
215.62,2.01,5.01,351.91,400.86
215.82,2.01,5.02,351.91,400.32
216.02,2.02,5.02,361.68,401.25
216.22,2.00,5.02,312.81,399.39
216.42,2.02,5.01,312.81,401.78
216.62,2.01,5.01,312.81,400.86
216.82,2.02,5.01,332.36,401.78
217.02,2.01,5.02,312.81,400.32
217.22,2.01,5.02,303.03,400.32
217.42,2.01,4.99,322.58,401.39
217.62,2.01,5.02,303.03,400.32
217.82,2.00,5.02,293.26,399.39
218.02,2.01,5.02,312.81,400.32
218.22,2.02,5.02,332.36,401.25
218.42,2.02,5.02,332.36,401.25
218.62,2.01,5.02,322.58,400.32
218.82,2.02,5.01,312.81,401.78
219.02,2.00,5.01,322.58,399.93
219.22,2.02,5.02,342.13,401.25
219.42,2.02,5.01,351.91,401.78
219.62,2.02,5.01,322.58,401.78
219.82,2.02,5.02,312.81,401.25
220.02,2.02,5.01,303.03,401.78
220.22,2.00,5.02,293.26,399.39
220.42,2.02,5.02,322.58,401.25
220.62,2.01,5.02,273.70,400.32
220.82,2.02,5.02,303.03,401.25
221.02,2.01,5.02,293.26,400.32
221.22,2.01,5.01,312.81,400.86
221.42,2.00,5.02,303.03,399.39
221.62,2.02,5.02,332.36,401.25
221.82,2.01,5.02,293.26,400.32
222.02,2.02,5.02,371.46,401.25
222.22,2.00,5.01,303.03,399.93
222.42,2.02,5.02,342.13,401.25
222.62,2.01,5.02,332.36,400.32
222.82,2.02,5.02,351.91,401.25
223.02,2.01,5.01,332.36,400.86
223.22,2.02,5.01,322.58,401.78
223.42,2.00,5.02,303.03,399.39
223.62,2.00,5.02,342.13,399.39
223.82,2.02,5.02,312.81,401.25
224.02,2.01,5.01,312.81,400.86
224.22,2.02,5.02,303.03,401.25
224.42,2.00,5.02,293.26,399.39
224.62,2.02,5.02,332.36,401.25
224.82,2.01,5.01,303.03,400.86
225.02,2.02,5.02,312.81,401.25
225.22,2.01,5.01,332.36,400.86
225.42,2.01,5.02,312.81,400.32
225.62,2.02,5.02,303.03,401.25
225.82,2.02,5.01,332.36,401.78
226.02,2.02,5.01,283.48,401.78
226.22,2.01,5.01,322.58,400.86
226.42,2.00,5.01,312.81,399.93
226.62,2.01,5.02,322.58,400.32
226.82,2.01,5.01,303.03,400.86
227.02,2.01,5.01,322.58,400.86
227.22,2.01,5.01,293.26,400.86
227.42,2.01,5.02,303.03,400.32
227.62,2.01,5.01,322.58,400.86
227.82,2.01,5.02,312.81,400.32
228.02,2.00,5.02,293.26,399.39
228.22,2.02,5.02,303.03,401.25
228.42,2.00,5.01,303.03,399.93
228.62,2.02,5.02,303.03,401.25
228.82,2.00,5.01,273.70,399.93
229.02,2.02,5.02,293.26,401.25
229.22,2.03,5.01,293.26,402.71
229.42,2.02,5.01,303.03,401.78
229.62,2.01,5.02,273.70,400.32
229.82,2.02,5.01,303.03,401.78
230.02,2.00,5.01,263.93,399.93
230.22,2.01,5.02,283.48,400.32
230.42,2.02,5.02,244.38,401.25
230.62,2.01,5.01,273.70,400.86
230.82,2.02,5.02,273.70,401.25
231.02,2.01,5.01,283.48,400.86
231.22,2.00,5.02,254.15,399.39
231.42,2.02,5.02,293.26,401.25
231.62,2.01,5.02,312.81,400.32
231.82,2.01,5.01,273.70,400.86
232.02,2.01,5.01,322.58,400.86
232.22,2.01,5.01,263.93,400.86
232.42,2.01,5.02,293.26,400.32
232.62,2.01,5.02,263.93,400.32
232.82,2.02,5.03,254.15,400.71
233.02,2.02,5.01,244.38,401.78
233.22,2.01,5.02,244.38,400.32
233.42,2.00,5.01,273.70,399.93
233.62,2.00,5.02,263.93,399.39
233.82,2.01,5.01,263.93,400.86
234.02,2.02,5.02,263.93,401.25
234.22,2.00,5.02,254.15,399.39
234.42,2.00,5.02,254.15,399.39
234.62,2.00,5.01,263.93,399.93
234.82,2.01,5.02,254.15,400.32
235.02,2.01,5.01,263.93,400.86
235.22,2.02,5.03,273.70,400.71
235.42,2.02,5.01,244.38,401.78
235.62,2.03,5.02,273.70,402.17
235.82,2.01,5.02,273.70,400.32
236.02,2.02,5.02,254.15,401.25
236.22,2.01,5.01,263.93,400.86
236.42,2.01,5.02,283.48,400.32
236.62,2.00,5.01,234.60,399.93
236.82,2.02,5.02,263.93,401.25
237.02,2.00,5.01,263.93,399.93
237.22,2.01,5.02,273.70,400.32
237.42,2.00,5.01,244.38,399.93
237.62,2.02,5.02,273.70,401.25
237.82,2.00,5.01,283.48,399.93
238.02,2.01,5.02,283.48,400.32
238.22,2.01,5.02,254.15,400.32
238.42,2.00,5.02,254.15,399.39
238.62,2.02,5.03,244.38,400.71
238.82,2.01,5.02,273.70,400.32
239.02,1.99,5.02,254.15,398.46
239.22,2.01,5.02,263.93,400.32
239.42,2.00,5.01,244.38,399.93
239.62,2.02,5.02,263.93,401.25
239.82,2.01,5.01,244.38,400.86
240.02,2.02,5.02,254.15,401.25
240.22,2.02,4.98,244.38,402.86
240.42,2.01,5.02,234.60,400.32
240.62,2.01,5.01,234.60,400.86
240.82,2.01,5.01,224.83,400.86
241.02,2.02,5.02,244.38,401.25
241.22,2.00,5.01,234.60,399.93
241.42,2.02,5.02,234.60,401.25
241.62,2.00,5.01,244.38,399.93
241.82,2.01,5.01,244.38,400.86
242.02,2.01,5.01,215.05,400.86
242.22,2.00,5.02,224.83,399.39
242.42,2.02,5.02,254.15,401.25
242.62,2.02,5.02,244.38,401.25
242.82,2.00,5.02,234.60,399.39
243.02,2.01,5.01,244.38,400.86
243.22,2.01,5.01,263.93,400.86
243.42,2.01,5.02,234.60,400.32
243.62,2.01,5.02,273.70,400.32
243.82,2.01,5.01,263.93,400.86
244.02,2.02,5.02,254.15,401.25
244.22,1.99,5.01,254.15,399.00
244.42,2.02,5.03,254.15,400.71
244.62,2.02,5.01,244.38,401.78
244.82,2.01,5.01,283.48,400.86
245.02,1.99,5.01,254.15,399.00
245.22,2.03,5.02,263.93,402.17
245.42,2.00,5.02,254.15,399.39
245.62,2.02,5.02,293.26,401.25
245.82,2.00,5.01,224.83,399.93
246.02,2.00,5.02,234.60,399.39
246.22,2.01,5.01,244.38,400.86
246.42,2.01,5.03,263.93,399.79
246.62,2.00,5.02,234.60,399.39
246.82,2.02,5.02,254.15,401.25
247.02,2.00,5.01,254.15,399.93
247.22,2.01,5.02,254.15,400.32
247.42,2.01,5.01,244.38,400.86
247.62,2.02,5.02,234.60,401.25
247.82,2.02,5.02,234.60,401.25
248.02,2.01,5.02,254.15,400.32
248.22,2.00,5.02,224.83,399.39
248.42,2.00,5.01,254.15,399.93
248.62,2.01,5.01,224.83,400.86
248.82,2.01,5.02,244.38,400.32
249.02,2.00,5.01,215.05,399.93
249.22,2.01,5.02,234.60,400.32
249.42,2.01,5.01,244.38,400.86
249.62,2.01,5.02,234.60,400.32
249.82,2.00,5.02,215.05,399.39
250.02,2.02,5.01,224.83,401.78
250.22,2.01,5.02,234.60,400.32
250.42,2.00,4.99,234.60,400.46
250.62,2.00,5.02,244.38,399.39
250.82,2.01,5.01,224.83,400.86
251.02,2.01,5.03,224.83,399.79
251.22,2.01,5.02,205.28,400.32
251.42,2.02,5.02,215.05,401.25
251.62,2.02,5.01,205.28,401.78
251.82,2.00,5.02,234.60,399.39
252.02,2.00,5.01,195.50,399.93
252.22,2.00,5.02,244.38,399.39
252.42,2.01,5.01,215.05,400.86
252.62,2.02,5.01,215.05,401.78
252.82,2.00,5.01,195.50,399.93
253.02,2.01,5.02,205.28,400.32
253.22,2.01,5.01,234.60,400.86
253.42,2.01,5.02,205.28,400.32
253.62,2.01,5.01,205.28,400.86
253.82,2.02,5.03,195.50,400.71
254.02,2.01,5.01,205.28,400.86
254.22,2.02,5.02,215.05,401.25
254.42,2.00,4.99,205.28,400.46
254.62,2.02,5.02,224.83,401.25
254.82,2.01,5.02,185.73,400.32
255.02,2.01,5.01,215.05,400.86
255.22,2.01,5.02,205.28,400.32
255.42,2.02,5.01,195.50,401.78
255.62,2.00,5.02,146.63,399.39
255.82,2.02,5.02,224.83,401.25
256.02,2.01,5.02,195.50,400.32
256.22,2.01,5.01,166.18,400.86
256.42,2.02,5.02,195.50,401.25
256.62,2.01,5.02,205.28,400.32
256.82,2.02,5.02,175.95,401.25
257.02,2.01,4.99,205.28,401.39
257.22,2.01,5.02,166.18,400.32
257.42,2.00,5.01,224.83,399.93
257.62,2.02,5.02,224.83,401.25
257.82,2.00,5.01,205.28,399.93
258.02,2.01,5.02,224.83,400.32
258.22,2.01,5.01,215.05,400.86
258.42,2.01,5.02,234.60,400.32
258.62,2.00,5.01,195.50,399.93
258.82,2.02,5.02,234.60,401.25
259.02,2.02,5.02,215.05,401.25
259.22,2.01,5.02,224.83,400.32
259.42,2.01,5.02,224.83,400.32
259.62,2.02,5.02,205.28,401.25
259.82,2.00,5.02,195.50,399.39
260.02,2.01,5.01,215.05,400.86
