Repository: litresperminute/IMPACT-Lab-Thermal-Draw-Tower-Controller

File: Thermal Draw Trials/Akila/Nylon PA6_cyl 3ch20.0_White_DR50.0_077.csv (part 1 of 3)
# material: Nylon PA6
# geometry: cyl 3ch
# preform_diameter: 20.0
# material_color: White
# temperature_C: 202.0
# drawdown_ratio: 50.0
# trial_number: 077
# operator: Akila
# start_time: 2025-12-04 10:05:39
# notes: Default feed and draw speeds; both ends sealed close.
Time(s),Feed(mm/min),Wind(m/min),Diameter(um),Predicted_diameter(um)
1.22,2.01,4.90,391.01,405.23
1.42,2.01,4.90,391.01,405.23
1.62,2.02,4.90,391.01,406.16
1.82,2.01,4.90,342.13,405.23
2.02,2.01,4.90,342.13,405.23
2.22,2.01,4.89,351.91,405.78
2.42,2.00,4.90,332.36,404.29
2.62,2.02,4.90,342.13,406.16
2.82,2.01,4.90,312.81,405.23
3.02,2.01,4.90,312.81,405.23
3.22,2.02,4.90,332.36,406.16
3.42,2.01,4.90,322.58,405.23
3.62,2.00,4.90,322.58,404.29
3.82,2.01,4.89,312.81,405.78
4.02,2.02,4.91,322.58,405.61
4.22,2.02,4.90,322.58,406.16
4.42,2.01,4.89,312.81,405.78
4.62,2.02,4.91,351.91,405.61
4.82,2.00,4.90,351.91,404.29
5.02,2.01,4.90,361.68,405.23
5.22,2.02,4.91,391.01,405.61
5.42,2.00,4.90,391.01,404.29
5.62,2.01,4.89,420.33,405.78
5.82,2.02,4.91,439.88,405.61
6.02,2.00,4.90,469.21,404.29
6.22,2.01,4.90,469.21,405.23
6.42,2.02,4.90,498.53,406.16
6.62,2.01,4.90,478.98,405.23
6.82,2.02,4.89,459.43,406.72
7.02,2.02,4.90,459.43,406.16
7.22,2.01,4.91,478.98,404.67
7.42,2.00,4.91,430.11,403.73
7.62,2.01,4.90,459.43,405.23
7.82,2.02,4.90,430.11,406.16
8.02,2.01,4.90,410.56,405.23
8.22,2.01,4.90,410.56,405.23
8.42,2.00,4.89,381.23,404.84
8.62,2.02,4.89,420.33,406.72
8.82,2.02,4.90,381.23,406.16
9.02,2.01,4.90,391.01,405.23
9.22,2.02,4.89,420.33,406.72
9.42,2.00,4.90,430.11,404.29
9.62,2.00,4.90,430.11,404.29
9.82,2.00,4.89,420.33,404.84
10.02,2.01,4.90,420.33,405.23
10.22,2.02,4.91,391.01,405.61
10.42,2.00,4.89,420.33,404.84
10.62,2.01,4.90,420.33,405.23
10.82,2.02,4.90,410.56,406.16
11.02,2.00,4.90,430.11,404.29
11.22,2.01,4.90,459.43,405.23
11.42,2.00,4.91,430.11,403.73
11.62,2.00,4.89,430.11,404.84
11.82,2.02,4.90,488.76,406.16
12.02,2.01,4.90,518.08,405.23
12.22,2.00,4.95,508.31,402.09
12.42,2.02,4.91,547.41,405.61
12.62,2.02,4.95,557.18,403.95
12.82,2.00,4.95,537.63,402.09
13.02,2.01,4.94,566.96,403.57
13.22,2.02,4.95,537.63,403.95
13.42,2.01,4.97,527.86,402.48
13.62,2.02,4.95,557.18,403.95
13.82,2.01,4.98,566.96,401.94
14.02,2.02,4.97,557.18,403.41
14.22,2.00,4.95,586.51,402.09
14.42,2.02,4.97,596.29,403.41
14.62,2.02,4.97,645.16,403.41
14.82,2.00,4.95,654.94,402.09
15.02,2.01,4.95,635.39,403.02
15.22,2.02,4.95,674.49,403.95
15.42,2.00,4.97,635.39,401.55
15.62,2.01,4.95,645.16,403.02
15.82,2.02,4.98,606.06,402.86
16.02,2.01,4.98,557.18,401.94
16.22,2.01,4.98,566.96,401.94
16.42,2.02,4.98,576.74,402.86
16.62,2.00,5.02,547.41,399.39
16.82,2.01,4.98,557.18,401.94
17.02,2.02,4.99,586.51,402.32
17.22,2.01,4.99,576.74,401.39
17.42,2.02,4.98,615.84,402.86
17.62,2.02,4.99,645.16,402.32
17.82,2.01,4.99,664.71,401.39
18.02,2.02,4.98,723.36,402.86
18.22,2.02,4.99,772.24,402.32
18.42,2.02,4.99,772.24,402.32
18.62,2.01,4.99,782.01,401.39
18.82,2.02,5.01,850.44,401.78
19.02,2.01,4.98,879.77,401.94
19.22,2.01,4.98,938.42,401.94
19.42,2.01,4.98,977.52,401.94
19.62,2.01,4.99,1036.17,401.39
19.82,2.01,4.99,1045.94,401.39
20.02,2.02,4.99,1006.84,402.32
20.22,2.02,4.99,1006.84,402.32
20.42,2.02,5.01,1045.94,401.78
20.62,2.01,5.01,1016.62,400.86
20.82,2.02,4.99,977.52,402.32
21.02,2.02,5.01,909.09,401.78
21.22,2.01,4.99,821.11,401.39
21.42,2.01,4.99,742.91,401.39
21.62,2.01,5.01,703.81,400.86
21.82,2.01,4.99,664.71,401.39
22.02,2.00,4.99,645.16,400.46
22.22,2.01,5.01,596.29,400.86
22.42,2.01,5.01,566.96,400.86
22.62,2.02,4.99,527.86,402.32
22.82,2.01,4.99,508.31,401.39
23.02,2.01,5.01,508.31,400.86
23.22,2.01,4.99,508.31,401.39
23.42,2.00,4.99,478.98,400.46
23.62,2.01,4.99,518.08,401.39
23.82,2.02,4.99,508.31,402.32
24.02,2.02,4.99,508.31,402.32
24.22,2.02,5.01,488.76,401.78
24.42,2.00,4.99,478.98,400.46
24.62,1.99,4.99,498.53,399.53
24.82,2.02,4.99,518.08,402.32
25.02,2.02,5.01,518.08,401.78
25.22,2.00,5.01,498.53,399.93
25.42,2.02,4.99,547.41,402.32
25.62,2.02,5.01,537.63,401.78
25.82,2.00,5.01,537.63,399.93
26.02,2.02,4.99,557.18,402.32
26.22,2.02,4.99,557.18,402.32
26.42,2.02,5.01,527.86,401.78
26.62,2.00,4.99,547.41,400.46
26.82,2.02,5.01,527.86,401.78
27.02,2.00,5.01,488.76,399.93
27.22,2.02,5.01,527.86,401.78
27.42,2.02,5.01,527.86,401.78
27.62,2.01,5.01,508.31,400.86
27.82,2.01,4.99,537.63,401.39
28.02,2.02,4.99,557.18,402.32
28.22,2.03,4.99,547.41,403.25
28.42,2.01,4.99,508.31,401.39
28.62,2.00,4.99,527.86,400.46
28.82,2.01,5.01,527.86,400.86
29.02,2.00,4.99,498.53,400.46
29.22,2.00,4.99,508.31,400.46
29.42,2.01,5.01,518.08,400.86
29.62,2.02,4.99,508.31,402.32
29.82,2.01,4.99,547.41,401.39
30.02,2.00,5.01,527.86,399.93
30.22,2.01,4.99,547.41,401.39
30.42,2.02,5.01,586.51,401.78
30.62,2.00,4.98,606.06,401.00
30.82,2.01,4.99,606.06,401.39
31.02,2.02,4.99,596.29,402.32
31.22,2.01,4.99,566.96,401.39
31.42,2.01,5.01,557.18,400.86
31.62,2.01,4.99,508.31,401.39
31.82,2.02,4.99,488.76,402.32
32.02,2.01,4.99,469.21,401.39
32.22,2.02,4.99,469.21,402.32
32.42,2.01,4.99,469.21,401.39
32.62,2.02,4.99,439.88,402.32
32.82,1.99,4.99,439.88,399.53
33.02,2.02,4.98,459.43,402.86
33.22,2.02,5.01,439.88,401.78
33.42,1.99,4.99,410.56,399.53
33.62,2.02,4.98,439.88,402.86
33.82,2.02,4.99,430.11,402.32
34.02,2.02,4.99,430.11,402.32
34.22,2.01,4.99,488.76,401.39
34.42,2.02,4.99,469.21,402.32
34.62,2.00,5.01,469.21,399.93
34.82,2.02,5.01,508.31,401.78
35.02,2.02,5.01,518.08,401.78
35.22,2.00,5.01,508.31,399.93
35.42,2.02,4.98,557.18,402.86
35.62,2.02,4.98,566.96,402.86
35.82,2.01,4.99,557.18,401.39
36.02,2.01,4.98,557.18,401.94
36.22,2.01,4.98,537.63,401.94
36.42,2.00,4.99,498.53,400.46
36.62,2.02,4.99,527.86,402.32
36.82,2.02,4.99,508.31,402.32
37.02,2.02,5.01,478.98,401.78
37.22,2.01,4.99,488.76,401.39
37.42,2.01,5.01,478.98,400.86
37.62,2.01,4.98,488.76,401.94
37.82,2.01,4.98,459.43,401.94
38.02,2.02,4.99,459.43,402.32
38.22,2.02,4.99,459.43,402.32
38.42,2.02,4.98,439.88,402.86
38.62,2.01,4.99,439.88,401.39
38.82,2.02,4.99,439.88,402.32
39.02,2.01,4.99,420.33,401.39
39.22,2.02,4.99,410.56,402.32
39.42,2.01,5.01,381.23,400.86
39.62,2.01,4.99,420.33,401.39
39.82,2.02,4.99,420.33,402.32
40.02,2.02,4.97,420.33,403.41
40.22,2.00,4.99,391.01,400.46
40.42,2.01,4.99,420.33,401.39
40.62,2.02,4.99,391.01,402.32
40.82,2.00,4.99,400.78,400.46
41.02,2.01,4.98,430.11,401.94
41.22,2.02,4.99,430.11,402.32
41.42,2.01,4.99,439.88,401.39
41.62,2.02,4.99,459.43,402.32
41.82,2.01,5.01,459.43,400.86
42.02,2.01,4.99,459.43,401.39
42.22,2.01,4.99,439.88,401.39
42.42,2.02,4.99,469.21,402.32
42.62,2.02,4.99,498.53,402.32
42.82,2.00,4.99,478.98,400.46
43.02,2.02,4.99,478.98,402.32
43.22,2.01,4.99,469.21,401.39
43.42,2.00,4.99,469.21,400.46
43.62,2.01,4.99,488.76,401.39
43.82,2.00,4.99,469.21,400.46
44.02,2.02,4.99,498.53,402.32
44.22,2.02,4.99,488.76,402.32
44.42,2.01,4.99,508.31,401.39
44.62,2.00,4.99,508.31,400.46
44.82,2.01,4.98,547.41,401.94
45.02,2.02,4.99,566.96,402.32
45.22,2.02,4.99,596.29,402.32
45.42,2.00,4.98,615.84,401.00
45.62,2.02,4.99,664.71,402.32
45.82,2.02,4.99,674.49,402.32
46.02,2.00,4.99,723.36,400.46
46.22,2.01,4.99,742.91,401.39
46.42,2.01,5.01,772.24,400.86
46.62,2.01,4.99,821.11,401.39
46.82,2.02,4.99,879.77,402.32
47.02,2.01,4.99,899.32,401.39
47.22,2.01,4.98,967.74,401.94
47.42,2.02,4.99,967.74,402.32
47.62,2.02,4.99,967.74,402.32
47.82,2.00,4.99,957.97,400.46
48.02,2.01,5.01,957.97,400.86
48.22,2.01,4.99,948.19,401.39
48.42,2.00,4.99,987.29,400.46
48.62,2.01,4.99,977.52,401.39
48.82,2.01,5.01,928.64,400.86
49.02,2.01,4.99,918.87,401.39
49.22,2.00,4.98,909.09,401.00
49.42,2.02,4.99,909.09,402.32
49.62,2.00,4.98,909.09,401.00
49.82,2.01,5.01,899.32,400.86
50.02,2.02,4.99,850.44,402.32
50.22,2.02,4.99,821.11,402.32
50.42,2.01,4.99,791.79,401.39
50.62,2.02,4.99,772.24,402.32
50.82,2.01,4.99,762.46,401.39
51.02,2.00,4.99,782.01,400.46
51.22,2.01,4.99,791.79,401.39
51.42,2.01,4.99,821.11,401.39
51.62,2.01,4.99,801.56,401.39
51.82,2.02,4.99,850.44,402.32
52.02,2.00,4.98,850.44,401.00
52.22,2.00,4.98,899.32,401.00
52.42,2.02,4.99,948.19,402.32
52.62,2.01,5.01,1006.84,400.86
52.82,2.00,4.99,1075.27,400.46
53.02,2.02,4.99,1202.35,402.32
53.22,2.00,4.99,1212.12,400.46
53.42,2.00,4.98,1173.02,401.00
53.62,2.00,4.99,1104.59,400.46
53.82,2.02,4.99,1124.14,402.32
54.02,2.00,4.99,1075.27,400.46
54.22,2.01,4.99,1094.82,401.39
54.42,2.01,5.01,987.29,400.86
54.62,2.01,4.99,928.64,401.39
54.82,2.00,4.99,899.32,400.46
55.02,2.02,4.99,869.99,402.32
55.22,2.02,5.01,811.34,401.78
55.42,2.00,4.99,782.01,400.46
55.62,2.01,4.99,772.24,401.39
55.82,2.02,5.01,752.69,401.78
56.02,2.00,4.99,782.01,400.46
56.22,2.01,4.99,791.79,401.39
56.42,2.00,4.99,782.01,400.46
56.62,2.00,4.98,801.56,401.00
56.82,2.01,4.99,762.46,401.39
57.02,2.02,4.99,742.91,402.32
57.22,2.01,4.98,791.79,401.94
57.42,2.00,4.99,762.46,400.46
57.62,2.01,4.99,703.81,401.39
57.82,2.01,4.98,635.39,401.94
58.02,2.00,4.99,635.39,400.46
58.22,2.01,4.99,625.61,401.39
58.42,2.00,4.99,635.39,400.46
58.62,2.00,4.99,625.61,400.46
58.82,2.01,4.99,664.71,401.39
59.02,2.00,4.99,684.26,400.46
59.22,2.01,4.99,0.00,401.39
59.42,2.02,4.99,762.46,402.32
59.62,2.01,4.99,811.34,401.39
59.82,2.02,4.99,830.89,402.32
60.02,2.02,4.97,811.34,403.41
60.22,2.02,4.99,830.89,402.32
60.42,1.99,4.98,811.34,400.07
60.62,2.01,4.98,772.24,401.94
60.82,2.00,4.98,664.71,401.00
61.02,2.01,4.99,654.94,401.39
61.22,2.01,4.99,606.06,401.39
61.42,2.01,4.98,606.06,401.94
61.62,2.01,4.98,557.18,401.94
61.82,2.01,4.98,557.18,401.94
62.02,2.02,4.99,537.63,402.32
62.22,2.01,4.97,527.86,402.48
62.42,2.02,4.98,566.96,402.86
62.62,2.00,4.99,547.41,400.46
62.82,2.00,4.98,508.31,401.00
63.02,2.01,4.98,508.31,401.94
63.22,2.02,4.98,518.08,402.86
63.42,2.01,4.98,498.53,401.94
63.62,2.01,4.98,498.53,401.94
63.82,2.02,4.99,478.98,402.32
64.02,2.01,4.99,430.11,401.39
64.22,2.02,4.98,439.88,402.86
64.42,2.01,4.98,478.98,401.94
64.62,2.00,4.99,430.11,400.46
64.82,2.02,4.98,430.11,402.86
65.02,2.01,4.98,449.66,401.94
65.22,2.01,4.99,439.88,401.39
65.42,2.02,4.98,459.43,402.86
65.62,2.02,4.98,430.11,402.86
65.82,2.01,4.97,430.11,402.48
66.02,2.01,4.98,410.56,401.94
66.22,2.02,4.98,420.33,402.86
66.42,2.00,4.98,410.56,401.00
66.62,2.02,4.98,410.56,402.86
66.82,2.03,4.99,439.88,403.25
67.02,2.02,4.98,430.11,402.86
67.22,2.01,4.98,430.11,401.94
67.42,2.02,4.99,459.43,402.32
67.62,2.00,4.98,449.66,401.00
67.82,2.00,4.98,449.66,401.00
68.02,2.01,4.98,430.11,401.94
68.22,2.02,4.98,420.33,402.86
68.42,2.01,4.98,420.33,401.94
68.62,2.01,4.98,391.01,401.94
68.82,2.01,4.99,391.01,401.39
69.02,2.01,4.98,410.56,401.94
69.22,2.02,4.98,420.33,402.86
69.42,2.00,4.98,371.46,401.00
69.62,2.01,4.98,391.01,401.94
69.82,2.00,4.99,420.33,400.46
70.02,2.01,4.98,391.01,401.94
70.22,2.00,4.98,391.01,401.00
70.42,2.01,4.98,410.56,401.94
70.62,2.02,4.98,420.33,402.86
70.82,2.01,4.98,439.88,401.94
71.02,2.00,4.97,420.33,401.55
71.22,2.01,4.98,449.66,401.94
71.42,2.02,4.98,430.11,402.86
71.62,2.00,4.97,469.21,401.55
71.82,2.00,4.98,518.08,401.00
72.02,2.00,4.98,537.63,401.00
72.22,2.01,4.98,566.96,401.94
72.42,2.01,4.98,615.84,401.94
72.62,2.00,4.98,664.71,401.00
72.82,2.01,4.98,703.81,401.94
73.02,2.02,4.98,713.59,402.86
73.22,2.02,4.99,684.26,402.32
73.42,2.00,4.98,645.16,401.00
73.62,2.02,4.97,625.61,403.41
73.82,2.00,4.98,596.29,401.00
74.02,2.00,4.98,586.51,401.00
74.22,2.00,4.97,557.18,401.55
74.42,2.00,4.98,586.51,401.00
74.62,2.00,4.98,566.96,401.00
74.82,2.01,4.98,537.63,401.94
75.02,2.01,4.98,527.86,401.94
75.22,2.01,4.98,488.76,401.94
75.42,2.02,4.98,469.21,402.86
75.62,2.02,4.98,478.98,402.86
75.82,2.00,4.98,469.21,401.00
76.02,2.02,4.98,469.21,402.86
76.22,2.02,4.98,449.66,402.86
76.42,2.01,4.99,439.88,401.39
76.62,2.01,4.98,400.78,401.94
76.82,2.01,4.98,410.56,401.94
77.02,2.01,4.98,400.78,401.94
77.22,2.01,4.98,391.01,401.94
77.42,2.02,4.99,371.46,402.32
77.62,2.00,4.98,342.13,401.00
77.82,2.02,4.98,361.68,402.86
78.02,2.01,4.98,351.91,401.94
78.22,2.01,4.98,351.91,401.94
78.42,2.02,4.97,342.13,403.41
78.62,2.01,4.98,342.13,401.94
78.82,2.01,4.98,342.13,401.94
79.02,2.01,4.98,312.81,401.94
79.22,2.01,4.98,312.81,401.94
79.42,2.00,4.98,312.81,401.00
79.62,2.00,4.98,371.46,401.00
79.82,2.02,4.98,351.91,402.86
80.02,2.02,4.98,351.91,402.86
80.22,2.00,4.97,342.13,401.55
80.42,2.01,4.97,351.91,402.48
80.62,2.01,4.98,332.36,401.94
80.82,2.00,4.98,312.81,401.00
81.02,2.00,4.97,342.13,401.55
81.22,2.02,4.98,342.13,402.86
81.42,2.00,4.98,303.03,401.00
81.62,2.02,4.98,312.81,402.86
81.82,2.01,4.98,332.36,401.94
82.02,2.02,4.98,312.81,402.86
82.22,2.00,4.98,293.26,401.00
82.42,2.02,4.99,312.81,402.32
82.62,2.02,4.98,312.81,402.86
82.82,2.00,4.97,293.26,401.55
83.02,2.00,4.97,293.26,401.55
83.22,2.02,4.99,303.03,402.32
83.42,2.00,4.98,273.70,401.00
83.62,2.00,4.98,312.81,401.00
83.82,2.01,4.99,312.81,401.39
84.02,2.01,4.98,303.03,401.94
84.22,2.00,4.98,293.26,401.00
84.42,2.01,4.98,332.36,401.94
84.62,2.01,4.98,322.58,401.94
84.82,2.00,4.97,303.03,401.55
85.02,2.01,4.98,351.91,401.94
85.22,2.01,4.98,351.91,401.94
85.42,2.02,4.97,361.68,403.41
85.62,2.02,4.98,351.91,402.86
85.82,2.00,4.98,400.78,401.00
86.02,2.01,4.98,400.78,401.94
86.22,2.01,4.98,391.01,401.94
86.42,2.00,4.98,410.56,401.00
86.62,2.00,4.98,469.21,401.00
86.82,2.01,4.98,459.43,401.94
87.02,2.02,4.98,459.43,402.86
87.22,2.02,4.98,459.43,402.86
87.42,2.00,4.99,478.98,400.46
87.62,2.02,4.98,478.98,402.86
87.82,2.00,4.98,478.98,401.00
88.02,2.01,4.98,527.86,401.94
88.22,1.99,4.98,537.63,400.07
88.42,2.00,4.98,518.08,401.00
88.62,2.01,4.98,488.76,401.94
88.82,2.01,4.98,478.98,401.94
89.02,2.00,4.97,459.43,401.55
89.22,2.01,4.98,478.98,401.94
89.42,2.02,4.98,478.98,402.86
89.62,2.02,4.99,469.21,402.32
89.82,2.01,4.98,478.98,401.94
90.02,2.01,4.98,459.43,401.94
90.22,2.00,4.99,449.66,400.46
90.42,2.01,4.98,469.21,401.94
90.62,2.02,4.98,459.43,402.86
90.82,2.00,4.98,449.66,401.00
91.02,2.01,4.98,478.98,401.94
91.22,2.02,4.98,469.21,402.86
91.42,2.01,4.98,478.98,401.94
91.62,2.00,4.97,459.43,401.55
91.82,2.02,4.98,449.66,402.86
92.02,2.01,4.98,420.33,401.94
92.22,2.02,4.98,449.66,402.86
92.42,2.01,4.98,430.11,401.94
92.62,2.00,4.99,420.33,400.46
92.82,2.01,4.99,430.11,401.39
93.02,2.02,4.98,430.11,402.86
93.22,2.01,4.98,430.11,401.94
93.42,2.01,4.98,400.78,401.94
93.62,2.02,4.98,400.78,402.86
93.82,2.03,4.98,420.33,403.79
94.02,2.01,4.97,371.46,402.48
94.22,2.01,4.98,400.78,401.94
94.42,2.00,4.97,391.01,401.55
94.62,2.02,4.97,381.23,403.41
94.82,2.00,4.98,400.78,401.00
95.02,2.02,4.98,351.91,402.86
95.22,2.00,4.98,371.46,401.00
95.42,2.02,4.98,381.23,402.86
95.62,2.02,4.98,381.23,402.86
95.82,2.00,4.98,371.46,401.00
96.02,2.02,4.98,361.68,402.86
96.22,2.02,4.98,351.91,402.86
96.42,2.00,4.98,361.68,401.00
96.62,2.01,4.98,371.46,401.94
96.82,2.00,4.97,322.58,401.55
97.02,2.00,4.98,332.36,401.00
97.22,2.02,4.98,342.13,402.86
97.42,2.01,4.98,322.58,401.94
97.62,2.01,4.98,332.36,401.94
97.82,2.02,4.98,322.58,402.86
98.02,2.01,4.98,303.03,401.94
98.22,2.01,4.98,303.03,401.94
98.42,2.02,4.98,312.81,402.86
98.62,2.02,4.98,312.81,402.86
98.82,2.02,4.97,293.26,403.41
99.02,2.01,4.98,303.03,401.94
99.22,2.00,4.98,283.48,401.00
99.42,2.02,4.98,322.58,402.86
99.62,2.02,4.98,303.03,402.86
99.82,2.00,4.97,293.26,401.55
100.02,2.02,4.98,293.26,402.86
100.22,2.01,4.98,322.58,401.94
100.42,2.02,4.97,293.26,403.41
100.62,2.00,4.97,293.26,401.55
100.82,2.01,4.98,293.26,401.94
101.02,2.01,4.98,303.03,401.94
101.22,2.02,4.98,312.81,402.86
101.42,2.01,4.98,303.03,401.94
101.62,2.00,4.98,312.81,401.00
101.82,2.01,4.98,322.58,401.94
102.02,2.02,4.98,342.13,402.86
102.22,2.01,4.98,342.13,401.94
102.42,2.01,4.97,322.58,402.48
102.62,2.02,4.98,332.36,402.86
102.82,2.01,4.98,342.13,401.94
103.02,2.01,4.98,332.36,401.94
103.22,2.01,4.98,342.13,401.94
103.42,2.02,4.98,332.36,402.86
103.62,2.00,4.97,322.58,401.55
103.82,2.00,4.98,342.13,401.00
104.02,2.00,4.97,332.36,401.55
104.22,2.01,4.98,322.58,401.94
104.42,2.02,4.98,312.81,402.86
104.62,2.02,4.98,332.36,402.86
104.82,2.00,4.97,303.03,401.55
105.02,2.02,4.99,303.03,402.32
105.22,2.02,4.98,322.58,402.86
105.42,2.01,4.98,293.26,401.94
105.62,2.01,4.97,322.58,402.48
105.82,2.00,4.97,283.48,401.55
106.02,2.00,4.98,303.03,401.00
106.22,2.02,4.98,332.36,402.86
106.42,2.01,4.99,312.81,401.39
106.62,2.01,4.98,312.81,401.94
106.82,2.02,4.98,322.58,402.86
107.02,2.02,4.98,322.58,402.86
107.22,2.02,4.98,303.03,402.86
107.42,2.01,4.98,312.81,401.94
107.62,2.02,4.98,283.48,402.86
107.82,2.00,4.97,312.81,401.55
108.02,2.01,4.98,322.58,401.94
108.22,2.01,4.98,332.36,401.94
108.42,2.00,4.98,303.03,401.00
108.62,2.02,4.98,303.03,402.86
108.82,2.01,4.97,254.15,402.48
109.02,2.01,4.97,273.70,402.48
109.22,2.02,4.98,312.81,402.86
109.42,2.00,4.98,293.26,401.00
109.62,2.00,4.98,293.26,401.00
109.82,2.02,4.98,312.81,402.86
110.02,2.02,4.98,293.26,402.86
110.22,1.99,4.98,273.70,400.07
110.42,2.02,4.98,283.48,402.86
110.62,2.01,4.98,283.48,401.94
110.82,2.00,4.98,263.93,401.00
111.02,2.02,4.98,293.26,402.86
111.22,2.03,4.97,293.26,404.34
111.42,2.01,4.97,263.93,402.48
111.62,2.00,4.98,273.70,401.00
111.82,2.02,4.98,273.70,402.86
112.02,2.01,4.97,273.70,402.48
112.22,2.02,4.98,263.93,402.86
112.42,2.02,4.98,283.48,402.86
112.62,2.00,4.97,254.15,401.55
112.82,2.01,4.98,283.48,401.94
113.02,2.01,4.98,283.48,401.94
113.22,2.00,4.98,273.70,401.00
113.42,2.02,4.98,273.70,402.86
113.62,2.02,4.98,263.93,402.86
113.82,2.01,4.95,254.15,403.02
114.02,2.01,4.98,263.93,401.94
114.22,2.02,4.98,273.70,402.86
114.42,2.00,4.97,254.15,401.55
114.62,2.02,4.97,283.48,403.41
114.82,2.01,4.98,254.15,401.94
115.02,2.01,4.98,254.15,401.94
115.22,2.02,4.98,263.93,402.86
115.42,2.00,4.97,263.93,401.55
115.62,2.00,4.98,283.48,401.00
115.82,2.01,4.98,293.26,401.94
116.02,2.02,4.98,312.81,402.86
116.22,2.01,4.98,263.93,401.94
116.42,2.02,4.98,273.70,402.86
116.62,2.02,4.98,283.48,402.86
116.82,2.00,4.99,273.70,400.46
117.02,2.02,4.98,283.48,402.86
117.22,2.00,4.98,273.70,401.00
117.42,2.00,4.98,263.93,401.00
117.62,2.02,4.97,263.93,403.41
117.82,2.02,4.98,303.03,402.86
118.02,2.00,4.98,263.93,401.00
118.22,2.01,4.97,293.26,402.48
118.42,2.01,4.97,283.48,402.48
118.62,2.00,4.97,263.93,401.55
118.82,2.01,4.97,293.26,402.48
119.02,2.02,4.98,273.70,402.86
119.22,2.00,4.98,254.15,401.00
119.42,2.02,4.98,293.26,402.86
119.62,2.00,4.98,283.48,401.00
119.82,2.01,4.98,273.70,401.94
120.02,2.01,4.97,254.15,402.48
120.22,2.02,4.98,293.26,402.86
120.42,2.01,4.98,283.48,401.94
120.62,2.01,4.99,303.03,401.39
120.82,2.01,4.98,303.03,401.94
121.02,2.00,4.97,273.70,401.55
121.22,2.00,4.98,293.26,401.00
121.42,2.01,4.98,263.93,401.94
121.62,2.00,4.97,254.15,401.55
121.82,2.02,4.98,303.03,402.86
122.02,2.02,4.98,303.03,402.86
122.22,2.00,4.98,283.48,401.00
122.42,2.02,4.98,312.81,402.86
122.62,2.02,4.98,312.81,402.86
122.82,2.00,4.97,332.36,401.55
123.02,2.02,4.97,322.58,403.41
123.22,2.02,4.98,312.81,402.86
123.42,2.00,4.98,293.26,401.00
123.62,2.01,4.98,322.58,401.94
123.82,2.02,4.98,312.81,402.86
124.02,2.00,4.98,312.81,401.00
124.22,2.02,4.97,332.36,403.41
124.42,2.00,4.98,312.81,401.00
124.62,2.01,4.99,303.03,401.39
124.82,2.01,4.98,312.81,401.94
125.02,2.02,4.97,342.13,403.41
125.22,2.02,4.97,351.91,403.41
125.42,2.02,4.98,332.36,402.86
125.62,2.01,4.98,332.36,401.94
125.82,2.00,4.97,322.58,401.55
126.02,2.00,4.98,361.68,401.00
126.22,2.00,4.98,351.91,401.00
126.42,2.02,4.98,342.13,402.86
126.62,2.02,4.95,342.13,403.95
126.82,2.00,4.98,322.58,401.00
127.02,2.00,4.99,322.58,400.46
127.22,2.00,4.97,351.91,401.55
127.42,2.02,4.97,351.91,403.41
127.62,2.01,4.98,303.03,401.94
127.82,2.02,4.98,322.58,402.86
128.02,2.02,4.98,342.13,402.86
128.22,2.01,4.98,322.58,401.94
128.42,2.01,4.98,322.58,401.94
128.62,1.99,4.98,293.26,400.07
128.82,2.01,4.98,322.58,401.94
129.02,2.02,4.98,332.36,402.86
129.22,2.02,4.98,312.81,402.86
129.42,2.01,4.98,293.26,401.94
129.62,2.02,4.98,312.81,402.86
129.82,2.02,4.98,322.58,402.86
130.02,2.02,4.97,303.03,403.41
130.22,2.02,4.98,322.58,402.86
130.42,2.01,4.98,283.48,401.94
130.62,1.99,4.98,283.48,400.07
130.82,2.02,4.98,312.81,402.86
131.02,2.00,4.98,293.26,401.00
131.22,2.00,4.98,312.81,401.00
131.42,2.01,4.98,312.81,401.94
131.62,2.01,4.97,303.03,402.48
131.82,2.01,4.98,293.26,401.94
132.02,2.02,4.97,303.03,403.41
132.22,2.02,4.97,332.36,403.41
132.42,2.01,4.98,322.58,401.94
132.62,2.01,4.98,312.81,401.94
132.82,2.02,4.97,283.48,403.41
133.02,2.00,4.98,303.03,401.00
133.22,2.01,4.98,332.36,401.94
133.42,2.01,4.98,293.26,401.94
133.62,2.01,4.98,312.81,401.94
133.82,2.02,4.98,322.58,402.86
134.02,2.00,4.97,322.58,401.55
134.22,2.00,4.97,332.36,401.55
134.42,2.01,4.98,342.13,401.94
134.62,2.02,4.98,351.91,402.86
134.82,2.00,4.97,342.13,401.55
135.02,2.01,4.98,351.91,401.94
135.22,2.00,4.99,332.36,400.46
135.42,2.01,4.97,351.91,402.48
135.62,2.01,4.98,342.13,401.94
135.82,2.00,4.98,342.13,401.00
136.02,2.01,4.97,361.68,402.48
136.22,2.01,4.97,351.91,402.48
136.42,2.01,4.98,332.36,401.94
136.62,2.02,4.98,342.13,402.86
136.82,2.02,4.98,361.68,402.86
137.02,2.02,4.98,351.91,402.86
137.22,2.02,4.99,351.91,402.32
137.42,2.01,4.98,391.01,401.94
137.62,2.03,4.97,361.68,404.34
137.82,2.02,4.98,391.01,402.86
138.02,2.02,4.99,371.46,402.32
138.22,2.01,4.97,371.46,402.48
138.42,2.01,4.98,371.46,401.94
138.62,2.02,4.98,410.56,402.86
138.82,2.01,4.98,391.01,401.94
139.02,2.01,4.97,381.23,402.48
139.22,2.00,4.98,381.23,401.00
139.42,2.01,4.98,400.78,401.94
139.62,2.01,4.98,381.23,401.94
139.82,2.00,4.98,342.13,401.00
140.02,2.00,4.97,342.13,401.55
140.22,2.02,4.98,361.68,402.86
140.42,2.01,4.98,342.13,401.94
140.62,2.01,4.97,371.46,402.48
140.82,2.02,4.98,371.46,402.86
141.02,2.00,4.98,342.13,401.00
141.22,2.00,4.97,361.68,401.55
141.42,2.02,4.98,391.01,402.86
141.62,1.99,4.98,351.91,400.07
141.82,2.02,4.97,361.68,403.41
142.02,2.02,4.98,381.23,402.86
142.22,2.01,4.97,371.46,402.48
142.42,2.02,4.97,371.46,403.41
142.62,2.02,4.98,381.23,402.86
142.82,2.02,4.97,371.46,403.41
143.02,2.01,4.98,391.01,401.94
143.22,2.02,4.98,400.78,402.86
143.42,2.00,4.97,381.23,401.55
143.62,2.02,4.95,391.01,403.95
143.82,2.01,4.98,371.46,401.94
144.02,2.02,4.98,342.13,402.86
144.22,2.01,4.98,381.23,401.94
144.42,2.01,4.98,381.23,401.94
144.62,2.01,4.98,381.23,401.94
144.82,2.01,4.97,371.46,402.48
145.02,2.02,4.98,400.78,402.86
145.22,2.02,4.97,400.78,403.41
145.42,2.02,4.98,381.23,402.86
145.62,2.02,4.98,381.23,402.86
145.82,2.00,4.98,371.46,401.00
146.02,2.02,4.97,410.56,403.41
146.22,2.01,4.98,391.01,401.94
146.42,2.01,4.98,391.01,401.94
146.62,2.01,4.98,400.78,401.94
146.82,2.00,4.97,391.01,401.55
147.02,2.01,4.97,400.78,402.48
147.22,2.01,4.97,400.78,402.48
147.42,2.00,4.97,400.78,401.55
147.62,2.01,4.97,391.01,402.48
147.82,2.02,4.98,420.33,402.86
148.02,2.01,4.98,371.46,401.94
148.22,2.01,4.97,391.01,402.48
148.42,2.02,4.98,410.56,402.86
148.62,2.01,4.97,371.46,402.48
148.82,2.01,4.98,391.01,401.94
149.02,2.01,4.98,391.01,401.94
149.22,2.00,4.97,391.01,401.55
149.42,2.02,4.98,391.01,402.86
149.62,2.02,4.98,381.23,402.86
149.82,2.00,4.98,371.46,401.00
150.02,2.01,4.98,391.01,401.94
150.22,2.02,4.98,371.46,402.86
150.42,2.01,4.97,391.01,402.48
150.62,2.02,4.98,400.78,402.86
150.82,2.01,4.98,381.23,401.94
151.02,2.00,4.97,381.23,401.55
151.22,2.02,4.98,381.23,402.86
151.42,2.01,4.97,361.68,402.48
151.62,2.01,4.97,361.68,402.48
151.82,2.02,4.97,420.33,403.41
152.02,2.00,4.97,391.01,401.55
152.22,2.01,4.98,391.01,401.94
152.42,2.01,4.98,420.33,401.94
152.62,2.00,4.97,430.11,401.55
152.82,2.01,4.97,420.33,402.48
153.02,1.99,4.98,420.33,400.07
153.22,2.02,4.98,420.33,402.86
153.42,2.02,4.98,400.78,402.86
153.62,2.01,4.98,381.23,401.94
153.82,2.01,4.98,361.68,401.94
154.02,2.02,4.97,400.78,403.41
154.22,2.02,4.97,400.78,403.41
154.42,2.01,4.98,381.23,401.94
154.62,2.02,4.98,361.68,402.86
154.82,2.02,4.98,371.46,402.86
155.02,2.02,4.98,342.13,402.86
155.22,2.00,4.98,381.23,401.00
155.42,2.01,4.98,351.91,401.94
155.62,2.00,4.98,351.91,401.00
155.82,2.02,4.98,381.23,402.86
156.02,2.00,4.98,361.68,401.00
156.22,2.01,4.98,381.23,401.94
156.42,2.02,4.98,361.68,402.86
156.62,2.02,4.97,381.23,403.41
156.82,2.01,4.98,371.46,401.94
157.02,2.02,4.98,371.46,402.86
157.22,2.01,4.98,371.46,401.94
157.42,2.01,4.98,361.68,401.94
157.62,2.00,4.98,381.23,401.00
157.82,2.01,4.98,361.68,401.94
158.02,2.01,4.98,351.91,401.94
158.22,2.02,4.98,381.23,402.86
158.42,2.01,4.98,381.23,401.94
158.62,2.02,4.98,371.46,402.86
158.82,2.02,4.98,371.46,402.86
159.02,2.00,4.97,342.13,401.55
159.22,2.01,4.98,361.68,401.94
159.42,2.00,4.98,332.36,401.00
159.62,2.01,4.97,332.36,402.48
159.82,2.02,4.98,332.36,402.86
160.02,2.01,4.98,361.68,401.94
160.22,2.01,4.97,351.91,402.48
160.42,2.01,4.98,371.46,401.94
160.62,2.01,4.97,371.46,402.48
160.82,2.01,4.97,361.68,402.48
161.02,2.01,4.98,351.91,401.94
161.22,2.01,4.97,361.68,402.48
161.42,2.00,4.97,391.01,401.55
161.62,2.01,4.98,381.23,401.94
161.82,2.01,4.98,361.68,401.94
162.02,2.00,4.97,381.23,401.55
162.22,2.02,4.98,381.23,402.86
162.42,2.01,4.98,351.91,401.94
162.62,2.00,4.97,351.91,401.55
162.82,2.02,4.98,381.23,402.86
163.02,2.01,4.98,361.68,401.94
163.22,2.01,4.97,391.01,402.48
163.42,2.02,4.98,391.01,402.86
163.62,2.02,4.98,381.23,402.86
163.82,2.01,4.97,371.46,402.48
164.02,2.02,4.98,400.78,402.86
164.22,2.01,4.98,410.56,401.94
164.42,2.01,4.97,381.23,402.48
164.62,2.02,4.98,439.88,402.86
164.82,2.01,4.97,410.56,402.48
165.02,2.01,4.95,430.11,403.02
165.22,2.02,4.98,459.43,402.86
165.42,2.01,4.97,449.66,402.48
165.62,2.00,4.97,459.43,401.55
165.82,2.01,4.98,459.43,401.94
166.02,2.01,4.98,420.33,401.94
166.22,2.02,4.98,410.56,402.86
166.42,2.02,4.98,430.11,402.86
166.62,2.00,4.98,430.11,401.00
166.82,2.00,4.98,430.11,401.00
167.02,2.01,4.97,469.21,402.48
167.22,2.00,4.97,459.43,401.55
167.42,2.01,4.97,439.88,402.48
167.62,2.01,4.97,439.88,402.48
167.82,2.00,4.97,430.11,401.55
168.02,2.01,4.98,439.88,401.94
168.22,2.01,4.98,469.21,401.94
168.42,2.01,4.97,430.11,402.48
168.62,2.02,4.98,430.11,402.86
168.82,2.01,4.98,420.33,401.94
169.02,2.01,4.98,391.01,401.94
169.22,2.02,4.98,410.56,402.86
169.42,2.02,4.97,410.56,403.41
169.62,2.00,4.97,410.56,401.55
169.82,2.02,4.97,410.56,403.41
170.02,2.01,4.98,381.23,401.94
170.22,2.00,4.98,381.23,401.00
170.42,2.01,4.98,410.56,401.94
170.62,2.02,4.99,381.23,402.32
170.82,2.02,4.98,381.23,402.86
171.02,2.01,4.98,430.11,401.94
171.22,2.01,4.94,439.88,403.57
171.42,2.01,4.98,420.33,401.94
171.62,2.02,4.97,439.88,403.41
171.82,2.01,4.97,420.33,402.48
172.02,2.01,4.98,439.88,401.94
172.22,2.02,4.98,410.56,402.86
172.42,2.01,4.97,420.33,402.48
172.62,2.01,4.98,439.88,401.94
172.82,2.01,4.98,478.98,401.94
173.02,2.00,4.97,478.98,401.55
173.22,2.02,4.97,449.66,403.41
173.42,2.01,4.98,420.33,401.94
173.62,2.01,4.97,430.11,402.48
173.82,2.02,4.98,459.43,402.86
174.02,2.00,4.97,439.88,401.55
174.22,2.01,4.97,459.43,402.48
174.42,2.01,4.98,459.43,401.94
174.62,2.01,4.97,469.21,402.48
174.82,2.01,4.98,459.43,401.94
175.02,2.00,4.98,439.88,401.00
175.22,2.00,4.97,410.56,401.55
175.42,2.01,4.98,430.11,401.94
175.62,2.00,4.97,410.56,401.55
175.82,2.00,4.97,391.01,401.55
176.02,2.02,4.98,410.56,402.86
176.22,2.00,4.97,381.23,401.55
176.42,2.02,4.97,430.11,403.41
176.62,2.01,4.98,400.78,401.94
176.82,2.02,4.97,420.33,403.41
177.02,2.01,4.98,439.88,401.94
177.22,2.01,4.98,439.88,401.94
177.42,2.01,4.97,459.43,402.48
177.62,2.02,4.98,478.98,402.86
177.82,2.01,4.98,478.98,401.94
178.02,2.01,4.97,469.21,402.48
178.22,2.02,4.98,508.31,402.86
178.42,2.01,4.98,469.21,401.94
178.62,2.01,4.97,498.53,402.48
178.82,2.01,4.98,508.31,401.94
179.02,2.00,4.97,478.98,401.55
179.22,2.02,4.97,498.53,403.41
179.42,2.02,4.98,537.63,402.86
179.62,2.01,4.98,508.31,401.94
179.82,2.02,4.97,547.41,403.41
180.02,1.99,4.98,527.86,400.07
180.22,2.01,4.98,527.86,401.94
180.42,2.01,4.98,557.18,401.94
180.62,2.02,4.98,557.18,402.86
180.82,2.01,4.98,537.63,401.94
181.02,2.03,4.98,566.96,403.79
181.22,2.02,4.97,566.96,403.41
181.42,2.00,4.97,586.51,401.55
181.62,2.02,4.98,625.61,402.86
181.82,2.01,4.98,625.61,401.94
182.02,2.01,4.98,645.16,401.94
182.22,2.02,4.98,694.04,402.86
182.42,2.02,4.98,713.59,402.86
182.62,2.01,4.98,703.81,401.94
182.82,2.02,4.98,723.36,402.86
183.02,2.00,4.97,684.26,401.55
183.22,2.01,4.97,684.26,402.48
183.42,2.02,4.98,664.71,402.86
183.62,2.02,4.98,654.94,402.86
183.82,2.01,4.98,674.49,401.94
184.02,2.00,4.98,654.94,401.00
184.22,2.02,4.98,654.94,402.86
184.42,2.01,4.98,684.26,401.94
184.62,2.02,4.98,694.04,402.86
184.82,2.00,4.95,674.49,402.09
185.02,2.01,4.98,703.81,401.94
185.22,2.02,4.98,723.36,402.86
185.42,2.00,4.99,762.46,400.46
185.62,2.01,4.97,752.69,402.48
185.82,2.02,4.98,762.46,402.86
186.02,2.01,4.98,723.36,401.94
186.22,2.02,4.98,752.69,402.86
186.42,2.00,4.98,733.14,401.00
186.62,2.00,4.98,752.69,401.00
186.82,2.01,4.98,742.91,401.94
187.02,2.02,4.97,733.14,403.41
187.22,2.00,4.97,752.69,401.55
187.42,2.01,4.98,723.36,401.94
187.62,2.02,4.98,703.81,402.86
187.82,2.01,4.98,733.14,401.94
188.02,2.01,4.98,733.14,401.94
188.22,2.00,4.98,742.91,401.00
188.42,2.02,4.98,742.91,402.86
188.62,2.01,4.95,762.46,403.02
188.82,2.01,4.98,772.24,401.94
189.02,2.01,4.97,713.59,402.48
189.22,2.01,4.98,723.36,401.94
189.42,2.02,4.98,713.59,402.86
189.62,2.00,4.98,654.94,401.00
189.82,2.01,4.98,654.94,401.94
190.02,2.02,4.98,654.94,402.86
190.22,2.02,4.98,654.94,402.86
190.42,2.02,4.98,664.71,402.86
190.62,2.00,4.98,654.94,401.00
190.82,2.02,4.97,635.39,403.41
191.02,2.02,4.98,615.84,402.86
191.22,2.02,4.98,625.61,402.86
191.42,2.01,4.97,576.74,402.48
191.62,2.01,4.97,576.74,402.48
191.82,2.02,4.98,596.29,402.86
192.02,2.02,4.97,606.06,403.41
192.22,2.01,4.97,586.51,402.48
192.42,2.01,4.95,625.61,403.02
192.62,2.01,4.98,615.84,401.94
192.82,2.00,4.97,566.96,401.55
193.02,2.02,4.97,586.51,403.41
193.22,2.01,4.98,547.41,401.94
193.42,2.00,4.97,547.41,401.55
193.62,2.02,4.97,537.63,403.41
193.82,2.00,4.97,537.63,401.55
194.02,2.00,4.98,518.08,401.00
194.22,2.02,4.98,557.18,402.86
194.42,2.02,4.98,527.86,402.86
194.62,2.00,4.97,518.08,401.55
194.82,2.00,4.98,537.63,401.00
195.02,2.03,4.99,527.86,403.25
195.22,2.01,4.97,508.31,402.48
195.42,2.02,4.98,518.08,402.86
195.62,2.01,4.98,518.08,401.94
195.82,2.01,4.98,527.86,401.94
196.02,2.02,4.98,518.08,402.86
196.22,2.01,4.98,508.31,401.94
196.42,2.00,4.97,469.21,401.55
196.62,2.02,4.98,459.43,402.86
196.82,2.02,4.98,478.98,402.86
197.02,2.00,4.97,439.88,401.55
197.22,2.01,4.98,469.21,401.94
197.42,2.02,4.98,488.76,402.86
197.62,2.00,4.97,478.98,401.55
197.82,2.02,4.97,469.21,403.41
198.02,2.02,4.97,478.98,403.41
198.22,2.00,4.98,449.66,401.00
198.42,2.01,4.97,488.76,402.48
198.62,2.01,4.98,478.98,401.94
198.82,2.00,4.97,449.66,401.55
199.02,2.02,4.97,439.88,403.41
199.22,2.02,4.98,459.43,402.86
199.42,2.01,4.98,410.56,401.94
199.62,2.02,4.97,430.11,403.41
199.82,2.00,4.97,410.56,401.55
200.02,2.01,4.97,410.56,402.48
200.22,2.01,4.98,420.33,401.94
200.42,2.01,4.97,420.33,402.48
200.62,2.01,4.97,400.78,402.48
200.82,2.01,4.98,410.56,401.94
201.02,2.00,4.97,381.23,401.55
201.22,2.01,4.97,391.01,402.48
201.42,2.00,4.97,400.78,401.55
201.62,2.02,4.97,430.11,403.41
201.82,2.00,4.97,410.56,401.55
202.02,2.01,4.98,430.11,401.94
202.22,2.01,4.98,420.33,401.94
202.42,2.01,4.98,430.11,401.94
202.62,2.02,4.95,400.78,403.95
202.82,2.01,4.97,391.01,402.48
203.02,2.01,4.97,361.68,402.48
203.22,2.02,4.98,371.46,402.86
203.42,2.01,4.97,371.46,402.48
203.62,2.01,4.98,361.68,401.94
203.82,2.00,4.98,391.01,401.00
204.02,2.02,4.97,371.46,403.41
204.22,2.02,4.98,381.23,402.86
204.42,2.00,4.98,420.33,401.00
204.62,2.00,4.98,420.33,401.00
204.82,2.01,4.98,420.33,401.94
205.02,2.02,4.98,420.33,402.86
205.22,2.02,4.97,420.33,403.41
205.42,2.01,4.97,420.33,402.48
205.62,2.02,4.98,430.11,402.86
205.82,2.02,4.97,430.11,403.41
206.02,2.01,4.95,410.56,403.02
206.22,2.02,4.98,410.56,402.86
206.42,2.00,4.97,410.56,401.55
206.62,1.99,4.98,430.11,400.07
206.82,2.01,4.97,430.11,402.48
207.02,2.01,4.97,400.78,402.48
207.22,2.01,4.98,400.78,401.94
207.42,2.02,4.98,430.11,402.86
207.62,2.00,4.98,400.78,401.00
207.82,2.00,4.98,410.56,401.00
208.02,2.01,4.98,410.56,401.94
208.22,2.00,4.98,420.33,401.00
208.42,2.01,4.97,420.33,402.48
208.62,2.02,4.98,381.23,402.86
208.82,2.01,4.97,400.78,402.48
209.02,2.00,4.98,400.78,401.00
209.22,2.02,4.98,410.56,402.86
209.42,2.00,4.97,371.46,401.55
209.62,2.02,4.98,420.33,402.86
209.82,2.02,4.98,381.23,402.86
210.02,2.01,4.97,371.46,402.48
210.22,2.01,4.97,371.46,402.48
210.42,2.02,4.98,371.46,402.86
210.62,2.01,4.98,381.23,401.94
210.82,2.02,4.98,410.56,402.86
211.02,2.01,4.98,391.01,401.94
211.22,2.01,4.98,391.01,401.94
211.42,2.02,4.97,410.56,403.41
211.62,2.01,4.98,381.23,401.94
211.82,2.02,4.97,391.01,403.41
212.02,2.02,4.99,371.46,402.32
212.22,2.02,4.97,400.78,403.41
212.42,2.00,4.97,400.78,401.55
212.62,2.02,4.98,381.23,402.86
212.82,2.00,4.98,371.46,401.00
213.02,2.00,4.97,342.13,401.55
213.22,2.02,4.98,361.68,402.86
213.42,2.00,4.98,342.13,401.00
213.62,2.00,4.97,342.13,401.55
213.82,2.01,4.98,381.23,401.94
214.02,2.02,4.97,371.46,403.41
214.22,2.00,4.98,430.11,401.00
214.42,2.02,4.98,439.88,402.86
214.62,2.01,4.97,391.01,402.48
214.82,2.00,4.97,391.01,401.55
215.02,2.02,4.97,371.46,403.41
215.22,2.02,4.99,371.46,402.32
215.42,2.02,4.97,391.01,403.41
215.62,2.02,4.98,381.23,402.86
215.82,2.00,4.98,371.46,401.00
216.02,2.01,4.97,381.23,402.48
216.22,2.02,4.98,391.01,402.86
216.42,2.02,4.98,391.01,402.86
216.62,2.00,4.97,391.01,401.55
216.82,2.01,4.97,361.68,402.48
217.02,2.01,4.98,351.91,401.94
217.22,2.02,4.98,371.46,402.86
217.42,2.01,4.97,371.46,402.48
217.62,2.01,4.98,361.68,401.94
217.82,2.02,4.97,351.91,403.41
218.02,2.02,4.98,400.78,402.86
218.22,2.02,4.98,400.78,402.86
218.42,1.99,4.97,381.23,400.61
218.62,2.02,4.98,381.23,402.86
218.82,2.02,4.97,400.78,403.41
219.02,2.01,4.97,381.23,402.48
219.22,2.02,4.98,361.68,402.86
219.42,2.02,4.98,381.23,402.86
219.62,2.00,4.97,371.46,401.55
219.82,2.02,4.98,381.23,402.86
220.02,2.01,4.98,351.91,401.94
220.22,2.02,4.97,371.46,403.41
220.42,2.01,4.97,391.01,402.48
220.62,2.01,4.98,361.68,401.94
220.82,2.01,4.97,332.36,402.48
221.02,2.02,4.97,361.68,403.41
221.22,2.00,4.97,361.68,401.55
221.42,2.01,4.98,342.13,401.94
221.62,2.02,4.98,322.58,402.86
221.82,2.01,4.97,322.58,402.48
222.02,2.01,4.97,312.81,402.48
222.22,2.00,4.98,322.58,401.00
222.42,2.00,4.98,361.68,401.00
222.62,2.01,4.97,371.46,402.48
222.82,2.01,4.97,371.46,402.48
223.02,2.01,4.97,371.46,402.48
223.22,2.02,4.98,381.23,402.86
223.42,2.00,4.97,371.46,401.55
223.62,2.01,4.97,361.68,402.48
223.82,2.01,4.98,381.23,401.94
224.02,2.01,4.97,361.68,402.48
224.22,2.00,4.97,342.13,401.55
224.42,2.02,4.98,351.91,402.86
224.62,2.00,4.95,332.36,402.09
224.82,2.00,4.98,322.58,401.00
225.02,2.02,4.98,351.91,402.86
225.22,2.01,4.97,332.36,402.48
225.42,2.02,4.98,332.36,402.86
225.62,2.02,4.98,322.58,402.86
225.82,2.01,4.97,322.58,402.48
226.02,2.01,4.98,293.26,401.94
226.22,2.02,4.98,312.81,402.86
226.42,2.02,4.98,322.58,402.86
226.62,2.02,4.98,283.48,402.86
226.82,2.01,4.97,303.03,402.48
227.02,2.01,4.98,303.03,401.94
227.22,2.02,4.98,303.03,402.86
227.42,2.02,4.98,312.81,402.86
227.62,2.00,4.97,273.70,401.55
227.82,2.01,4.98,293.26,401.94
228.02,2.02,4.98,293.26,402.86
228.22,2.01,4.98,263.93,401.94
228.42,2.00,4.97,283.48,401.55
228.62,2.02,4.98,273.70,402.86
228.82,2.01,4.97,254.15,402.48
229.02,2.02,4.98,263.93,402.86
229.22,2.02,4.98,273.70,402.86
229.42,2.00,4.97,254.15,401.55
229.62,2.01,4.97,293.26,402.48
229.82,2.02,4.98,283.48,402.86
230.02,2.00,4.97,263.93,401.55
230.22,2.01,4.97,273.70,402.48
230.42,2.01,4.98,293.26,401.94
230.62,2.00,4.97,244.38,401.55
230.82,2.01,4.97,254.15,402.48
231.02,2.02,4.98,254.15,402.86
231.22,1.99,4.97,273.70,400.61
231.42,2.01,4.97,273.70,402.48
231.62,2.01,4.98,273.70,401.94
231.82,2.02,4.97,254.15,403.41
232.02,2.02,4.98,273.70,402.86
232.22,2.01,4.98,283.48,401.94
232.42,2.01,4.97,283.48,402.48
232.62,2.02,4.97,283.48,403.41
232.82,2.02,4.98,273.70,402.86
233.02,2.00,4.98,263.93,401.00
233.22,2.02,4.98,283.48,402.86
233.42,2.02,4.98,283.48,402.86
233.62,2.00,4.97,254.15,401.55
233.82,2.01,4.98,263.93,401.94
234.02,2.01,4.97,263.93,402.48
234.22,2.01,4.97,244.38,402.48
234.42,2.01,4.97,244.38,402.48
234.62,2.02,4.98,254.15,402.86
234.82,2.01,4.98,263.93,401.94
235.02,2.01,4.98,234.60,401.94
235.22,2.01,4.98,263.93,401.94
235.42,2.02,4.97,254.15,403.41
235.62,2.02,4.97,254.15,403.41
235.82,2.01,4.98,263.93,401.94
236.02,2.00,4.97,283.48,401.55
236.22,2.01,4.97,283.48,402.48
236.42,2.02,4.99,293.26,402.32
236.62,2.00,4.97,273.70,401.55
236.82,2.01,4.98,273.70,401.94
237.02,2.01,4.98,263.93,401.94
237.22,2.01,4.97,263.93,402.48
237.42,2.01,4.97,244.38,402.48
237.62,2.01,4.98,273.70,401.94
237.82,2.02,4.98,273.70,402.86
238.02,2.01,4.98,263.93,401.94
238.22,2.00,4.97,254.15,401.55
238.42,2.00,4.95,244.38,402.09
238.62,1.99,4.97,234.60,400.61
238.82,2.02,4.98,263.93,402.86
239.02,2.01,4.97,234.60,402.48
239.22,2.00,4.97,254.15,401.55
239.42,2.02,4.98,244.38,402.86
239.62,2.00,4.98,273.70,401.00
239.82,2.00,4.98,283.48,401.00
240.02,2.00,4.98,537.63,401.00
240.22,2.00,4.97,391.01,401.55
240.42,2.00,4.97,322.58,401.55
240.62,2.01,4.97,332.36,402.48
240.82,2.00,4.97,293.26,401.55
241.02,2.00,4.97,312.81,401.55
241.22,2.02,4.98,332.36,402.86
241.42,2.00,4.97,312.81,401.55
241.62,2.01,4.97,322.58,402.48
241.82,2.02,4.98,303.03,402.86
242.02,2.02,4.97,322.58,403.41
242.22,2.02,4.98,303.03,402.86
242.42,2.00,4.98,293.26,401.00
242.62,2.00,4.98,273.70,401.00
242.82,2.01,4.98,283.48,401.94
243.02,2.00,4.98,293.26,401.00
243.22,2.00,4.97,293.26,401.55
243.42,2.01,4.99,273.70,401.39
243.62,2.01,4.98,303.03,401.94
243.82,2.01,4.97,283.48,402.48
244.02,2.01,4.98,273.70,401.94
244.22,2.02,4.98,263.93,402.86
244.42,2.03,4.99,254.15,403.25
244.62,2.02,4.97,293.26,403.41
244.82,2.01,4.98,293.26,401.94
245.02,2.00,4.97,254.15,401.55
245.22,2.01,4.97,293.26,402.48
245.42,2.02,4.98,293.26,402.86
245.62,2.01,4.97,263.93,402.48
245.82,2.01,4.98,312.81,401.94
246.02,2.02,4.97,273.70,403.41
246.22,2.01,4.97,283.48,402.48
246.42,2.01,4.98,263.93,401.94
246.62,2.02,4.98,263.93,402.86
246.82,2.01,4.98,263.93,401.94
247.02,2.00,4.97,263.93,401.55
247.22,2.02,4.97,303.03,403.41
247.42,2.00,4.98,312.81,401.00
247.62,2.00,4.97,293.26,401.55
247.82,2.02,4.98,303.03,402.86
248.02,2.01,4.97,312.81,402.48
248.22,2.00,4.97,283.48,401.55
248.42,2.02,4.98,293.26,402.86
248.62,2.02,4.98,283.48,402.86
248.82,2.00,4.97,263.93,401.55
249.02,2.00,4.98,283.48,401.00
249.22,2.01,4.98,273.70,401.94
249.42,1.99,4.97,273.70,400.61
249.62,2.01,4.97,303.03,402.48
249.82,2.02,4.97,312.81,403.41
250.02,2.00,4.98,273.70,401.00
250.22,2.01,4.97,273.70,402.48
250.42,2.02,4.98,293.26,402.86
250.62,2.01,4.97,263.93,402.48
250.82,2.01,4.97,263.93,402.48
251.02,2.01,4.98,293.26,401.94
251.22,2.01,4.97,293.26,402.48
251.42,2.01,4.98,293.26,401.94
251.62,2.00,4.98,273.70,401.00
251.82,2.00,4.98,293.26,401.00
252.02,2.02,4.97,283.48,403.41
252.22,2.02,4.98,303.03,402.86
252.42,2.01,4.97,263.93,402.48
252.62,2.01,4.97,283.48,402.48
252.82,2.02,4.97,312.81,403.41
253.02,2.01,4.97,273.70,402.48
253.22,2.01,4.97,303.03,402.48
253.42,2.01,4.98,312.81,401.94
253.62,2.00,4.95,322.58,402.09
253.82,2.02,4.97,303.03,403.41
254.02,2.01,4.98,303.03,401.94
254.22,2.01,4.98,312.81,401.94
254.42,2.02,4.98,312.81,402.86
254.62,2.02,4.97,293.26,403.41
254.82,1.99,4.97,283.48,400.61
255.02,2.02,4.98,273.70,402.86
255.22,2.02,4.98,283.48,402.86
255.42,2.00,4.97,263.93,401.55
255.62,2.02,4.98,263.93,402.86
255.82,2.02,4.98,283.48,402.86
256.02,2.00,4.97,263.93,401.55
256.22,2.02,4.97,312.81,403.41
256.42,2.00,4.97,303.03,401.55
256.62,2.00,4.98,273.70,401.00
256.82,2.01,4.98,303.03,401.94
257.02,2.02,4.97,303.03,403.41
257.22,2.00,4.97,273.70,401.55
257.42,2.02,4.98,322.58,402.86
257.62,2.02,4.98,303.03,402.86
257.82,2.00,4.97,283.48,401.55
258.02,2.01,4.98,303.03,401.94
258.22,2.00,4.97,293.26,401.55
258.42,2.00,4.97,312.81,401.55
258.62,2.02,4.98,332.36,402.86
258.82,2.01,4.97,332.36,402.48
259.02,2.00,4.97,322.58,401.55
259.22,2.02,4.98,332.36,402.86
259.42,2.01,4.97,322.58,402.48
259.62,2.01,4.98,342.13,401.94
259.82,2.02,4.97,312.81,403.41
260.02,2.02,4.98,332.36,402.86
260.22,2.00,4.97,293.26,401.55
