Repository: litresperminute/IMPACT-Lab-Thermal-Draw-Tower-Controller

File: Thermal Draw Trials/Akila/Nylon PA6_cyl 7ch20.0_White_DR50.0_068.csv
# material: Nylon PA6
# geometry: cyl 7ch
# preform_diameter: 20.0
# material_color: White
# temperature_C: 188.0
# drawdown_ratio: 50.0
# trial_number: 068
# operator: Akila
# start_time: 2025-11-25 13:55:55
# notes: Speeds same as 066. Both ends sealed close.
Time(s),Feed(mm/min),Wind(m/min),Diameter(um),Predicted_diameter(um)
1.22,1.51,3.76,391.01,400.68
1.42,1.52,3.74,400.78,402.63
1.62,1.51,3.76,371.46,400.68
1.82,1.52,3.74,400.78,402.63
2.02,1.51,3.74,391.01,401.39
2.22,1.52,3.74,391.01,402.63
2.42,1.50,3.74,351.91,400.15
2.62,1.52,3.76,371.46,401.91
2.82,1.51,3.73,361.68,402.12
3.02,1.51,3.76,342.13,400.68
3.22,1.51,3.72,351.91,402.84
3.42,1.50,3.74,342.13,400.15
3.62,1.52,3.74,381.23,402.63
3.82,1.49,3.76,342.13,398.20
4.02,1.51,3.76,371.46,400.68
4.22,1.51,3.73,361.68,402.12
4.42,1.52,3.74,381.23,402.63
4.62,1.51,3.73,381.23,402.12
4.82,1.50,3.74,351.91,400.15
5.02,1.51,3.74,381.23,401.39
5.22,1.52,3.73,361.68,403.36
5.42,1.52,3.73,351.91,403.36
5.62,1.50,3.74,351.91,400.15
5.82,1.52,3.76,351.91,401.91
6.02,1.52,3.74,361.68,402.63
6.22,1.52,3.74,342.13,402.63
6.42,1.52,3.74,322.58,402.63
6.62,1.50,3.74,312.81,400.15
6.82,1.51,3.74,342.13,401.39
7.02,1.52,3.73,312.81,403.36
7.22,1.52,3.74,342.13,402.63
7.42,1.49,3.76,312.81,398.20
7.62,1.51,3.74,312.81,401.39
7.82,1.51,3.74,303.03,401.39
8.02,1.51,3.73,322.58,402.12
8.22,1.52,3.74,342.13,402.63
8.42,1.50,3.76,322.58,399.44
8.62,1.51,3.74,361.68,401.39
8.82,1.51,3.74,361.68,401.39
9.02,1.52,3.74,351.91,402.63
9.22,1.51,3.74,381.23,401.39
9.42,1.52,3.76,371.46,401.91
9.62,1.52,3.76,371.46,401.91
9.82,1.52,3.76,342.13,401.91
10.02,1.51,3.74,342.13,401.39
10.22,1.50,3.73,332.36,400.87
10.42,1.50,3.74,322.58,400.15
10.62,1.51,3.76,322.58,400.68
10.82,1.52,3.74,312.81,402.63
11.02,1.51,3.74,303.03,401.39
11.22,1.50,3.73,283.48,400.87
11.42,1.51,3.74,283.48,401.39
11.62,1.52,3.74,293.26,402.63
11.82,1.51,3.74,312.81,401.39
12.02,1.50,3.74,293.26,400.15
12.22,1.51,3.74,273.70,401.39
12.42,1.52,3.74,283.48,402.63
12.62,1.52,3.74,283.48,402.63
12.82,1.51,3.74,303.03,401.39
13.02,1.51,3.73,283.48,402.12
13.22,1.52,3.74,303.03,402.63
13.42,1.51,3.73,322.58,402.12
13.62,1.52,3.74,312.81,402.63
13.82,1.50,3.74,303.03,400.15
14.02,1.51,3.74,322.58,401.39
14.22,1.52,3.74,332.36,402.63
14.42,1.52,3.74,332.36,402.63
14.62,1.52,3.74,293.26,402.63
14.82,1.51,3.74,283.48,401.39
15.02,1.50,3.74,303.03,400.15
15.22,1.51,3.74,303.03,401.39
15.42,1.50,3.74,293.26,400.15
15.62,1.52,3.74,293.26,402.63
15.82,1.51,3.74,293.26,401.39
16.02,1.52,3.73,293.26,403.36
16.22,1.50,3.74,273.70,400.15
16.42,1.52,3.74,283.48,402.63
16.62,1.50,3.73,254.15,400.87
16.82,1.51,3.74,273.70,401.39
17.02,1.51,3.73,273.70,402.12
17.22,1.52,3.74,263.93,402.63
17.42,1.52,3.74,273.70,402.63
17.62,1.52,3.74,293.26,402.63
17.82,1.52,3.74,283.48,402.63
18.02,1.52,3.73,293.26,403.36
18.22,1.52,3.74,283.48,402.63
18.42,1.50,3.73,283.48,400.87
18.62,1.52,3.74,263.93,402.63
18.82,1.52,3.73,273.70,403.36
19.02,1.52,3.74,283.48,402.63
19.22,1.51,3.74,283.48,401.39
19.42,1.51,3.73,293.26,402.12
19.62,1.51,3.73,263.93,402.12
19.82,1.50,3.73,293.26,400.87
20.02,1.52,3.73,293.26,403.36
20.22,1.49,3.74,283.48,398.91
20.42,1.51,3.74,303.03,401.39
20.62,1.50,3.73,312.81,400.87
20.82,1.51,3.73,293.26,402.12
21.02,1.51,3.74,303.03,401.39
21.22,1.51,3.76,312.81,400.68
21.42,1.52,3.74,312.81,402.63
21.62,1.51,3.73,322.58,402.12
21.82,1.52,3.74,312.81,402.63
22.02,1.50,3.73,342.13,400.87
22.22,1.51,3.74,303.03,401.39
22.42,1.51,3.74,283.48,401.39
22.62,1.53,3.77,312.81,402.42
22.82,1.51,3.74,312.81,401.39
23.02,1.50,3.73,263.93,400.87
23.22,1.52,3.74,312.81,402.63
23.42,1.51,3.73,303.03,402.12
23.62,1.51,3.74,303.03,401.39
23.82,1.50,3.73,283.48,400.87
24.02,1.52,3.74,273.70,402.63
24.22,1.51,3.74,293.26,401.39
24.42,1.50,3.74,303.03,400.15
24.62,1.52,3.73,303.03,403.36
24.82,1.51,3.76,283.48,400.68
25.02,1.52,3.74,273.70,402.63
25.22,1.51,3.73,303.03,402.12
25.42,1.51,3.74,273.70,401.39
25.62,1.49,3.74,293.26,398.91
25.82,1.51,3.74,312.81,401.39
26.02,1.52,3.73,322.58,403.36
26.22,1.52,3.73,322.58,403.36
26.42,1.52,3.74,303.03,402.63
26.62,1.52,3.73,303.03,403.36
26.82,1.52,3.74,303.03,402.63
27.02,1.51,3.74,293.26,401.39
27.22,1.51,3.74,293.26,401.39
27.42,1.52,3.74,283.48,402.63
27.62,1.51,3.74,273.70,401.39
27.82,1.52,3.74,293.26,402.63
28.02,1.52,3.74,293.26,402.63
28.22,1.52,3.74,273.70,402.63
28.42,1.52,3.74,254.15,402.63
28.62,1.52,3.73,283.48,403.36
28.82,1.52,3.73,254.15,403.36
29.02,1.51,3.74,254.15,401.39
29.22,1.50,3.73,254.15,400.87
29.42,1.52,3.74,273.70,402.63
29.62,1.52,3.74,263.93,402.63
29.82,1.50,3.74,254.15,400.15
30.02,1.52,3.76,273.70,401.91
30.22,1.51,3.77,263.93,399.96
30.42,1.51,3.74,263.93,401.39
30.62,1.51,3.73,263.93,402.12
30.82,1.50,3.77,273.70,398.73
31.02,1.52,3.74,283.48,402.63
31.22,1.51,3.74,273.70,401.39
31.42,1.52,3.76,303.03,401.91
31.62,1.51,3.73,273.70,402.12
31.82,1.52,3.74,303.03,402.63
32.02,1.51,3.73,293.26,402.12
32.22,1.53,3.76,273.70,403.14
32.42,1.52,3.73,303.03,403.36
32.62,1.50,3.76,312.81,399.44
32.82,1.52,3.74,312.81,402.63
33.02,1.50,3.76,303.03,399.44
33.22,1.52,3.74,322.58,402.63
33.42,1.51,3.73,312.81,402.12
33.62,1.53,3.76,312.81,403.14
33.82,1.51,3.76,342.13,400.68
34.02,1.51,3.76,332.36,400.68
34.22,1.52,3.74,351.91,402.63
34.42,1.50,3.74,332.36,400.15
34.62,1.52,3.74,361.68,402.63
34.82,1.50,3.74,361.68,400.15
35.02,1.52,3.74,381.23,402.63
35.22,1.51,3.72,371.46,402.84
35.42,1.51,3.76,351.91,400.68
35.62,1.51,3.76,342.13,400.68
35.82,1.51,3.76,361.68,400.68
36.02,1.51,3.74,391.01,401.39
36.22,1.50,3.73,371.46,400.87
36.42,1.51,3.74,381.23,401.39
36.62,1.52,3.74,391.01,402.63
36.82,1.50,3.74,391.01,400.15
37.02,1.52,3.74,430.11,402.63
37.22,1.50,3.73,400.78,400.87
37.42,1.53,3.74,439.88,403.86
37.62,1.51,3.74,410.56,401.39
37.82,1.52,3.73,459.43,403.36
38.02,1.49,3.73,459.43,399.63
38.22,1.51,3.73,449.66,402.12
38.42,1.51,3.73,459.43,402.12
38.62,1.50,3.73,459.43,400.87
38.82,1.52,3.73,469.21,403.36
39.02,1.52,3.74,469.21,402.63
39.22,1.52,3.77,498.53,401.20
39.42,1.50,3.74,478.98,400.15
39.62,1.52,3.74,508.31,402.63
39.82,1.52,3.73,527.86,403.36
40.02,1.51,3.74,518.08,401.39
40.22,1.51,3.72,518.08,402.84
40.42,1.52,3.74,508.31,402.63
40.62,1.52,3.74,547.41,402.63
40.82,1.50,3.73,557.18,400.87
41.02,1.51,3.76,586.51,400.68
41.22,1.50,3.73,615.84,400.87
41.42,1.51,3.74,645.16,401.39
41.62,1.51,3.74,645.16,401.39
41.82,1.49,3.73,694.04,399.63
42.02,1.51,3.74,733.14,401.39
42.22,1.50,3.73,723.36,400.87
42.42,1.51,3.74,772.24,401.39
42.62,1.52,3.74,772.24,402.63
42.82,1.51,3.74,752.69,401.39
43.02,1.51,3.76,0.00,400.68
43.22,1.50,3.73,723.36,400.87
43.42,1.52,3.74,752.69,402.63
43.62,1.50,3.73,762.46,400.87
43.82,1.52,3.76,811.34,401.91
44.02,1.50,3.73,840.66,400.87
44.22,1.51,3.74,0.00,401.39
44.42,1.51,3.74,0.00,401.39
44.62,1.50,3.74,0.00,400.15
44.82,1.52,3.76,0.00,401.91
45.02,1.50,3.74,0.00,400.15
45.22,1.52,3.74,0.00,402.63
45.42,1.50,3.73,0.00,400.87
45.62,1.52,3.73,0.00,403.36
45.82,1.51,3.74,0.00,401.39
46.02,1.50,3.76,0.00,399.44
46.22,1.51,3.74,0.00,401.39
46.42,1.50,3.73,0.00,400.87
46.62,1.52,3.76,0.00,401.91
46.82,1.52,3.76,0.00,401.91
47.02,1.51,3.74,0.00,401.39
47.22,1.52,3.74,664.71,402.63
47.42,1.51,3.73,566.96,402.12
47.62,1.50,3.74,508.31,400.15
47.82,1.51,3.76,0.00,400.68
48.02,1.51,3.74,0.00,401.39
48.22,1.52,3.74,0.00,402.63
48.42,1.50,3.73,0.00,400.87
48.62,1.52,3.74,0.00,402.63
48.82,1.51,3.73,0.00,402.12
49.02,1.51,3.76,0.00,400.68
49.22,1.51,3.74,0.00,401.39
49.42,1.52,3.73,0.00,403.36
49.62,1.52,3.76,0.00,401.91
49.82,1.49,3.73,0.00,399.63
50.02,1.53,3.74,0.00,403.86
50.22,1.52,3.74,0.00,402.63
50.42,1.51,3.73,0.00,402.12
50.62,1.52,3.74,0.00,402.63
50.82,1.52,3.74,0.00,402.63
51.02,1.50,3.74,0.00,400.15
51.22,1.52,3.73,0.00,403.36
51.42,1.50,3.73,0.00,400.87
51.62,1.52,3.73,0.00,403.36
51.82,1.50,3.73,0.00,400.87
52.02,1.53,3.74,0.00,403.86
52.22,1.52,3.73,0.00,403.36
52.42,1.52,3.73,0.00,403.36
52.62,1.52,3.74,0.00,402.63
52.82,1.49,3.73,0.00,399.63
53.02,1.51,3.74,0.00,401.39
53.22,1.51,3.72,0.00,402.84
53.42,1.52,3.73,0.00,403.36
53.62,1.52,3.74,0.00,402.63
53.82,1.49,3.73,0.00,399.63
54.02,1.52,3.73,0.00,403.36
54.22,1.52,3.73,0.00,403.36
54.42,1.50,3.74,0.00,400.15
54.62,1.50,3.74,0.00,400.15
54.82,1.50,3.74,0.00,400.15
55.02,1.52,3.74,9.78,402.63
55.22,1.52,3.73,0.00,403.36
55.42,1.52,3.74,0.00,402.63
55.62,1.51,3.74,0.00,401.39
55.82,1.51,3.74,0.00,401.39
56.02,1.51,3.74,0.00,401.39
56.22,1.51,3.73,0.00,402.12
56.42,1.52,3.73,0.00,403.36
56.62,1.52,3.76,0.00,401.91
56.82,1.51,3.72,0.00,402.84
57.02,1.52,3.74,0.00,402.63
57.22,1.52,3.74,0.00,402.63
57.42,1.52,3.76,371.46,401.91
57.62,1.52,3.73,342.13,403.36
57.82,1.51,3.74,0.00,401.39
58.02,1.52,3.74,0.00,402.63
58.22,1.51,3.73,0.00,402.12
58.42,1.52,3.76,0.00,401.91
58.62,1.52,3.74,0.00,402.63
58.82,1.50,3.76,0.00,399.44
59.02,1.51,3.74,0.00,401.39
59.22,1.52,3.74,0.00,402.63
59.42,1.50,3.76,0.00,399.44
59.62,1.52,3.74,0.00,402.63
59.82,1.52,3.73,0.00,403.36
60.02,1.53,3.74,0.00,403.86
60.22,1.51,3.70,0.00,403.57
60.42,1.51,3.74,0.00,401.39
60.62,1.52,3.74,0.00,402.63
60.82,1.50,3.73,0.00,400.87
61.02,1.53,3.76,0.00,403.14
61.22,1.52,3.74,0.00,402.63
61.42,1.50,3.73,0.00,400.87
61.62,1.52,3.76,0.00,401.91
61.82,1.51,3.74,312.81,401.39
62.02,1.52,3.74,0.00,402.63
62.22,1.51,3.74,322.58,401.39
62.42,1.51,3.73,0.00,402.12
62.62,1.51,3.74,0.00,401.39
62.82,1.50,3.76,0.00,399.44
63.02,1.52,3.74,0.00,402.63
63.22,1.51,3.73,332.36,402.12
63.42,1.53,3.73,0.00,404.59
63.62,1.51,3.76,0.00,400.68
63.82,1.50,3.73,0.00,400.87
64.02,1.52,3.74,0.00,402.63
64.22,1.51,3.73,0.00,402.12
64.42,1.51,3.76,0.00,400.68
64.62,1.51,3.74,0.00,401.39
64.82,1.50,3.73,0.00,400.87
65.02,1.51,3.76,224.83,400.68
65.22,1.51,3.72,224.83,402.84
65.42,1.52,3.72,224.83,404.08
65.62,1.51,3.73,244.38,402.12
65.82,1.50,3.74,244.38,400.15
66.02,1.51,3.74,254.15,401.39
66.22,1.50,3.74,234.60,400.15
66.42,1.51,3.73,254.15,402.12
66.62,1.51,3.74,263.93,401.39
66.82,1.52,3.74,263.93,402.63
67.02,1.51,3.72,283.48,402.84
67.22,1.52,3.74,273.70,402.63
67.42,1.52,3.74,244.38,402.63
67.62,1.51,3.74,263.93,401.39
67.82,1.52,3.73,263.93,403.36
68.02,1.51,3.74,254.15,401.39
68.22,1.52,3.74,283.48,402.63
68.42,1.50,3.74,283.48,400.15
68.62,1.52,3.74,283.48,402.63
68.82,1.51,3.73,283.48,402.12
69.02,1.52,3.74,273.70,402.63
69.22,1.51,3.73,283.48,402.12
69.42,1.51,3.74,283.48,401.39
69.62,1.52,3.74,273.70,402.63
69.82,1.50,3.73,254.15,400.87
70.02,1.52,3.74,273.70,402.63
70.22,1.50,3.73,273.70,400.87
70.42,1.52,3.74,263.93,402.63
70.62,1.51,3.73,303.03,402.12
70.82,1.52,3.74,361.68,402.63
71.02,1.52,3.74,361.68,402.63
71.22,1.51,3.76,400.78,400.68
71.42,1.50,3.73,449.66,400.87
71.62,1.51,3.74,469.21,401.39
71.82,1.52,3.74,439.88,402.63
72.02,1.51,3.73,420.33,402.12
72.22,1.52,3.74,410.56,402.63
72.42,1.52,3.73,381.23,403.36
72.62,1.53,3.74,351.91,403.86
72.82,1.52,3.74,371.46,402.63
73.02,1.50,3.74,342.13,400.15
73.22,1.52,3.74,371.46,402.63
73.42,1.50,3.74,351.91,400.15
73.62,1.52,3.73,332.36,403.36
73.82,1.50,3.73,303.03,400.87
74.02,1.53,3.76,293.26,403.14
74.22,1.52,3.74,293.26,402.63
74.42,1.50,3.74,254.15,400.15
74.62,1.52,3.74,273.70,402.63
74.82,1.50,3.74,263.93,400.15
75.02,1.52,3.74,263.93,402.63
75.22,1.50,3.74,254.15,400.15
75.42,1.52,3.74,254.15,402.63
75.62,1.51,3.73,224.83,402.12
75.82,1.50,3.73,215.05,400.87
76.02,1.52,3.74,254.15,402.63
76.22,1.52,3.73,234.60,403.36
76.42,1.52,3.74,224.83,402.63
76.62,1.51,3.74,205.28,401.39
76.82,1.52,3.74,234.60,402.63
77.02,1.51,3.72,224.83,402.84
77.22,1.52,3.73,234.60,403.36
77.42,1.52,3.73,195.50,403.36
77.62,1.50,3.74,205.28,400.15
77.82,1.51,3.74,215.05,401.39
78.02,1.51,3.74,215.05,401.39
78.22,1.52,3.74,234.60,402.63
78.42,1.52,3.76,234.60,401.91
78.62,1.52,3.74,224.83,402.63
78.82,1.52,3.73,234.60,403.36
79.02,1.53,3.74,215.05,403.86
79.22,1.51,3.74,224.83,401.39
79.42,1.50,3.76,205.28,399.44
79.62,1.51,3.74,224.83,401.39
79.82,1.50,3.76,205.28,399.44
80.02,1.52,3.74,224.83,402.63
80.22,1.50,3.73,215.05,400.87
80.42,1.52,3.74,215.05,402.63
80.62,1.50,3.73,224.83,400.87
80.82,1.52,3.74,195.50,402.63
81.02,1.51,3.74,185.73,401.39
81.22,1.52,3.74,195.50,402.63
81.42,1.52,3.74,195.50,402.63
81.62,1.50,3.73,205.28,400.87
81.82,1.52,3.74,215.05,402.63
82.02,1.52,3.76,175.95,401.91
82.22,1.53,3.74,185.73,403.86
82.42,1.51,3.73,224.83,402.12
82.62,1.52,3.74,195.50,402.63
82.82,1.52,3.73,175.95,403.36
83.02,1.52,3.74,205.28,402.63
83.22,1.52,3.74,205.28,402.63
83.42,1.50,3.73,185.73,400.87
83.62,1.52,3.74,215.05,402.63
83.82,1.50,3.73,224.83,400.87
84.02,1.53,3.74,195.50,403.86
84.22,1.49,3.73,215.05,399.63
84.42,1.52,3.74,195.50,402.63
84.62,1.51,3.73,224.83,402.12
84.82,1.51,3.74,224.83,401.39
85.02,1.52,3.74,224.83,402.63
85.22,1.50,3.73,205.28,400.87
85.42,1.52,3.74,195.50,402.63
85.62,1.51,3.73,205.28,402.12
85.82,1.52,3.74,195.50,402.63
86.02,1.53,3.73,224.83,404.59
86.22,1.52,3.74,185.73,402.63
86.42,1.52,3.74,205.28,402.63
86.62,1.50,3.74,215.05,400.15
86.82,1.53,3.74,205.28,403.86
87.02,1.49,3.72,205.28,400.35
87.22,1.53,3.73,205.28,404.59
87.42,1.51,3.76,195.50,400.68
87.62,1.52,3.74,185.73,402.63
87.82,1.51,3.76,195.50,400.68
88.02,1.50,3.74,215.05,400.15
88.22,1.52,3.74,215.05,402.63
88.42,1.51,3.74,195.50,401.39
88.62,1.52,3.76,224.83,401.91
88.82,1.51,3.74,224.83,401.39
89.02,1.52,3.74,224.83,402.63
89.22,1.52,3.74,215.05,402.63
89.42,1.50,3.74,215.05,400.15
89.62,1.51,3.74,215.05,401.39
89.82,1.52,3.74,224.83,402.63
90.02,1.52,3.74,244.38,402.63
90.22,1.50,3.74,234.60,400.15
90.42,1.52,3.73,244.38,403.36
90.62,1.51,3.73,254.15,402.12
90.82,1.51,3.74,263.93,401.39
91.02,1.51,3.74,254.15,401.39
91.22,1.49,3.74,263.93,398.91
91.42,1.52,3.74,283.48,402.63
91.62,1.52,3.73,254.15,403.36
91.82,1.51,3.74,244.38,401.39
92.02,1.49,3.73,273.70,399.63
92.22,1.52,3.76,254.15,401.91
92.42,1.51,3.74,273.70,401.39
92.62,1.50,3.74,254.15,400.15
92.82,1.51,3.74,273.70,401.39
93.02,1.51,3.74,244.38,401.39
93.22,1.51,3.74,263.93,401.39
93.42,1.52,3.73,263.93,403.36
93.62,1.51,3.74,244.38,401.39
93.82,1.51,3.74,263.93,401.39
94.02,1.51,3.73,263.93,402.12
94.22,1.53,3.74,254.15,403.86
94.42,1.51,3.73,283.48,402.12
94.62,1.51,3.74,273.70,401.39
94.82,1.50,3.73,273.70,400.87
95.02,1.52,3.73,263.93,403.36
95.22,1.52,3.74,254.15,402.63
95.42,1.50,3.73,254.15,400.87
95.62,1.52,3.72,283.48,404.08
95.82,1.50,3.73,283.48,400.87
96.02,1.52,3.76,283.48,401.91
96.22,1.52,3.74,273.70,402.63
96.42,1.52,3.74,303.03,402.63
96.62,1.50,3.73,273.70,400.87
96.82,1.51,3.74,283.48,401.39
97.02,1.52,3.73,293.26,403.36
97.22,1.50,3.73,283.48,400.87
97.42,1.52,3.74,312.81,402.63
97.62,1.50,3.73,283.48,400.87
97.82,1.53,3.74,293.26,403.86
98.02,1.53,3.73,293.26,404.59
98.22,1.52,3.76,293.26,401.91
98.42,1.52,3.74,263.93,402.63
98.62,1.52,3.74,283.48,402.63
98.82,1.52,3.73,273.70,403.36
99.02,1.52,3.74,283.48,402.63
99.22,1.51,3.76,273.70,400.68
99.42,1.50,3.73,254.15,400.87
99.62,1.51,3.74,254.15,401.39
99.82,1.52,3.73,283.48,403.36
100.02,1.50,3.74,254.15,400.15
100.22,1.51,3.74,283.48,401.39
100.42,1.51,3.74,293.26,401.39
100.62,1.51,3.74,283.48,401.39
100.82,1.51,3.73,273.70,402.12
101.02,1.52,3.74,303.03,402.63
101.22,1.50,3.73,263.93,400.87
101.42,1.52,3.76,273.70,401.91
101.62,1.50,3.74,303.03,400.15
101.82,1.52,3.74,312.81,402.63
102.02,1.52,3.74,312.81,402.63
102.22,1.50,3.74,293.26,400.15
102.42,1.52,3.74,322.58,402.63
102.62,1.50,3.73,322.58,400.87
102.82,1.52,3.74,332.36,402.63
103.02,1.51,3.73,322.58,402.12
103.22,1.51,3.74,332.36,401.39
103.42,1.52,3.73,332.36,403.36
103.62,1.50,3.74,332.36,400.15
103.82,1.52,3.74,361.68,402.63
104.02,1.50,3.74,332.36,400.15
104.22,1.52,3.74,371.46,402.63
104.42,1.51,3.73,371.46,402.12
104.62,1.52,3.74,351.91,402.63
104.82,1.50,3.74,342.13,400.15
105.02,1.52,3.74,351.91,402.63
105.22,1.52,3.73,371.46,403.36
105.42,1.50,3.73,381.23,400.87
105.62,1.52,3.76,410.56,401.91
105.82,1.50,3.76,381.23,399.44
106.02,1.53,3.79,430.11,401.71
106.22,1.54,3.73,420.33,405.82
106.42,1.55,4.00,400.78,393.15
106.62,1.55,4.81,391.01,358.70
106.82,1.56,5.78,391.01,328.88
107.02,1.59,6.66,410.56,309.30
107.22,1.59,7.33,410.56,294.79
107.42,1.63,7.70,439.88,290.86
107.62,1.62,7.99,449.66,284.86
107.82,1.66,8.21,469.21,284.09
108.02,1.66,8.21,459.43,284.09
108.22,1.65,7.40,459.43,298.56
108.42,1.65,6.80,469.21,311.24
108.62,1.68,6.43,488.76,322.91
108.82,1.65,6.25,537.63,324.65
109.02,1.64,6.13,537.63,326.90
109.22,1.66,5.93,576.74,334.28
109.42,1.66,5.88,566.96,335.81
109.62,1.68,5.83,557.18,339.24
109.82,1.65,5.83,576.74,336.40
110.02,1.67,5.81,566.96,338.69
110.22,1.69,5.80,576.74,340.97
110.42,1.69,5.78,537.63,342.30
110.62,1.74,5.76,537.63,347.78
110.82,1.76,5.77,518.08,349.23
111.02,1.79,5.76,508.31,352.40
111.22,1.80,5.57,488.76,359.23
111.42,1.81,5.50,439.88,362.35
111.62,1.80,5.48,469.21,362.30
111.82,1.82,5.46,449.66,364.62
112.02,1.81,5.45,469.21,364.13
112.22,1.80,5.46,439.88,362.74
112.42,1.81,5.18,488.76,373.44
112.62,1.81,4.83,469.21,386.69
112.82,1.82,4.79,518.08,390.31
113.02,1.81,4.79,527.86,388.31
113.22,1.80,4.79,527.86,387.31
113.42,1.81,4.62,566.96,395.58
113.62,1.82,4.24,654.94,413.80
113.82,1.81,4.15,782.01,417.39
114.02,1.81,4.11,909.09,419.43
114.22,1.82,3.99,1094.82,426.83
114.42,1.82,3.91,1065.49,431.21
114.62,1.81,3.88,0.00,431.59
114.82,1.82,4.11,762.46,420.51
115.02,1.80,4.44,596.29,402.24
115.22,1.82,4.70,175.95,393.19
115.42,1.82,4.76,156.40,390.41
115.62,1.81,4.74,156.40,390.51
115.82,1.82,4.76,156.40,390.41
116.02,1.80,4.83,117.30,385.69
116.22,1.82,4.95,156.40,382.93
116.42,1.82,4.95,136.85,382.93
116.62,1.84,4.97,117.30,385.34
116.82,1.86,4.97,146.63,387.28
117.02,1.86,4.97,146.63,387.28
117.22,1.86,4.95,166.18,387.81
117.42,1.86,4.95,166.18,387.81
117.62,1.86,5.03,156.40,384.69
117.82,1.84,5.01,0.00,383.79
118.02,1.86,5.03,0.00,384.69
118.22,1.87,5.02,0.00,386.17
118.42,1.87,5.03,9.78,385.65
118.62,1.86,5.03,0.00,384.69
118.82,1.88,5.03,0.00,386.61
119.02,1.91,5.03,0.00,389.47
119.22,1.94,5.03,0.00,392.31
119.42,1.94,5.03,9.78,392.31
119.62,1.95,5.03,0.00,393.25
119.82,1.95,5.05,0.00,392.73
120.02,1.95,5.05,0.00,392.73
120.22,1.96,5.02,0.00,394.72
120.42,1.96,5.03,0.00,394.19
120.62,1.96,5.02,0.00,395.66
120.82,1.96,5.05,0.00,394.61
121.02,1.96,5.03,0.00,395.13
121.22,1.96,5.02,0.00,395.66
121.42,1.98,5.03,0.00,397.00
121.62,1.99,5.03,195.50,397.93
121.82,1.99,5.03,215.05,397.93
122.02,1.99,5.03,215.05,397.93
122.22,1.98,5.03,195.50,397.00
122.42,1.99,5.03,195.50,397.93
122.62,1.98,5.03,205.28,397.00
122.82,2.00,5.03,254.15,398.86
123.02,1.99,5.05,293.26,397.40
123.22,1.99,5.03,273.70,397.93
123.42,1.97,5.02,234.60,396.60
123.62,2.00,5.03,254.15,398.86
123.82,2.00,5.03,254.15,398.86
124.02,2.00,5.03,273.70,398.86
124.22,1.99,5.02,254.15,398.46
124.42,1.99,5.02,283.48,398.46
124.62,1.99,5.02,263.93,398.46
124.82,1.98,5.03,283.48,397.00
125.02,1.99,5.02,293.26,398.46
125.22,2.00,5.03,263.93,398.86
125.42,2.00,5.03,293.26,398.86
125.62,2.00,5.02,283.48,399.39
125.82,2.00,5.06,293.26,397.80
126.02,1.99,5.03,263.93,397.93
126.22,2.00,5.03,312.81,398.86
126.42,1.99,5.02,312.81,398.46
126.62,2.00,5.03,342.13,398.86
126.82,2.00,5.03,332.36,398.86
127.02,2.00,5.03,342.13,398.86
127.22,1.99,5.03,351.91,397.93
127.42,2.01,5.03,332.36,399.79
127.62,1.99,5.05,351.91,397.40
127.82,2.00,5.03,351.91,398.86
128.02,2.00,5.03,342.13,398.86
128.22,1.98,5.03,332.36,397.00
128.42,2.00,5.03,303.03,398.86
128.62,1.98,5.02,283.48,397.53
128.82,1.99,5.05,312.81,397.40
129.02,1.99,5.03,312.81,397.93
129.22,1.99,5.03,332.36,397.93
129.42,2.00,5.03,332.36,398.86
129.62,2.00,5.03,322.58,398.86
129.82,2.00,5.02,303.03,399.39
130.02,2.01,5.03,303.03,399.79
130.22,2.00,5.03,283.48,398.86
130.42,2.00,5.03,254.15,398.86
130.62,1.99,5.03,234.60,397.93
130.82,1.99,5.03,263.93,397.93

File: Thermal Draw Trials/Akila/Nylon PA6_cyl 7ch20.0_White_DR50.0_069.csv (part 1 of 2)
# material: Nylon PA6
# geometry: cyl 7ch
# preform_diameter: 20.0
# material_color: White
# temperature_C: 184.0
# drawdown_ratio: 50.0
# trial_number: 069
# operator: Akila
# start_time: 2025-11-25 14:43:49
# notes: Speeds same as 066. Both ends sealed.
Time(s),Feed(mm/min),Wind(m/min),Diameter(um),Predicted_diameter(um)
1.22,2.00,5.03,439.88,398.86
1.42,2.00,5.03,391.01,398.86
1.62,2.00,5.03,381.23,398.86
1.82,1.98,5.02,351.91,397.53
2.02,2.00,5.03,381.23,398.86
2.22,2.00,5.03,361.68,398.86
2.42,1.99,5.03,361.68,397.93
2.62,1.99,5.03,381.23,397.93
2.82,1.98,5.03,381.23,397.00
3.02,2.00,5.03,361.68,398.86
3.22,1.99,5.03,351.91,397.93
3.42,2.00,5.03,371.46,398.86
3.62,1.98,5.03,312.81,397.00
3.82,1.99,5.03,381.23,397.93
4.02,2.00,5.03,371.46,398.86
4.22,2.00,5.03,400.78,398.86
4.42,1.99,5.03,430.11,397.93
4.62,1.99,5.03,381.23,397.93
4.82,1.99,5.03,420.33,397.93
5.02,1.99,5.03,508.31,397.93
5.22,2.00,5.03,566.96,398.86
5.42,1.98,5.03,469.21,397.00
5.62,1.99,5.03,449.66,397.93
5.82,1.99,5.02,400.78,398.46
6.02,1.99,5.02,420.33,398.46
6.22,1.99,5.03,381.23,397.93
6.42,1.99,5.03,381.23,397.93
6.62,1.99,5.03,400.78,397.93
6.82,2.00,5.03,400.78,398.86
7.02,2.00,5.03,420.33,398.86
7.22,1.98,5.03,459.43,397.00
7.42,2.00,5.03,439.88,398.86
7.62,2.00,5.03,430.11,398.86
7.82,2.00,5.03,400.78,398.86
8.02,1.99,5.02,439.88,398.46
8.22,2.00,5.02,400.78,399.39
8.42,1.99,5.02,400.78,398.46
8.62,2.01,5.03,400.78,399.79
8.82,1.98,5.03,420.33,397.00
9.02,1.99,5.06,430.11,396.87
9.22,2.00,5.03,459.43,398.86
9.42,2.00,5.03,439.88,398.86
9.62,2.00,5.05,420.33,398.33
9.82,1.99,5.03,391.01,397.93
10.02,2.00,5.03,420.33,398.86
10.22,2.00,5.03,400.78,398.86
10.42,2.00,5.03,391.01,398.86
10.62,1.98,5.02,361.68,397.53
10.82,1.99,5.03,400.78,397.93
11.02,1.99,5.02,351.91,398.46
11.22,1.99,5.03,381.23,397.93
11.42,1.99,5.03,351.91,397.93
11.62,1.99,5.03,371.46,397.93
11.82,1.99,5.03,410.56,397.93
12.02,2.00,5.03,381.23,398.86
12.22,2.00,5.03,410.56,398.86
12.42,1.98,5.03,410.56,397.00
12.62,2.00,5.03,459.43,398.86
12.82,1.99,5.03,498.53,397.93
13.02,2.00,5.02,478.98,399.39
13.22,1.98,5.02,508.31,397.53
13.42,2.00,5.03,518.08,398.86
13.62,2.00,5.02,488.76,399.39
13.82,2.00,5.03,498.53,398.86
14.02,2.00,5.03,439.88,398.86
14.22,1.98,5.02,420.33,397.53
14.42,2.00,5.03,400.78,398.86
14.62,2.00,5.03,400.78,398.86
14.82,1.99,5.03,420.33,397.93
15.02,1.99,5.02,381.23,398.46
15.22,2.00,5.03,439.88,398.86
15.42,2.00,5.03,430.11,398.86
15.62,2.00,5.03,420.33,398.86
15.82,1.99,5.03,410.56,397.93
16.02,1.98,5.02,420.33,397.53
16.22,1.98,5.03,410.56,397.00
16.42,2.00,5.03,430.11,398.86
16.62,1.98,5.03,420.33,397.00
16.82,2.00,5.05,488.76,398.33
17.02,1.98,5.02,537.63,397.53
17.22,2.00,5.03,625.61,398.86
17.42,2.00,5.03,625.61,398.86
17.62,1.99,5.03,635.39,397.93
17.82,2.00,5.02,606.06,399.39
18.02,2.00,5.03,586.51,398.86
18.22,2.00,5.03,537.63,398.86
18.42,2.00,5.03,547.41,398.86
18.62,1.99,5.03,557.18,397.93
18.82,2.00,5.03,469.21,398.86
19.02,1.99,5.02,469.21,398.46
19.22,1.99,5.02,478.98,398.46
19.42,2.00,5.03,508.31,398.86
19.62,1.99,5.03,459.43,397.93
19.82,2.00,5.03,478.98,398.86
20.02,1.98,5.02,449.66,397.53
20.22,2.00,5.03,498.53,398.86
20.42,1.99,5.02,439.88,398.46
20.62,2.00,5.03,420.33,398.86
20.82,1.99,5.02,439.88,398.46
21.02,2.00,5.03,400.78,398.86
21.22,2.00,5.03,391.01,398.86
21.42,2.01,5.02,420.33,400.32
21.62,1.98,5.03,410.56,397.00
21.82,2.00,5.03,410.56,398.86
22.02,2.00,5.02,400.78,399.39
22.22,2.00,5.03,400.78,398.86
22.42,2.00,5.03,351.91,398.86
22.62,2.00,5.03,381.23,398.86
22.82,1.99,5.02,400.78,398.46
23.02,1.99,5.03,371.46,397.93
23.22,1.99,5.05,381.23,397.40
23.42,2.00,5.03,361.68,398.86
23.62,1.99,5.03,400.78,397.93
23.82,1.99,5.03,400.78,397.93
24.02,2.00,5.03,400.78,398.86
24.22,2.00,5.03,381.23,398.86
24.42,1.99,5.03,361.68,397.93
24.62,1.99,5.02,391.01,398.46
24.82,2.00,5.05,381.23,398.33
25.02,1.98,5.02,371.46,397.53
25.22,2.00,5.03,391.01,398.86
25.42,2.00,5.02,361.68,399.39
25.62,2.00,5.03,381.23,398.86
25.82,1.99,5.03,361.68,397.93
26.02,2.00,5.03,410.56,398.86
26.22,1.99,5.02,381.23,398.46
26.42,2.00,5.03,381.23,398.86
26.62,1.99,5.03,342.13,397.93
26.82,1.99,5.03,381.23,397.93
27.02,1.99,5.03,371.46,397.93
27.22,2.00,5.03,400.78,398.86
27.42,1.99,5.03,361.68,397.93
27.62,2.00,5.03,391.01,398.86
27.82,2.00,5.03,371.46,398.86
28.02,2.00,5.03,361.68,398.86
28.22,2.00,5.03,332.36,398.86
28.42,1.99,5.03,322.58,397.93
28.62,1.99,5.02,361.68,398.46
28.82,1.98,5.02,361.68,397.53
29.02,2.00,5.03,391.01,398.86
29.22,2.00,5.03,420.33,398.86
29.42,2.01,5.03,400.78,399.79
29.62,2.00,5.03,420.33,398.86
29.82,1.99,5.03,400.78,397.93
30.02,1.98,5.03,391.01,397.00
30.22,1.99,5.03,430.11,397.93
30.42,1.99,5.03,430.11,397.93
30.62,2.00,5.05,449.66,398.33
30.82,1.99,5.03,459.43,397.93
31.02,2.00,5.03,410.56,398.86
31.22,1.99,5.02,439.88,398.46
31.42,2.01,5.03,430.11,399.79
31.62,2.00,5.03,439.88,398.86
31.82,1.99,5.03,410.56,397.93
32.02,2.00,5.03,430.11,398.86
32.22,1.99,5.03,410.56,397.93
32.42,1.99,5.03,400.78,397.93
32.62,2.00,5.03,410.56,398.86
32.82,2.00,5.03,400.78,398.86
33.02,1.99,4.99,410.56,399.53
33.22,1.99,5.03,381.23,397.93
33.42,1.98,5.03,351.91,397.00
33.62,1.99,5.03,391.01,397.93
33.82,2.00,5.03,371.46,398.86
34.02,2.00,5.03,381.23,398.86
34.22,1.99,5.03,361.68,397.93
34.42,2.00,5.03,391.01,398.86
34.62,1.99,5.03,361.68,397.93
34.82,2.00,5.03,371.46,398.86
35.02,1.99,5.03,371.46,397.93
35.22,1.99,5.03,410.56,397.93
35.42,2.00,5.02,391.01,399.39
35.62,2.00,5.03,400.78,398.86
35.82,1.99,5.03,391.01,397.93
36.02,1.99,5.03,410.56,397.93
36.22,1.99,5.03,381.23,397.93
36.42,2.01,5.03,410.56,399.79
36.62,2.00,5.03,420.33,398.86
36.82,2.01,5.03,391.01,399.79
37.02,2.01,5.03,410.56,399.79
37.22,1.99,5.03,420.33,397.93
37.42,2.00,5.03,459.43,398.86
37.62,1.99,5.03,478.98,397.93
37.82,2.00,5.03,478.98,398.86
38.02,2.00,5.02,478.98,399.39
38.22,1.99,5.03,469.21,397.93
38.42,1.98,5.02,449.66,397.53
38.62,1.99,5.01,459.43,399.00
38.82,2.00,5.03,478.98,398.86
39.02,2.00,5.03,459.43,398.86
39.22,1.98,5.05,469.21,396.47
39.42,2.00,5.03,439.88,398.86
39.62,1.98,5.03,439.88,397.00
39.82,2.00,5.05,439.88,398.33
40.02,1.98,5.02,400.78,397.53
40.22,2.00,5.03,449.66,398.86
40.42,2.00,5.03,439.88,398.86
40.62,2.00,5.03,459.43,398.86
40.82,1.99,5.05,469.21,397.40
41.02,1.99,5.02,469.21,398.46
41.22,1.99,5.05,508.31,397.40
41.42,2.00,5.03,547.41,398.86
41.62,1.98,5.03,566.96,397.00
41.82,2.00,5.03,547.41,398.86
42.02,2.01,5.03,518.08,399.79
42.22,1.99,5.03,537.63,397.93
42.42,1.99,5.02,576.74,398.46
42.62,1.99,5.03,527.86,397.93
42.82,1.99,5.03,498.53,397.93
43.02,2.00,5.03,478.98,398.86
43.22,1.98,5.03,449.66,397.00
43.42,2.00,5.03,430.11,398.86
43.62,1.98,5.02,410.56,397.53
43.82,2.00,5.03,410.56,398.86
44.02,2.00,5.02,439.88,399.39
44.22,2.00,5.03,478.98,398.86
44.42,1.99,5.02,478.98,398.46
44.62,1.99,5.03,498.53,397.93
44.82,1.98,5.03,527.86,397.00
45.02,2.00,5.03,547.41,398.86
45.22,1.99,5.02,537.63,398.46
45.42,2.00,5.02,498.53,399.39
45.62,2.00,5.03,488.76,398.86
45.82,1.99,5.05,478.98,397.40
46.02,2.01,5.02,469.21,400.32
46.22,1.99,5.05,508.31,397.40
46.42,2.00,5.03,518.08,398.86
46.62,1.99,5.03,518.08,397.93
46.82,2.00,5.03,547.41,398.86
47.02,1.98,5.02,557.18,397.53
47.22,2.01,5.03,596.29,399.79
47.42,2.00,5.02,586.51,399.39
47.62,1.99,5.03,664.71,397.93
47.82,2.00,5.02,752.69,399.39
48.02,1.99,5.03,772.24,397.93
48.22,2.00,5.03,821.11,398.86
48.42,1.99,5.03,791.79,397.93
48.62,2.00,5.03,821.11,398.86
48.82,1.98,5.02,713.59,397.53
49.02,2.00,5.03,723.36,398.86
49.22,1.98,5.02,703.81,397.53
49.42,1.99,5.03,713.59,397.93
49.62,1.99,5.03,772.24,397.93
49.82,1.99,5.03,899.32,397.93
50.02,2.00,5.03,1045.94,398.86
50.22,1.99,5.03,1173.02,397.93
50.42,2.00,5.03,1212.12,398.86
50.62,1.99,5.03,1182.80,397.93
50.82,2.00,5.03,1153.47,398.86
51.02,1.98,5.03,1016.62,397.00
51.22,2.00,5.03,899.32,398.86
51.42,2.00,5.03,801.56,398.86
51.62,2.00,5.03,733.14,398.86
51.82,1.98,5.03,645.16,397.00
52.02,2.00,5.05,606.06,398.33
52.22,1.99,5.02,586.51,398.46
52.42,2.00,5.03,596.29,398.86
52.62,1.99,5.03,586.51,397.93
52.82,2.00,5.03,596.29,398.86
53.02,1.99,5.03,596.29,397.93
53.22,2.00,5.03,615.84,398.86
53.42,2.00,5.03,596.29,398.86
53.62,1.98,5.03,606.06,397.00
53.82,1.99,5.03,566.96,397.93
54.02,1.98,5.05,557.18,396.47
54.22,2.00,5.03,537.63,398.86
54.42,1.99,5.02,518.08,398.46
54.62,1.99,5.03,547.41,397.93
54.82,1.99,5.03,586.51,397.93
55.02,1.99,5.03,596.29,397.93
55.22,2.00,5.03,645.16,398.86
55.42,1.99,5.05,664.71,397.40
55.62,2.00,5.03,684.26,398.86
55.82,1.98,5.03,694.04,397.00
56.02,2.00,5.03,635.39,398.86
56.22,2.00,5.03,576.74,398.86
56.42,1.99,5.03,547.41,397.93
56.62,2.00,5.03,537.63,398.86
56.82,2.00,5.03,547.41,398.86
57.02,2.00,5.03,547.41,398.86
57.22,2.00,5.03,576.74,398.86
57.42,1.99,5.02,635.39,398.46
57.62,2.00,5.03,664.71,398.86
57.82,1.99,5.03,694.04,397.93
58.02,2.00,5.03,703.81,398.86
58.22,1.99,5.03,674.49,397.93
58.42,1.98,5.03,625.61,397.00
58.62,1.98,5.02,625.61,397.53
58.82,1.99,5.03,684.26,397.93
59.02,2.00,5.03,703.81,398.86
59.22,1.99,5.03,752.69,397.93
59.42,2.00,5.05,850.44,398.33
59.62,1.98,5.02,879.77,397.53
59.82,2.00,5.03,899.32,398.86
60.02,1.99,5.03,772.24,397.93
60.22,1.99,5.03,733.14,397.93
60.42,1.98,5.03,674.49,397.00
60.62,2.00,5.05,654.94,398.33
60.82,1.99,5.02,606.06,398.46
61.02,2.00,5.03,625.61,398.86
61.22,1.99,5.03,645.16,397.93
61.42,2.00,5.03,664.71,398.86
61.62,2.00,5.03,684.26,398.86
61.82,2.00,5.03,713.59,398.86
62.02,2.00,5.02,713.59,399.39
62.22,1.99,5.03,723.36,397.93
62.42,2.00,5.03,684.26,398.86
62.62,2.01,5.03,586.51,399.79
62.82,2.00,5.03,557.18,398.86
63.02,2.01,5.03,508.31,399.79
63.22,2.00,5.03,498.53,398.86
63.42,1.99,5.03,478.98,397.93
63.62,2.00,5.03,439.88,398.86
63.82,1.98,5.03,410.56,397.00
64.02,2.00,5.03,410.56,398.86
64.22,1.99,5.02,391.01,398.46
64.42,2.00,5.03,430.11,398.86
64.62,2.00,5.03,439.88,398.86
64.82,1.99,5.03,449.66,397.93
65.02,1.99,5.03,459.43,397.93
65.22,1.99,5.03,459.43,397.93
65.42,1.98,5.03,469.21,397.00
65.62,2.00,5.03,508.31,398.86
65.82,1.99,5.02,498.53,398.46
66.02,2.00,5.03,527.86,398.86
66.22,1.98,5.03,537.63,397.00
66.42,2.01,5.03,537.63,399.79
66.62,1.99,5.02,537.63,398.46
66.82,2.00,5.03,488.76,398.86
67.02,1.99,5.03,498.53,397.93
67.22,1.99,5.03,478.98,397.93
67.42,2.00,5.03,498.53,398.86
67.62,1.99,5.03,469.21,397.93
67.82,2.00,5.03,488.76,398.86
68.02,2.00,5.02,478.98,399.39
68.22,2.00,5.02,537.63,399.39
68.42,2.00,5.03,527.86,398.86
68.62,2.00,5.05,596.29,398.33
68.82,1.99,5.02,654.94,398.46
69.02,2.00,5.03,674.49,398.86
69.22,2.00,5.02,674.49,399.39
69.42,2.00,5.03,674.49,398.86
69.62,2.00,5.03,752.69,398.86
69.82,2.00,5.03,791.79,398.86
70.02,1.98,5.03,772.24,397.00
70.22,2.00,5.03,752.69,398.86
70.42,2.00,5.02,654.94,399.39
70.62,2.00,5.03,635.39,398.86
70.82,2.00,5.03,566.96,398.86
71.02,2.00,5.05,576.74,398.33
71.22,1.98,5.03,547.41,397.00
71.42,2.00,5.03,537.63,398.86
71.62,1.99,5.02,518.08,398.46
71.82,2.01,5.03,498.53,399.79
72.02,2.00,5.03,488.76,398.86
72.22,2.00,5.03,478.98,398.86
72.42,1.99,5.03,508.31,397.93
72.62,1.98,5.03,518.08,397.00
72.82,2.00,5.03,566.96,398.86
73.02,2.00,5.03,635.39,398.86
73.22,2.00,5.03,615.84,398.86
73.42,2.00,5.03,615.84,398.86
73.62,2.01,5.03,635.39,399.79
73.82,1.98,5.02,615.84,397.53
74.02,2.00,5.03,606.06,398.86
74.22,1.99,5.03,576.74,397.93
74.42,1.98,5.03,625.61,397.00
74.62,1.98,5.02,576.74,397.53
74.82,2.00,5.03,625.61,398.86
75.02,1.99,5.03,713.59,397.93
75.22,1.98,5.03,811.34,397.00
75.42,1.99,5.03,869.99,397.93
75.62,1.99,5.03,801.56,397.93
75.82,1.99,5.03,713.59,397.93
76.02,2.00,5.03,625.61,398.86
76.22,2.01,5.03,557.18,399.79
76.42,1.98,5.03,488.76,397.00
76.62,1.99,5.03,469.21,397.93
76.82,1.99,5.02,469.21,398.46
77.02,2.00,5.03,449.66,398.86
77.22,2.00,5.03,439.88,398.86
77.42,1.99,5.05,439.88,397.40
77.62,1.99,5.02,478.98,398.46
77.82,2.01,5.03,478.98,399.79
78.02,2.00,5.02,478.98,399.39
78.22,1.98,5.03,478.98,397.00
78.42,2.00,5.03,469.21,398.86
78.62,1.99,5.02,430.11,398.46
78.82,2.00,5.05,459.43,398.33
79.02,1.99,5.03,459.43,397.93
79.22,2.00,5.03,449.66,398.86
79.42,2.00,5.02,478.98,399.39
79.62,2.00,5.05,478.98,398.33
79.82,1.98,5.02,469.21,397.53
80.02,2.01,5.03,508.31,399.79
80.22,2.00,5.02,508.31,399.39
80.42,2.00,5.03,537.63,398.86
80.62,1.99,5.02,547.41,398.46
80.82,1.99,5.03,518.08,397.93
81.02,2.00,5.02,518.08,399.39
81.22,2.00,5.03,508.31,398.86
81.42,2.00,5.03,478.98,398.86
81.62,1.99,5.05,478.98,397.40
81.82,2.01,5.03,488.76,399.79
82.02,1.99,5.02,439.88,398.46
82.22,2.00,5.03,459.43,398.86
82.42,2.00,5.03,449.66,398.86
82.62,2.00,5.02,420.33,399.39
82.82,2.00,5.03,430.11,398.86
83.02,2.00,5.03,430.11,398.86
83.22,1.98,5.03,469.21,397.00
83.42,2.00,5.03,498.53,398.86
83.62,1.98,5.03,518.08,397.00
83.82,1.99,5.03,576.74,397.93
84.02,1.99,5.03,586.51,397.93
84.22,2.00,5.03,586.51,398.86
84.42,1.98,5.03,527.86,397.00
84.62,2.00,5.03,498.53,398.86
84.82,1.98,5.02,469.21,397.53
85.02,1.99,5.03,449.66,397.93
85.22,2.00,5.03,469.21,398.86
85.42,2.00,5.05,459.43,398.33
85.62,1.98,5.03,410.56,397.00
85.82,1.99,5.05,410.56,397.40
86.02,1.99,5.03,381.23,397.93
86.22,2.00,5.03,381.23,398.86
86.42,1.99,5.05,361.68,397.40
86.62,2.00,5.03,322.58,398.86
86.82,2.01,5.03,351.91,399.79
87.02,1.98,5.03,332.36,397.00
87.22,2.00,5.03,342.13,398.86
87.42,1.98,5.05,293.26,396.47
87.62,2.00,5.03,332.36,398.86
87.82,1.99,5.03,332.36,397.93
88.02,2.00,5.03,312.81,398.86
88.22,1.99,5.02,303.03,398.46
88.42,2.00,5.03,303.03,398.86
88.62,2.00,5.02,322.58,399.39
88.82,2.00,5.05,342.13,398.33
89.02,1.99,5.03,361.68,397.93
89.22,2.00,5.03,351.91,398.86
89.42,2.00,5.03,391.01,398.86
89.62,2.00,5.03,381.23,398.86
89.82,1.99,5.03,420.33,397.93
90.02,2.00,5.03,430.11,398.86
90.22,2.00,5.02,478.98,399.39
90.42,2.00,5.03,566.96,398.86
90.62,2.00,5.03,557.18,398.86
90.82,1.99,5.03,586.51,397.93
91.02,1.99,5.03,596.29,397.93
91.22,1.98,5.02,615.84,397.53
91.42,2.00,5.03,615.84,398.86
91.62,2.00,5.03,635.39,398.86
91.82,1.99,5.03,674.49,397.93
92.02,2.00,5.02,850.44,399.39
92.22,1.99,5.03,840.66,397.93
92.42,2.00,5.03,791.79,398.86
92.62,1.99,5.03,723.36,397.93
92.82,2.00,5.02,684.26,399.39
93.02,1.99,5.02,654.94,398.46
93.22,1.99,5.03,606.06,397.93
93.42,1.99,5.02,586.51,398.46
93.62,1.99,5.03,566.96,397.93
93.82,2.00,5.03,518.08,398.86
94.02,2.00,5.03,498.53,398.86
94.22,1.98,5.03,449.66,397.00
94.42,1.99,5.03,420.33,397.93
94.62,1.99,5.03,439.88,397.93
94.82,1.99,5.03,449.66,397.93
95.02,2.00,5.03,449.66,398.86
95.22,1.99,5.05,420.33,397.40
95.42,1.99,5.03,459.43,397.93
95.62,2.00,5.02,439.88,399.39
95.82,2.00,5.05,449.66,398.33
96.02,1.98,5.05,469.21,396.47
96.22,2.01,5.05,459.43,399.25
96.42,1.98,5.03,439.88,397.00
96.62,2.00,5.03,469.21,398.86
96.82,1.99,5.03,459.43,397.93
97.02,1.99,5.03,439.88,397.93
97.22,2.01,5.03,439.88,399.79
97.42,1.99,5.03,410.56,397.93
97.62,2.00,5.03,430.11,398.86
97.82,2.00,5.03,400.78,398.86
98.02,2.00,5.03,371.46,398.86
98.22,2.00,5.02,332.36,399.39
98.42,2.00,5.03,332.36,398.86
98.62,1.98,5.03,312.81,397.00
98.82,1.99,5.03,303.03,397.93
99.02,2.00,5.02,332.36,399.39
99.22,1.98,5.03,283.48,397.00
99.42,1.99,5.03,303.03,397.93
99.62,1.99,5.03,293.26,397.93
99.82,1.99,5.03,273.70,397.93
100.02,1.98,5.05,293.26,396.47
100.22,2.00,5.03,293.26,398.86
100.42,1.98,5.02,244.38,397.53
100.62,2.00,5.03,263.93,398.86
100.82,2.00,5.03,244.38,398.86
101.02,2.00,5.03,273.70,398.86
101.22,1.99,5.03,273.70,397.93
101.42,1.98,5.02,244.38,397.53
101.62,2.00,5.03,293.26,398.86
101.82,2.00,5.03,293.26,398.86
102.02,2.00,5.03,263.93,398.86
102.22,1.99,5.03,263.93,397.93
102.42,2.00,5.03,293.26,398.86
102.62,1.99,5.02,293.26,398.46
102.82,2.00,5.03,303.03,398.86
103.02,1.98,5.03,303.03,397.00
103.22,2.00,5.03,342.13,398.86
103.42,1.98,5.02,332.36,397.53
103.62,2.00,5.03,342.13,398.86
103.82,1.99,5.02,342.13,398.46
104.02,2.00,5.03,351.91,398.86
104.22,2.01,5.02,351.91,400.32
104.42,1.99,5.03,332.36,397.93
104.62,2.00,5.03,381.23,398.86
104.82,1.98,5.05,381.23,396.47
105.02,2.00,5.03,420.33,398.86
105.22,1.99,5.02,391.01,398.46
105.42,2.00,5.05,381.23,398.33
105.62,1.99,5.02,361.68,398.46
105.82,2.00,5.03,351.91,398.86
106.02,2.01,5.02,342.13,400.32
106.22,2.00,5.03,312.81,398.86
106.42,1.99,5.03,322.58,397.93
106.62,1.99,5.03,332.36,397.93
106.82,2.00,5.03,342.13,398.86
107.02,1.98,5.03,332.36,397.00
107.22,2.00,5.02,342.13,399.39
107.42,1.99,5.03,283.48,397.93
107.62,2.00,5.03,303.03,398.86
107.82,1.99,5.02,293.26,398.46
108.02,1.99,5.03,263.93,397.93
108.22,2.00,5.03,293.26,398.86
108.42,2.01,5.03,293.26,399.79
108.62,1.99,5.03,283.48,397.93
108.82,2.00,5.03,293.26,398.86
109.02,1.99,5.03,263.93,397.93
109.22,1.99,5.03,273.70,397.93
109.42,1.99,5.03,303.03,397.93
109.62,1.98,5.02,312.81,397.53
109.82,2.00,5.03,342.13,398.86
110.02,1.97,5.03,342.13,396.07
110.22,2.00,5.03,351.91,398.86
110.42,2.00,5.03,342.13,398.86
110.62,2.00,5.03,332.36,398.86
110.82,1.99,5.03,351.91,397.93
111.02,1.99,5.03,361.68,397.93
111.22,1.99,5.03,381.23,397.93
111.42,2.00,5.02,381.23,399.39
111.62,2.00,5.03,381.23,398.86
111.82,1.98,5.03,361.68,397.00
112.02,2.00,5.06,381.23,397.80
112.22,1.99,5.02,371.46,398.46
112.42,2.01,5.03,371.46,399.79
112.62,1.99,5.03,371.46,397.93
112.82,2.00,5.05,332.36,398.33
113.02,2.00,5.02,322.58,399.39
113.22,1.99,5.03,322.58,397.93
113.42,1.99,5.05,342.13,397.40
113.62,1.99,5.03,312.81,397.93
113.82,2.00,5.03,322.58,398.86
114.02,1.99,5.03,322.58,397.93
114.22,2.00,5.05,312.81,398.33
114.42,1.99,5.02,283.48,398.46
114.62,2.00,5.03,303.03,398.86
114.82,2.00,5.06,293.26,397.80
115.02,1.99,5.03,293.26,397.93
115.22,2.00,5.05,283.48,398.33
115.42,1.96,5.03,303.03,394.19
115.62,1.86,5.01,293.26,385.72
115.82,1.79,5.03,283.48,376.92
116.02,1.80,4.89,263.93,383.57
116.22,1.79,4.42,254.15,402.41
116.42,1.78,4.08,254.15,417.54
116.62,1.77,4.03,273.70,419.21
116.82,1.74,4.00,293.26,417.28
117.02,1.76,3.92,303.03,423.79
117.22,1.75,3.88,312.81,424.86
117.42,1.74,3.88,361.68,423.73
117.62,1.76,3.87,361.68,426.73
117.82,1.74,3.77,391.01,429.72
118.02,1.74,3.77,351.91,429.72
118.22,1.73,3.76,303.03,429.33
118.42,1.70,3.72,351.91,428.16
118.62,1.66,3.70,322.58,423.03
118.82,1.65,3.69,342.13,422.61
119.02,1.65,3.70,351.91,421.84
119.22,1.62,3.70,351.91,418.25
119.42,1.53,3.73,361.68,404.59
119.62,1.55,3.70,332.36,408.52
119.82,1.52,3.68,322.58,406.29
120.02,1.53,3.69,371.46,406.79
120.22,1.54,3.69,371.46,408.03
120.42,1.51,3.74,342.13,401.39
120.62,1.54,3.74,391.01,405.09
120.82,1.54,3.74,430.11,405.09
121.02,1.55,3.76,459.43,405.59
121.22,1.53,3.73,498.53,404.59
121.42,1.50,3.76,488.76,399.44
121.62,1.50,3.76,508.31,399.44
121.82,1.49,3.74,576.74,398.91
122.02,1.49,3.73,596.29,399.63
122.22,1.50,3.76,625.61,399.44
122.42,1.51,3.76,596.29,400.68
122.62,1.50,3.76,537.63,399.44
122.82,1.50,3.76,527.86,399.44
123.02,1.49,3.76,498.53,398.20
123.22,1.48,3.76,478.98,396.95
123.42,1.48,3.74,469.21,397.66
123.62,1.50,3.76,449.66,399.44
123.82,1.51,3.76,410.56,400.68
124.02,1.50,3.74,381.23,400.15
124.22,1.51,3.74,351.91,401.39
124.42,1.49,3.74,312.81,398.91
124.62,1.51,3.74,312.81,401.39
124.82,1.50,3.72,322.58,401.60
125.02,1.50,3.74,332.36,400.15
125.22,1.49,3.73,283.48,399.63
125.42,1.50,3.74,322.58,400.15
125.62,1.50,3.72,312.81,401.60
125.82,1.51,3.73,322.58,402.12
126.02,1.51,3.73,322.58,402.12
126.22,1.50,3.73,312.81,400.87
126.42,1.50,3.74,303.03,400.15
126.62,1.49,3.73,273.70,399.63
126.82,1.50,3.74,322.58,400.15
127.02,1.49,3.73,332.36,399.63
127.22,1.50,3.73,312.81,400.87
127.42,1.51,3.72,303.03,402.84
127.62,1.50,3.74,312.81,400.15
127.82,1.50,3.73,312.81,400.87
128.02,1.49,3.73,303.03,399.63
128.22,1.50,3.73,312.81,400.87
128.42,1.51,3.73,303.03,402.12
128.62,1.52,3.73,322.58,403.36
128.82,1.49,3.74,312.81,398.91
129.02,1.51,3.73,322.58,402.12
129.22,1.50,3.73,312.81,400.87
129.42,1.51,3.73,332.36,402.12
129.62,1.51,3.73,332.36,402.12
129.82,1.50,3.74,332.36,400.15
130.02,1.49,3.74,342.13,398.91
130.22,1.51,3.73,332.36,402.12
130.42,1.50,3.74,351.91,400.15
130.62,1.49,3.73,322.58,399.63
130.82,1.51,3.73,312.81,402.12
131.02,1.50,3.73,351.91,400.87
131.22,1.51,3.74,322.58,401.39
131.42,1.51,3.73,332.36,402.12
131.62,1.49,3.72,303.03,400.35
131.82,1.51,3.73,342.13,402.12
132.02,1.51,3.74,312.81,401.39
132.22,1.51,3.73,351.91,402.12
132.42,1.49,3.73,351.91,399.63
132.62,1.49,3.73,361.68,399.63
132.82,1.51,3.73,371.46,402.12
133.02,1.50,3.73,361.68,400.87
133.22,1.51,3.74,351.91,401.39
133.42,1.49,3.72,312.81,400.35
133.62,1.50,3.74,332.36,400.15
133.82,1.50,3.72,322.58,401.60
134.02,1.51,3.73,332.36,402.12
134.22,1.49,3.73,293.26,399.63
134.42,1.51,3.73,312.81,402.12
134.62,1.51,3.72,303.03,402.84
134.82,1.52,3.73,322.58,403.36
135.02,1.51,3.73,303.03,402.12
135.22,1.51,3.74,293.26,401.39
135.42,1.50,3.73,283.48,400.87
135.62,1.50,3.73,312.81,400.87
135.82,1.51,3.73,312.81,402.12
136.02,1.50,3.73,312.81,400.87
136.22,1.51,3.74,273.70,401.39
136.42,1.51,3.72,283.48,402.84
136.62,1.51,3.74,293.26,401.39
136.82,1.51,3.73,283.48,402.12
137.02,1.49,3.73,244.38,399.63
137.22,1.51,3.73,254.15,402.12
137.42,1.51,3.73,254.15,402.12
137.62,1.52,3.74,293.26,402.63
137.82,1.51,3.73,283.48,402.12
138.02,1.51,3.73,273.70,402.12
138.22,1.51,3.72,263.93,402.84
138.42,1.51,3.74,312.81,401.39
138.62,1.50,3.73,342.13,400.87
138.82,1.50,3.73,361.68,400.87
139.02,1.51,3.74,371.46,401.39
139.22,1.50,3.73,351.91,400.87
139.42,1.50,3.73,351.91,400.87
139.62,1.51,3.73,361.68,402.12
139.82,1.51,3.74,420.33,401.39
140.02,1.50,3.72,430.11,401.60
140.22,1.51,3.74,439.88,401.39
140.42,1.51,3.72,518.08,402.84
140.62,1.50,3.74,625.61,400.15
140.82,1.50,3.74,654.94,400.15
141.02,1.50,3.73,664.71,400.87
141.22,1.50,3.74,606.06,400.15
141.42,1.51,3.73,547.41,402.12
141.62,1.51,3.73,547.41,402.12
141.82,1.50,3.73,498.53,400.87
142.02,1.50,3.74,449.66,400.15
142.22,1.49,3.72,410.56,400.35
142.42,1.50,3.74,420.33,400.15
142.62,1.52,3.74,430.11,402.63
142.82,1.50,3.73,391.01,400.87
143.02,1.51,3.73,410.56,402.12
143.22,1.51,3.73,410.56,402.12
143.42,1.50,3.73,400.78,400.87
143.62,1.52,3.74,391.01,402.63
143.82,1.51,3.74,420.33,401.39
144.02,1.49,3.72,400.78,400.35
144.22,1.52,3.74,410.56,402.63
144.42,1.51,3.73,430.11,402.12
144.62,1.51,3.74,439.88,401.39
144.82,1.50,3.73,439.88,400.87
145.02,1.50,3.73,459.43,400.87
145.22,1.50,3.74,430.11,400.15
145.42,1.50,3.72,430.11,401.60
145.62,1.50,3.74,420.33,400.15
145.82,1.49,3.72,400.78,400.35
146.02,1.50,3.73,430.11,400.87
146.22,1.50,3.72,391.01,401.60
146.42,1.51,3.73,400.78,402.12
146.62,1.51,3.72,400.78,402.84
146.82,1.49,3.74,400.78,398.91
147.02,1.51,3.73,420.33,402.12
147.22,1.51,3.73,410.56,402.12
147.42,1.51,3.74,439.88,401.39
147.62,1.49,3.72,449.66,400.35
147.82,1.50,3.74,449.66,400.15
148.02,1.50,3.72,430.11,401.60
148.22,1.50,3.73,420.33,400.87
148.42,1.51,3.74,410.56,401.39
148.62,1.50,3.73,410.56,400.87
148.82,1.50,3.73,420.33,400.87
149.02,1.50,3.74,410.56,400.15
149.22,1.51,3.73,410.56,402.12
149.42,1.51,3.73,381.23,402.12
149.62,1.51,3.73,391.01,402.12
149.82,1.50,3.73,410.56,400.87
150.02,1.51,3.73,391.01,402.12
150.22,1.49,3.73,371.46,399.63
150.42,1.50,3.74,342.13,400.15
150.62,1.52,3.73,371.46,403.36
150.82,1.52,3.74,342.13,402.63
151.02,1.52,3.73,361.68,403.36
151.22,1.49,3.74,351.91,398.91
151.42,1.52,3.73,381.23,403.36
151.62,1.50,3.72,351.91,401.60
151.82,1.51,3.73,342.13,402.12
152.02,1.51,3.73,342.13,402.12
152.22,1.51,3.74,342.13,401.39
152.42,1.50,3.73,342.13,400.87
152.62,1.51,3.72,342.13,402.84
152.82,1.51,3.73,293.26,402.12
153.02,1.50,3.74,312.81,400.15
153.22,1.51,3.73,303.03,402.12
153.42,1.49,3.73,273.70,399.63
153.62,1.51,3.73,312.81,402.12
153.82,1.51,3.73,283.48,402.12
154.02,1.51,3.73,312.81,402.12
154.22,1.51,3.73,322.58,402.12
154.42,1.49,3.74,322.58,398.91
154.62,1.51,3.73,332.36,402.12
154.82,1.49,3.74,312.81,398.91
155.02,1.51,3.74,342.13,401.39
155.22,1.50,3.72,351.91,401.60
155.42,1.51,3.74,351.91,401.39
155.62,1.51,3.73,342.13,402.12
155.82,1.50,3.74,351.91,400.15
156.02,1.50,3.73,381.23,400.87
156.22,1.50,3.73,410.56,400.87
156.42,1.51,3.72,381.23,402.84
156.62,1.51,3.73,361.68,402.12
156.82,1.51,3.74,371.46,401.39
157.02,1.50,3.73,400.78,400.87
157.22,1.51,3.73,400.78,402.12
157.42,1.51,3.74,400.78,401.39
157.62,1.49,3.73,400.78,399.63
157.82,1.51,3.73,381.23,402.12
158.02,1.49,3.73,381.23,399.63
158.22,1.51,3.73,400.78,402.12
158.42,1.51,3.74,361.68,401.39
158.62,1.52,3.74,381.23,402.63
158.82,1.51,3.72,351.91,402.84
159.02,1.50,3.73,322.58,400.87
159.22,1.50,3.73,293.26,400.87
159.42,1.50,3.72,312.81,401.60
159.62,1.51,3.73,312.81,402.12
159.82,1.50,3.74,254.15,400.15
160.02,1.51,3.74,303.03,401.39
160.22,1.50,3.73,303.03,400.87
160.42,1.51,3.74,303.03,401.39
160.62,1.51,3.72,322.58,402.84
160.82,1.51,3.76,322.58,400.68
161.02,1.50,3.73,312.81,400.87
161.22,1.50,3.74,322.58,400.15
161.42,1.50,3.73,312.81,400.87
161.62,1.50,3.70,293.26,402.32
161.82,1.51,3.74,322.58,401.39
162.02,1.50,3.72,312.81,401.60
162.22,1.51,3.74,312.81,401.39
162.42,1.50,3.72,303.03,401.60
162.62,1.52,3.74,312.81,402.63
162.82,1.51,3.74,312.81,401.39
163.02,1.50,3.72,312.81,401.60
163.22,1.52,3.73,332.36,403.36
163.42,1.49,3.72,303.03,400.35
163.62,1.51,3.74,312.81,401.39
163.82,1.49,3.73,283.48,399.63
164.02,1.51,3.74,283.48,401.39
164.22,1.50,3.72,312.81,401.60
164.42,1.51,3.74,283.48,401.39
164.62,1.51,3.74,312.81,401.39
164.82,1.50,3.74,332.36,400.15
165.02,1.51,3.74,342.13,401.39
165.22,1.51,3.74,332.36,401.39
165.42,1.52,3.74,351.91,402.63
165.62,1.49,3.73,332.36,399.63
165.82,1.51,3.74,332.36,401.39
166.02,1.51,3.73,361.68,402.12
166.22,1.51,3.74,400.78,401.39
166.42,1.51,3.73,400.78,402.12
166.62,1.49,3.70,391.01,401.07
166.82,1.50,3.74,400.78,400.15
167.02,1.49,3.72,351.91,400.35
167.22,1.52,3.74,391.01,402.63
167.42,1.51,3.73,371.46,402.12
167.62,1.51,3.73,371.46,402.12
167.82,1.50,3.73,381.23,400.87
168.02,1.50,3.72,371.46,401.60
168.22,1.51,3.74,371.46,401.39
168.42,1.49,3.74,342.13,398.91
168.62,1.52,3.74,332.36,402.63
168.82,1.50,3.72,312.81,401.60
169.02,1.51,3.73,293.26,402.12
169.22,1.51,3.73,273.70,402.12
169.42,1.51,3.74,293.26,401.39
169.62,1.48,3.74,303.03,397.66
169.82,1.51,3.72,283.48,402.84
170.02,1.51,3.73,263.93,402.12
170.22,1.49,3.74,244.38,398.91
170.42,1.51,3.74,303.03,401.39
170.62,1.49,3.73,254.15,399.63
170.82,1.50,3.72,273.70,401.60
171.02,1.50,3.72,244.38,401.60
171.22,1.51,3.74,273.70,401.39
171.42,1.52,3.73,263.93,403.36
171.62,1.50,3.73,234.60,400.87
171.82,1.51,3.73,234.60,402.12
172.02,1.51,3.74,263.93,401.39
172.22,1.51,3.73,273.70,402.12
172.42,1.51,3.72,263.93,402.84
172.62,1.50,3.74,254.15,400.15
172.82,1.51,3.73,244.38,402.12
173.02,1.51,3.74,234.60,401.39
173.22,1.52,3.73,244.38,403.36
173.42,1.49,3.73,205.28,399.63
173.62,1.51,3.73,244.38,402.12
173.82,1.49,3.73,215.05,399.63
174.02,1.51,3.74,263.93,401.39
174.22,1.49,3.73,263.93,399.63
174.42,1.52,3.74,254.15,402.63
174.62,1.49,3.70,244.38,401.07
174.82,1.52,3.74,254.15,402.63
175.02,1.50,3.72,263.93,401.60
175.22,1.50,3.74,273.70,400.15
175.42,1.51,3.73,263.93,402.12
175.62,1.51,3.73,273.70,402.12
175.82,1.50,3.73,273.70,400.87
176.02,1.50,3.73,283.48,400.87
176.22,1.51,3.73,273.70,402.12
176.42,1.49,3.73,283.48,399.63
176.62,1.51,3.74,303.03,401.39
176.82,1.50,3.73,254.15,400.87
177.02,1.51,3.74,303.03,401.39
177.22,1.49,3.74,293.26,398.91
177.42,1.52,3.74,293.26,402.63
177.62,1.51,3.73,312.81,402.12
177.82,1.52,3.73,303.03,403.36
178.02,1.50,3.73,303.03,400.87
178.22,1.50,3.73,293.26,400.87
178.42,1.50,3.73,303.03,400.87
178.62,1.51,3.74,263.93,401.39
178.82,1.51,3.73,293.26,402.12
179.02,1.50,3.73,254.15,400.87
179.22,1.52,3.74,283.48,402.63
179.42,1.51,3.72,273.70,402.84
179.62,1.52,3.73,254.15,403.36
179.82,1.51,3.73,273.70,402.12
180.02,1.49,3.72,263.93,400.35
180.22,1.51,3.73,263.93,402.12
180.42,1.50,3.73,254.15,400.87
180.62,1.51,3.74,303.03,401.39
180.82,1.49,3.74,293.26,398.91
181.02,1.51,3.74,293.26,401.39
181.22,1.50,3.72,293.26,401.60
181.42,1.51,3.76,312.81,400.68
181.62,1.50,3.73,342.13,400.87
181.82,1.52,3.73,312.81,403.36
182.02,1.51,3.73,332.36,402.12
182.22,1.50,3.74,312.81,400.15
182.42,1.50,3.73,312.81,400.87
182.62,1.49,3.74,293.26,398.91
182.82,1.51,3.73,303.03,402.12
183.02,1.50,3.73,303.03,400.87
183.22,1.52,3.74,303.03,402.63
183.42,1.49,3.73,273.70,399.63
183.62,1.52,3.74,283.48,402.63
183.82,1.50,3.72,283.48,401.60
184.02,1.50,3.73,303.03,400.87
184.22,1.50,3.74,283.48,400.15
184.42,1.50,3.73,273.70,400.87
184.62,1.51,3.73,254.15,402.12
184.82,1.51,3.73,293.26,402.12
185.02,1.51,3.74,283.48,401.39
185.22,1.49,3.74,263.93,398.91
185.42,1.51,3.74,283.48,401.39
185.62,1.49,3.72,303.03,400.35
185.82,1.51,3.73,303.03,402.12
186.02,1.49,3.73,283.48,399.63
186.22,1.52,3.74,293.26,402.63
186.42,1.50,3.72,303.03,401.60
186.62,1.51,3.73,332.36,402.12
186.82,1.51,3.74,293.26,401.39
187.02,1.49,3.73,283.48,399.63
187.22,1.51,3.73,332.36,402.12
187.42,1.51,3.73,312.81,402.12
187.62,1.50,3.73,312.81,400.87
187.82,1.49,3.72,312.81,400.35
188.02,1.51,3.74,312.81,401.39
188.22,1.50,3.73,332.36,400.87
188.42,1.50,3.73,342.13,400.87
188.62,1.50,3.73,391.01,400.87
188.82,1.49,3.73,342.13,399.63
189.02,1.51,3.74,361.68,401.39
189.22,1.51,3.73,332.36,402.12
189.42,1.51,3.74,342.13,401.39
189.62,1.51,3.74,312.81,401.39
189.82,1.51,3.74,361.68,401.39
190.02,1.51,3.73,342.13,402.12
190.22,1.52,3.74,283.48,402.63
190.42,1.51,3.74,312.81,401.39
190.62,1.49,3.73,263.93,399.63
190.82,1.51,3.73,293.26,402.12
191.02,1.51,3.73,263.93,402.12
191.22,1.51,3.73,312.81,402.12
191.42,1.49,3.72,273.70,400.35
191.62,1.49,3.73,263.93,399.63
191.82,1.51,3.72,254.15,402.84
192.02,1.51,3.74,263.93,401.39
192.22,1.51,3.72,254.15,402.84
192.42,1.49,3.73,244.38,399.63
192.62,1.51,3.74,263.93,401.39
192.82,1.51,3.73,234.60,402.12
193.02,1.51,3.73,263.93,402.12
193.22,1.49,3.72,234.60,400.35
193.42,1.52,3.74,254.15,402.63
193.62,1.52,3.74,224.83,402.63
193.82,1.50,3.73,224.83,400.87
194.02,1.52,3.73,234.60,403.36
194.22,1.49,3.73,254.15,399.63
194.42,1.52,3.73,263.93,403.36
194.62,1.49,3.73,244.38,399.63
194.82,1.51,3.74,263.93,401.39
195.02,1.49,3.74,224.83,398.91
195.22,1.52,3.74,254.15,402.63
195.42,1.50,3.72,273.70,401.60
195.62,1.51,3.74,244.38,401.39
195.82,1.50,3.73,303.03,400.87
196.02,1.50,3.74,312.81,400.15
196.22,1.52,3.73,303.03,403.36
196.42,1.50,3.73,312.81,400.87
196.62,1.51,3.74,322.58,401.39
196.82,1.49,3.73,342.13,399.63
197.02,1.51,3.74,361.68,401.39
197.22,1.52,3.73,361.68,403.36
197.42,1.49,3.74,312.81,398.91
197.62,1.50,3.72,342.13,401.60
197.82,1.51,3.74,322.58,401.39
198.02,1.51,3.74,332.36,401.39
198.22,1.51,3.73,361.68,402.12
198.42,1.50,3.73,342.13,400.87
198.62,1.49,3.73,312.81,399.63
198.82,1.52,3.74,312.81,402.63
199.02,1.51,3.74,312.81,401.39
199.22,1.51,3.74,303.03,401.39
199.42,1.51,3.70,263.93,403.57
199.62,1.49,3.74,312.81,398.91
199.82,1.51,3.73,303.03,402.12
200.02,1.48,3.73,293.26,398.38
200.22,1.51,3.74,303.03,401.39
200.42,1.50,3.72,263.93,401.60
200.62,1.50,3.73,303.03,400.87
200.82,1.51,3.74,303.03,401.39
201.02,1.50,3.74,273.70,400.15
201.22,1.50,3.74,273.70,400.15
201.42,1.51,3.74,263.93,401.39
201.62,1.51,3.73,273.70,402.12
201.82,1.49,3.73,263.93,399.63
202.02,1.50,3.73,273.70,400.87
202.22,1.50,3.72,283.48,401.60
202.42,1.52,3.74,254.15,402.63
202.62,1.50,3.73,293.26,400.87
202.82,1.52,3.74,293.26,402.63
203.02,1.51,3.74,303.03,401.39
203.22,1.51,3.74,303.03,401.39
203.42,1.51,3.73,293.26,402.12
203.62,1.49,3.72,293.26,400.35
203.82,1.52,3.74,273.70,402.63
204.02,1.49,3.72,263.93,400.35
204.22,1.49,3.74,312.81,398.91
204.42,1.51,3.73,293.26,402.12
204.62,1.52,3.74,312.81,402.63
204.82,1.51,3.74,283.48,401.39
205.02,1.51,3.73,312.81,402.12
205.22,1.51,3.73,254.15,402.12
205.42,1.49,3.73,283.48,399.63
205.62,1.51,3.76,293.26,400.68
205.82,1.49,3.73,312.81,399.63
206.02,1.51,3.73,342.13,402.12
206.22,1.50,3.73,342.13,400.87
206.42,1.49,3.73,312.81,399.63
206.62,1.50,3.74,342.13,400.15
206.82,1.51,3.73,312.81,402.12
207.02,1.50,3.73,312.81,400.87
207.22,1.51,3.73,312.81,402.12
207.42,1.50,3.74,361.68,400.15
207.62,1.49,3.73,381.23,399.63
207.82,1.51,3.74,361.68,401.39
208.02,1.50,3.72,371.46,401.60
208.22,1.50,3.73,391.01,400.87
208.42,1.51,3.73,391.01,402.12
208.62,1.51,3.73,430.11,402.12
208.82,1.52,3.74,420.33,402.63
209.02,1.51,3.72,459.43,402.84
209.22,1.51,3.74,430.11,401.39
209.42,1.51,3.73,430.11,402.12
209.62,1.49,3.74,420.33,398.91
209.82,1.52,3.73,459.43,403.36
210.02,1.51,3.73,410.56,402.12
210.22,1.51,3.73,371.46,402.12
210.42,1.51,3.73,351.91,402.12
210.62,1.52,3.74,381.23,402.63
210.82,1.51,3.73,351.91,402.12
211.02,1.52,3.74,361.68,402.63
211.22,1.50,3.74,361.68,400.15
211.42,1.50,3.73,322.58,400.87
211.62,1.50,3.74,361.68,400.15
211.82,1.49,3.73,332.36,399.63
212.02,1.51,3.74,351.91,401.39
212.22,1.51,3.73,322.58,402.12
212.42,1.51,3.74,322.58,401.39
212.62,1.50,3.73,322.58,400.87
212.82,1.52,3.73,312.81,403.36
213.02,1.51,3.74,332.36,401.39
213.22,1.49,3.74,303.03,398.91
213.42,1.52,3.74,342.13,402.63
213.62,1.50,3.73,312.81,400.87
213.82,1.52,3.73,351.91,403.36
214.02,1.51,3.74,342.13,401.39
214.22,1.51,3.72,283.48,402.84
214.42,1.50,3.74,234.60,400.15
214.62,1.49,3.73,234.60,399.63
214.82,1.51,3.73,234.60,402.12
215.02,1.50,3.73,205.28,400.87
215.22,1.51,3.73,234.60,402.12
215.42,1.49,3.73,195.50,399.63
215.62,1.51,3.74,234.60,401.39
215.82,1.51,3.73,215.05,402.12
216.02,1.49,3.73,224.83,399.63
216.22,1.50,3.73,224.83,400.87
216.42,1.51,3.73,224.83,402.12
216.62,1.51,3.73,234.60,402.12
216.82,1.50,3.73,224.83,400.87
217.02,1.51,3.74,234.60,401.39
217.22,1.50,3.72,244.38,401.60
217.42,1.51,3.73,244.38,402.12
217.62,1.49,3.74,215.05,398.91
217.82,1.51,3.74,205.28,401.39
218.02,1.52,3.72,215.05,404.08
218.22,1.51,3.73,195.50,402.12
218.42,1.51,3.74,234.60,401.39
218.62,1.49,3.74,234.60,398.91
218.82,1.51,3.73,254.15,402.12
219.02,1.51,3.73,224.83,402.12
219.22,1.51,3.73,254.15,402.12
219.42,1.49,3.73,263.93,399.63
219.62,1.49,3.73,263.93,399.63
219.82,1.51,3.72,283.48,402.84
220.02,1.49,3.74,224.83,398.91
220.22,1.51,3.74,283.48,401.39
220.42,1.51,3.72,254.15,402.84
220.62,1.51,3.76,293.26,400.68
220.82,1.51,3.73,273.70,402.12
221.02,1.51,3.74,303.03,401.39
221.22,1.51,3.73,273.70,402.12
221.42,1.52,3.74,293.26,402.63
221.62,1.50,3.72,303.03,401.60
221.82,1.50,3.74,322.58,400.15
222.02,1.51,3.73,322.58,402.12
222.22,1.51,3.74,312.81,401.39
222.42,1.51,3.73,322.58,402.12
222.62,1.50,3.70,351.91,402.32
222.82,1.51,3.74,322.58,401.39
223.02,1.52,3.74,361.68,402.63
223.22,1.51,3.73,351.91,402.12
223.42,1.51,3.74,371.46,401.39
223.62,1.49,3.73,381.23,399.63
223.82,1.52,3.74,381.23,402.63
224.02,1.51,3.74,400.78,401.39
224.22,1.51,3.74,381.23,401.39
224.42,1.51,3.73,371.46,402.12
224.62,1.52,3.73,351.91,403.36
224.82,1.51,3.74,371.46,401.39
225.02,1.49,3.73,342.13,399.63
225.22,1.50,3.74,371.46,400.15
225.42,1.51,3.73,381.23,402.12
225.62,1.50,3.72,371.46,401.60
225.82,1.51,3.74,361.68,401.39
226.02,1.50,3.74,351.91,400.15
226.22,1.50,3.74,361.68,400.15
226.42,1.50,3.73,342.13,400.87
226.62,1.51,3.74,351.91,401.39
226.82,1.49,3.72,351.91,400.35
227.02,1.50,3.73,342.13,400.87
227.22,1.50,3.73,312.81,400.87
227.42,1.50,3.73,312.81,400.87
227.62,1.50,3.74,312.81,400.15
227.82,1.51,3.70,263.93,403.57
228.02,1.49,3.72,283.48,400.35
228.22,1.51,3.74,263.93,401.39
228.42,1.51,3.74,303.03,401.39
228.62,1.49,3.74,273.70,398.91
228.82,1.50,3.74,234.60,400.15
229.02,1.50,3.72,293.26,401.60
229.22,1.50,3.74,263.93,400.15
229.42,1.51,3.73,303.03,402.12
229.62,1.50,3.74,254.15,400.15
229.82,1.50,3.74,283.48,400.15
230.02,1.51,3.73,312.81,402.12
230.22,1.52,3.74,303.03,402.63
230.42,1.49,3.73,312.81,399.63
230.62,1.51,3.74,312.81,401.39
230.82,1.51,3.72,283.48,402.84
231.02,1.50,3.74,332.36,400.15
231.22,1.51,3.73,312.81,402.12
231.42,1.49,3.73,312.81,399.63
231.62,1.52,3.74,312.81,402.63
231.82,1.49,3.73,342.13,399.63
232.02,1.49,3.73,342.13,399.63
232.22,1.50,3.74,332.36,400.15
232.42,1.50,3.74,351.91,400.15
232.62,1.51,3.73,342.13,402.12
232.82,1.50,3.70,332.36,402.32
233.02,1.51,3.74,351.91,401.39
233.22,1.49,3.72,322.58,400.35
233.42,1.50,3.74,342.13,400.15
233.62,1.50,3.72,332.36,401.60
233.82,1.50,3.73,351.91,400.87
234.02,1.50,3.74,332.36,400.15
234.22,1.51,3.74,351.91,401.39
234.42,1.51,3.74,361.68,401.39
234.62,1.51,3.74,351.91,401.39
234.82,1.51,3.74,361.68,401.39
235.02,1.49,3.72,351.91,400.35
235.22,1.50,3.73,371.46,400.87
235.42,1.51,3.72,381.23,402.84
235.62,1.51,3.73,381.23,402.12
235.82,1.50,3.74,351.91,400.15
236.02,1.51,3.73,351.91,402.12
236.22,1.51,3.73,361.68,402.12
236.42,1.49,3.73,381.23,399.63
236.62,1.51,3.74,381.23,401.39
236.82,1.49,3.72,361.68,400.35
237.02,1.50,3.73,342.13,400.87
237.22,1.51,3.73,361.68,402.12
237.42,1.49,3.72,332.36,400.35
237.62,1.51,3.72,351.91,402.84
237.82,1.49,3.74,322.58,398.91
238.02,1.51,3.73,312.81,402.12
238.22,1.50,3.72,332.36,401.60
238.42,1.51,3.73,322.58,402.12
238.62,1.49,3.74,342.13,398.91
238.82,1.51,3.74,342.13,401.39
239.02,1.51,3.73,361.68,402.12
239.22,1.51,3.73,351.91,402.12
239.42,1.52,3.73,342.13,403.36
239.62,1.51,3.72,312.81,402.84
239.82,1.51,3.74,332.36,401.39
240.02,1.51,3.73,312.81,402.12
240.22,1.50,3.74,332.36,400.15
240.42,1.49,3.72,332.36,400.35
240.62,1.50,3.74,293.26,400.15
240.82,1.50,3.72,322.58,401.60
241.02,1.50,3.73,312.81,400.87
241.22,1.51,3.74,303.03,401.39
241.42,1.49,3.73,273.70,399.63
241.62,1.50,3.74,273.70,400.15
241.82,1.50,3.72,273.70,401.60
242.02,1.52,3.73,273.70,403.36
242.22,1.50,3.74,293.26,400.15
242.42,1.50,3.73,293.26,400.87
242.62,1.51,3.74,263.93,401.39
242.82,1.50,3.73,283.48,400.87
243.02,1.51,3.73,293.26,402.12
243.22,1.49,3.73,283.48,399.63
243.42,1.50,3.74,273.70,400.15
243.62,1.50,3.73,273.70,400.87
243.82,1.50,3.74,273.70,400.15
244.02,1.50,3.73,263.93,400.87
244.22,1.50,3.73,283.48,400.87
244.42,1.50,3.73,283.48,400.87
244.62,1.49,3.73,283.48,399.63
244.82,1.50,3.74,303.03,400.15
245.02,1.50,3.73,283.48,400.87
245.22,1.52,3.74,303.03,402.63
245.42,1.51,3.73,303.03,402.12
245.62,1.50,3.74,332.36,400.15
245.82,1.49,3.76,332.36,398.20
246.02,1.52,3.74,342.13,402.63
246.22,1.49,3.72,332.36,400.35
246.42,1.51,3.73,361.68,402.12
246.62,1.50,3.74,381.23,400.15
246.82,1.51,3.74,371.46,401.39
247.02,1.50,3.73,391.01,400.87
247.22,1.51,3.73,410.56,402.12
247.42,1.52,3.73,400.78,403.36
247.62,1.50,3.73,371.46,400.87
247.82,1.52,3.74,400.78,402.63
248.02,1.49,3.72,420.33,400.35
248.22,1.52,3.73,400.78,403.36
248.42,1.50,3.72,381.23,401.60
248.62,1.51,3.74,351.91,401.39
248.82,1.51,3.73,361.68,402.12
249.02,1.49,3.73,371.46,399.63
249.22,1.51,3.73,400.78,402.12
249.42,1.51,3.73,381.23,402.12
249.62,1.50,3.74,371.46,400.15
249.82,1.51,3.72,361.68,402.84
250.02,1.52,3.74,351.91,402.63
250.22,1.50,3.72,342.13,401.60
250.42,1.49,3.74,332.36,398.91
250.62,1.51,3.73,361.68,402.12
250.82,1.51,3.73,312.81,402.12
251.02,1.52,3.73,332.36,403.36
251.22,1.50,3.74,322.58,400.15
251.42,1.52,3.74,342.13,402.63
251.62,1.50,3.73,322.58,400.87
251.82,1.51,3.74,312.81,401.39
252.02,1.50,3.74,303.03,400.15
252.22,1.49,3.73,312.81,399.63
252.42,1.51,3.74,322.58,401.39
252.62,1.50,3.74,273.70,400.15
252.82,1.51,3.74,312.81,401.39
253.02,1.49,3.73,322.58,399.63
253.22,1.51,3.74,293.26,401.39
253.42,1.49,3.73,351.91,399.63
253.62,1.51,3.74,312.81,401.39
253.82,1.50,3.73,322.58,400.87
254.02,1.50,3.73,322.58,400.87
254.22,1.50,3.74,332.36,400.15
254.42,1.50,3.72,303.03,401.60
254.62,1.51,3.73,332.36,402.12
254.82,1.50,3.72,312.81,401.60
255.02,1.52,3.74,303.03,402.63
255.22,1.50,3.72,312.81,401.60
255.42,1.51,3.74,293.26,401.39
255.62,1.51,3.74,293.26,401.39
255.82,1.49,3.73,283.48,399.63
256.02,1.51,3.74,293.26,401.39
256.22,1.51,3.73,293.26,402.12
256.42,1.51,3.76,322.58,400.68
256.62,1.50,3.74,293.26,400.15
256.82,1.50,3.76,283.48,399.44
257.02,1.50,3.72,293.26,401.60
257.22,1.50,3.74,303.03,400.15
257.42,1.51,3.73,283.48,402.12
257.62,1.50,3.74,263.93,400.15
257.82,1.51,3.73,293.26,402.12
258.02,1.49,3.73,273.70,399.63
258.22,1.51,3.74,293.26,401.39
258.42,1.51,3.73,273.70,402.12
258.62,1.52,3.74,263.93,402.63
258.82,1.52,3.72,303.03,404.08
259.02,1.52,3.74,293.26,402.63
259.22,1.51,3.73,322.58,402.12
259.42,1.49,3.74,312.81,398.91
259.62,1.50,3.74,351.91,400.15
259.82,1.50,3.73,332.36,400.87
260.02,1.52,3.73,342.13,403.36
260.22,1.50,3.73,322.58,400.87
260.42,1.51,3.74,342.13,401.39
