Repository: litresperminute/IMPACT-Lab-Thermal-Draw-Tower-Controller

File: Thermal Draw Trials/Nikoo/Engage 8401_Cyl'24_Trans_DR50.0_001.csv (part 1 of 4)
# material: Engage 8401
# geometry: Cyl
# preform_diameter: '24
# material_color: Trans
# temperature_C: 60.0
# drawdown_ratio: 50.0
# trial_number: 001
# operator: Nikoo
# start_time: 2025-09-15 14:07:16
# notes: None
Time(s),Feed(mm/min),Wind(m/min),Diameter(um),Predicted_diameter(um)
1.22,2.01,3.19,488.76,501.83
1.42,2.02,3.19,459.43,502.99
1.62,2.02,3.18,478.98,504.05
1.82,2.02,3.18,449.66,504.05
2.02,2.02,3.18,439.88,504.05
2.22,2.01,3.19,469.21,501.83
2.42,2.02,3.18,449.66,504.05
2.62,2.02,3.18,478.98,504.05
2.82,2.01,3.18,488.76,502.89
3.02,2.02,3.19,498.53,502.99
3.22,2.02,3.19,518.08,502.99
3.42,2.02,3.19,586.51,502.99
3.62,2.02,3.19,615.84,502.99
3.82,2.01,3.19,566.96,501.83
4.02,2.01,3.19,576.74,501.83
4.22,2.01,3.18,557.18,502.89
4.42,2.01,3.19,576.74,501.83
4.62,2.01,3.18,566.96,502.89
4.82,2.02,3.19,576.74,502.99
5.02,2.00,3.19,527.86,500.66
5.22,2.02,3.18,527.86,504.05
5.42,2.01,3.18,508.31,502.89
5.62,2.01,3.18,449.66,502.89
5.82,2.01,3.19,449.66,501.83
6.02,2.02,3.18,459.43,504.05
6.22,2.01,3.17,439.88,503.95
6.42,2.01,3.19,400.78,501.83
6.62,2.02,3.19,420.33,502.99
6.82,2.00,3.18,391.01,501.72
7.02,2.02,3.19,400.78,502.99
7.22,2.00,3.18,391.01,501.72
7.42,2.01,3.18,391.01,502.89
7.62,2.02,3.19,371.46,502.99
7.82,2.02,3.18,371.46,504.05
8.02,2.00,3.21,381.23,499.62
8.22,2.01,3.18,391.01,502.89
8.42,2.02,3.19,391.01,502.99
8.62,2.01,3.18,391.01,502.89
8.82,2.01,3.19,420.33,501.83
9.02,2.00,3.19,410.56,500.66
9.22,2.01,3.19,400.78,501.83
9.42,2.01,3.18,430.11,502.89
9.62,2.01,3.18,430.11,502.89
9.82,2.01,3.19,459.43,501.83
10.02,2.01,3.18,449.66,502.89
10.22,2.01,3.18,478.98,502.89
10.42,2.01,3.17,439.88,503.95
10.62,2.02,3.19,469.21,502.99
10.82,2.01,3.18,469.21,502.89
11.02,2.02,3.19,449.66,502.99
11.22,2.01,3.19,459.43,501.83
11.42,2.01,3.18,449.66,502.89
11.62,2.01,3.19,459.43,501.83
11.82,2.02,3.19,478.98,502.99
12.02,2.01,3.19,469.21,501.83
12.22,2.01,3.18,410.56,502.89
12.42,2.02,3.19,420.33,502.99
12.62,2.00,3.17,391.01,502.78
12.82,2.01,3.17,420.33,503.95
13.02,2.00,3.18,391.01,501.72
13.22,2.02,3.18,420.33,504.05
13.42,2.02,3.19,381.23,502.99
13.62,2.02,3.18,400.78,504.05
13.82,2.01,3.19,410.56,501.83
14.02,2.01,3.19,381.23,501.83
14.22,2.02,3.19,410.56,502.99
14.42,2.01,3.18,400.78,502.89
14.62,2.02,3.19,410.56,502.99
14.82,2.01,3.18,391.01,502.89
15.02,2.01,3.19,400.78,501.83
15.22,2.01,3.18,361.68,502.89
15.42,2.02,3.18,371.46,504.05
15.62,2.01,3.19,361.68,501.83
15.82,2.00,3.18,361.68,501.72
16.02,2.01,3.19,391.01,501.83
16.22,2.01,3.18,361.68,502.89
16.42,2.02,3.18,381.23,504.05
16.62,2.01,3.18,381.23,502.89
16.82,2.02,3.18,391.01,504.05
17.02,2.01,3.17,430.11,503.95
17.22,2.01,3.19,410.56,501.83
17.42,2.01,3.19,410.56,501.83
17.62,2.02,3.18,420.33,504.05
17.82,2.01,3.19,430.11,501.83
18.02,2.00,3.18,410.56,501.72
18.22,2.02,3.19,430.11,502.99
18.42,2.01,3.18,400.78,502.89
18.62,2.02,3.19,410.56,502.99
18.82,2.00,3.18,400.78,501.72
19.02,2.02,3.18,410.56,504.05
19.22,2.02,3.19,410.56,502.99
19.42,2.01,3.18,400.78,502.89
19.62,2.02,3.19,391.01,502.99
19.82,2.00,3.18,400.78,501.72
20.02,2.02,3.19,400.78,502.99
20.22,2.01,3.18,410.56,502.89
20.42,2.01,3.19,420.33,501.83
20.62,2.01,3.18,430.11,502.89
20.82,2.01,3.18,449.66,502.89
21.02,2.01,3.19,459.43,501.83
21.22,2.02,3.19,518.08,502.99
21.42,2.01,3.19,488.76,501.83
21.62,2.02,3.18,459.43,504.05
21.82,2.01,3.19,459.43,501.83
22.02,2.01,3.18,449.66,502.89
22.22,2.02,3.18,449.66,504.05
22.42,2.01,3.18,459.43,502.89
22.62,2.01,3.19,449.66,501.83
22.82,2.00,3.18,459.43,501.72
23.02,2.02,3.19,449.66,502.99
23.22,2.01,3.18,439.88,502.89
23.42,2.01,3.18,449.66,502.89
23.62,2.01,3.19,439.88,501.83
23.82,2.01,3.19,420.33,501.83
24.02,2.02,3.18,430.11,504.05
24.22,2.01,3.18,449.66,502.89
24.42,2.01,3.19,439.88,501.83
24.62,2.01,3.19,430.11,501.83
24.82,2.02,3.19,449.66,502.99
25.02,2.01,3.18,478.98,502.89
25.22,2.02,3.19,469.21,502.99
25.42,2.01,3.18,498.53,502.89
25.62,2.02,3.18,654.94,504.05
25.82,2.00,3.18,586.51,501.72
26.02,2.01,3.19,566.96,501.83
26.22,2.01,3.18,566.96,502.89
26.42,2.01,3.18,664.71,502.89
26.62,2.02,3.18,752.69,504.05
26.82,2.00,3.17,762.46,502.78
27.02,2.02,3.19,723.36,502.99
27.22,2.01,3.18,625.61,502.89
27.42,2.01,3.18,615.84,502.89
27.62,2.01,3.19,576.74,501.83
27.82,2.02,3.19,606.06,502.99
28.02,2.00,3.19,566.96,500.66
28.22,2.02,3.19,439.88,502.99
28.42,2.02,3.19,420.33,502.99
28.62,2.01,3.18,410.56,502.89
28.82,2.02,3.21,400.78,501.93
29.02,2.00,3.18,420.33,501.72
29.22,2.01,3.19,410.56,501.83
29.42,2.01,3.18,439.88,502.89
29.62,2.02,3.19,459.43,502.99
29.82,2.01,3.19,420.33,501.83
30.02,2.01,3.18,430.11,502.89
30.22,2.01,3.18,469.21,502.89
30.42,2.01,3.18,410.56,502.89
30.62,2.02,3.19,459.43,502.99
30.82,2.02,3.17,439.88,505.11
31.02,2.00,3.19,439.88,500.66
31.22,2.00,3.18,430.11,501.72
31.42,2.02,3.18,459.43,504.05
31.62,2.00,3.18,430.11,501.72
31.82,2.02,3.18,459.43,504.05
32.02,2.02,3.17,488.76,505.11
32.22,2.02,3.18,469.21,504.05
32.42,2.01,3.18,488.76,502.89
32.62,2.01,3.18,459.43,502.89
32.82,2.02,3.19,498.53,502.99
33.02,2.02,3.19,508.31,502.99
33.22,2.02,3.19,566.96,502.99
33.42,2.01,3.19,566.96,501.83
33.62,2.01,3.18,527.86,502.89
33.82,2.01,3.18,459.43,502.89
34.02,2.01,3.18,449.66,502.89
34.22,2.00,3.18,439.88,501.72
34.42,2.01,3.17,449.66,503.95
34.62,2.01,3.19,459.43,501.83
34.82,2.02,3.18,449.66,504.05
35.02,2.02,3.18,508.31,504.05
35.22,2.01,3.18,664.71,502.89
35.42,2.02,3.19,518.08,502.99
35.62,2.01,3.19,449.66,501.83
35.82,2.02,3.17,410.56,505.11
36.02,2.01,3.18,420.33,502.89
36.22,2.01,3.18,400.78,502.89
36.42,2.01,3.19,478.98,501.83
36.62,2.02,3.18,420.33,504.05
36.82,2.01,3.19,410.56,501.83
37.02,2.01,3.21,381.23,500.78
37.22,2.02,3.18,420.33,504.05
37.42,2.00,3.18,400.78,501.72
37.62,2.01,3.18,449.66,502.89
37.82,2.02,3.19,478.98,502.99
38.02,2.01,3.18,645.16,502.89
38.22,2.02,3.18,674.49,504.05
38.42,2.01,3.17,557.18,503.95
38.62,2.01,3.18,537.63,502.89
38.82,2.01,3.18,606.06,502.89
39.02,2.02,3.19,498.53,502.99
39.22,2.01,3.19,449.66,501.83
39.42,2.02,3.18,410.56,504.05
39.62,2.02,3.19,410.56,502.99
39.82,2.01,3.18,439.88,502.89
40.02,2.02,3.19,430.11,502.99
40.22,2.00,3.18,449.66,501.72
40.42,2.01,3.19,449.66,501.83
40.62,2.01,3.19,488.76,501.83
40.82,2.02,3.18,586.51,504.05
41.02,2.00,3.19,664.71,500.66
41.22,2.02,3.18,537.63,504.05
41.42,2.02,3.19,498.53,502.99
41.62,2.01,3.18,469.21,502.89
41.82,2.01,3.18,449.66,502.89
42.02,2.01,3.19,420.33,501.83
42.22,2.02,3.18,439.88,504.05
42.42,2.01,3.18,420.33,502.89
42.62,2.01,3.18,391.01,502.89
42.82,2.01,3.18,410.56,502.89
43.02,2.02,3.18,420.33,504.05
43.22,2.01,3.18,391.01,502.89
43.42,2.01,3.18,410.56,502.89
43.62,2.02,3.18,410.56,504.05
43.82,2.01,3.17,391.01,503.95
44.02,2.02,3.19,420.33,502.99
44.22,2.00,3.18,391.01,501.72
44.42,2.02,3.19,381.23,502.99
44.62,2.01,3.21,381.23,500.78
44.82,2.02,3.19,420.33,502.99
45.02,2.00,3.19,361.68,500.66
45.22,2.01,3.18,391.01,502.89
45.42,2.01,3.18,391.01,502.89
45.62,2.01,3.18,381.23,502.89
45.82,2.02,3.19,371.46,502.99
46.02,2.01,3.18,371.46,502.89
46.22,2.02,3.19,342.13,502.99
46.42,2.02,3.18,322.58,504.05
46.62,2.02,3.18,351.91,504.05
46.82,2.00,3.18,322.58,501.72
47.02,2.02,3.19,332.36,502.99
47.22,2.01,3.19,293.26,501.83
47.42,2.02,3.19,332.36,502.99
47.62,2.02,3.18,332.36,504.05
47.82,2.01,3.19,342.13,501.83
48.02,2.02,3.19,312.81,502.99
48.22,2.02,3.18,303.03,504.05
48.42,2.02,3.19,303.03,502.99
48.62,2.00,3.18,283.48,501.72
48.82,2.02,3.19,303.03,502.99
49.02,2.01,3.19,322.58,501.83
49.22,2.01,3.19,332.36,501.83
49.42,2.00,3.18,351.91,501.72
49.62,2.02,3.18,410.56,504.05
49.82,2.01,3.19,371.46,501.83
50.02,2.01,3.18,342.13,502.89
50.22,2.02,3.19,342.13,502.99
50.42,2.02,3.18,322.58,504.05
50.62,2.01,3.19,332.36,501.83
50.82,2.01,3.18,312.81,502.89
51.02,2.01,3.18,342.13,502.89
51.22,2.01,3.18,312.81,502.89
51.42,2.02,3.19,332.36,502.99
51.62,2.02,3.18,322.58,504.05
51.82,2.01,3.18,303.03,502.89
52.02,2.02,3.19,303.03,502.99
52.22,2.01,3.18,312.81,502.89
52.42,2.01,3.19,312.81,501.83
52.62,2.01,3.18,312.81,502.89
52.82,2.01,3.18,332.36,502.89
53.02,2.01,3.18,332.36,502.89
53.22,2.02,3.19,332.36,502.99
53.42,2.01,3.18,312.81,502.89
53.62,2.01,3.19,312.81,501.83
53.82,2.01,3.18,303.03,502.89
54.02,2.01,3.19,303.03,501.83
54.22,2.02,3.18,283.48,504.05
54.42,2.01,3.19,322.58,501.83
54.62,2.01,3.19,293.26,501.83
54.82,2.00,3.18,303.03,501.72
55.02,2.02,3.17,273.70,505.11
55.22,2.01,3.18,215.05,502.89
55.42,2.02,3.19,273.70,502.99
55.62,2.00,3.17,293.26,502.78
55.82,2.01,3.18,273.70,502.89
56.02,2.01,3.18,273.70,502.89
56.22,2.01,3.18,244.38,502.89
56.42,2.00,3.18,254.15,501.72
56.62,2.01,3.19,283.48,501.83
56.82,2.01,3.18,273.70,502.89
57.02,2.01,3.18,244.38,502.89
57.22,2.02,3.18,234.60,504.05
57.42,2.01,3.17,244.38,503.95
57.62,2.02,3.19,263.93,502.99
57.82,2.02,3.19,254.15,502.99
58.02,2.01,3.18,263.93,502.89
58.22,2.01,3.19,263.93,501.83
58.42,2.01,3.18,254.15,502.89
58.62,2.01,3.19,244.38,501.83
58.82,2.00,3.19,244.38,500.66
59.02,2.02,3.19,234.60,502.99
59.22,2.01,3.18,244.38,502.89
59.42,2.02,3.18,254.15,504.05
59.62,2.01,3.18,215.05,502.89
59.82,2.01,3.19,263.93,501.83
60.02,2.01,3.18,234.60,502.89
60.22,2.02,3.18,254.15,504.05
60.42,2.01,3.18,215.05,502.89
60.62,2.02,3.18,224.83,504.05
60.82,2.01,3.18,234.60,502.89
61.02,2.02,3.19,234.60,502.99
61.22,2.02,3.19,244.38,502.99
61.42,2.01,3.17,234.60,503.95
61.62,2.02,3.19,224.83,502.99
61.82,2.01,3.18,215.05,502.89
62.02,2.02,3.19,224.83,502.99
62.22,2.01,3.18,215.05,502.89
62.42,2.02,3.19,234.60,502.99
62.62,2.02,3.19,234.60,502.99
62.82,2.01,3.19,244.38,501.83
63.02,2.00,3.18,263.93,501.72
63.22,2.01,3.18,244.38,502.89
63.42,2.01,3.19,224.83,501.83
63.62,2.01,3.18,215.05,502.89
63.82,2.01,3.21,175.95,500.78
64.02,2.01,3.19,205.28,501.83
64.22,2.01,3.19,205.28,501.83
64.42,2.02,3.18,224.83,504.05
64.62,2.02,3.19,224.83,502.99
64.82,2.01,3.18,244.38,502.89
65.02,2.02,3.19,273.70,502.99
65.22,2.01,3.18,244.38,502.89
65.42,2.01,3.18,244.38,502.89
65.62,2.01,3.19,244.38,501.83
65.82,2.01,3.18,224.83,502.89
66.02,2.00,3.19,215.05,500.66
66.22,2.01,3.19,254.15,501.83
66.42,2.01,3.18,234.60,502.89
66.62,2.01,3.17,215.05,503.95
66.82,2.02,3.18,224.83,504.05
67.02,2.01,3.18,175.95,502.89
67.22,2.01,3.18,224.83,502.89
67.42,2.02,3.19,195.50,502.99
67.62,2.01,3.18,224.83,502.89
67.82,2.01,3.19,215.05,501.83
68.02,2.02,3.18,224.83,504.05
68.22,2.02,3.19,215.05,502.99
68.42,2.01,3.19,205.28,501.83
68.62,2.02,3.19,215.05,502.99
68.82,2.00,3.18,224.83,501.72
69.02,2.02,3.19,244.38,502.99
69.22,2.01,3.18,205.28,502.89
69.42,2.01,3.18,234.60,502.89
69.62,2.02,3.19,205.28,502.99
69.82,2.02,3.18,224.83,504.05
70.02,2.01,3.19,234.60,501.83
70.22,2.00,3.18,215.05,501.72
70.42,2.02,3.18,205.28,504.05
70.62,2.01,3.18,224.83,502.89
70.82,2.02,3.19,234.60,502.99
71.02,2.01,3.18,224.83,502.89
71.22,2.02,3.18,224.83,504.05
71.42,2.01,3.19,234.60,501.83
71.62,2.02,3.18,224.83,504.05
71.82,2.01,3.19,215.05,501.83
72.02,2.01,3.18,215.05,502.89
72.22,2.01,3.18,224.83,502.89
72.42,2.01,3.18,205.28,502.89
72.62,2.02,3.19,224.83,502.99
72.82,2.01,3.18,205.28,502.89
73.02,2.02,3.18,205.28,504.05
73.22,2.01,3.18,205.28,502.89
73.42,2.01,3.18,205.28,502.89
73.62,2.01,3.19,224.83,501.83
73.82,2.02,3.18,205.28,504.05
74.02,2.01,3.19,195.50,501.83
74.22,2.00,3.19,205.28,500.66
74.42,2.01,3.18,185.73,502.89
74.62,2.00,3.17,215.05,502.78
74.82,2.02,3.19,224.83,502.99
75.02,2.01,3.18,195.50,502.89
75.22,2.01,3.19,215.05,501.83
75.42,2.02,3.19,205.28,502.99
75.62,2.02,3.19,205.28,502.99
75.82,2.00,3.19,175.95,500.66
76.02,2.01,3.18,195.50,502.89
76.22,2.01,3.19,195.50,501.83
76.42,2.01,3.18,185.73,502.89
76.62,2.01,3.19,215.05,501.83
76.82,2.01,3.18,195.50,502.89
77.02,2.02,3.19,205.28,502.99
77.22,2.00,3.18,205.28,501.72
77.42,2.01,3.18,195.50,502.89
77.62,2.02,3.18,195.50,504.05
77.82,2.02,3.18,185.73,504.05
78.02,2.01,3.19,195.50,501.83
78.22,2.01,3.18,185.73,502.89
78.42,2.00,3.18,205.28,501.72
78.62,2.02,3.18,185.73,504.05
78.82,2.01,3.18,166.18,502.89
79.02,2.01,3.18,185.73,502.89
79.22,2.02,3.19,166.18,502.99
79.42,2.02,3.18,175.95,504.05
79.62,2.00,3.19,175.95,500.66
79.82,2.02,3.18,185.73,504.05
80.02,2.01,3.19,185.73,501.83
80.22,2.02,3.19,185.73,502.99
80.42,2.02,3.19,215.05,502.99
80.62,2.01,3.18,234.60,502.89
80.82,2.02,3.19,195.50,502.99
81.02,2.00,3.18,166.18,501.72
81.22,2.00,3.19,195.50,500.66
81.42,2.01,3.18,175.95,502.89
81.62,2.02,3.18,195.50,504.05
81.82,2.01,3.19,175.95,501.83
82.02,2.01,3.19,195.50,501.83
82.22,2.00,3.18,195.50,501.72
82.42,2.01,3.19,185.73,501.83
82.62,2.01,3.18,185.73,502.89
82.82,2.01,3.18,205.28,502.89
83.02,2.02,3.18,175.95,504.05
83.22,2.01,3.18,175.95,502.89
83.42,2.00,3.19,195.50,500.66
83.62,2.01,3.18,175.95,502.89
83.82,2.02,3.18,175.95,504.05
84.02,2.01,3.18,195.50,502.89
84.22,2.01,3.18,175.95,502.89
84.42,2.01,3.18,215.05,502.89
84.62,2.01,3.18,166.18,502.89
84.82,2.01,3.21,166.18,500.78
85.02,2.02,3.18,185.73,504.05
85.22,2.01,3.19,166.18,501.83
85.42,2.01,3.19,166.18,501.83
85.62,2.01,3.18,185.73,502.89
85.82,2.02,3.17,185.73,505.11
86.02,2.02,3.18,175.95,504.05
86.22,2.01,3.18,166.18,502.89
86.42,2.01,3.18,185.73,502.89
86.62,2.02,3.18,166.18,504.05
86.82,2.01,3.18,205.28,502.89
87.02,2.02,3.21,156.40,501.93
87.22,2.02,3.18,175.95,504.05
87.42,2.02,3.19,175.95,502.99
87.62,2.01,3.19,195.50,501.83
87.82,2.02,3.17,166.18,505.11
88.02,2.01,3.17,175.95,503.95
88.22,2.02,3.19,185.73,502.99
88.42,2.00,3.17,146.63,502.78
88.62,2.01,3.19,136.85,501.83
88.82,2.01,3.18,185.73,502.89
89.02,2.01,3.19,175.95,501.83
89.22,2.00,3.19,156.40,500.66
89.42,2.02,3.18,185.73,504.05
89.62,2.01,3.18,175.95,502.89
89.82,2.01,3.19,156.40,501.83
90.02,2.02,3.19,175.95,502.99
90.22,2.01,3.18,156.40,502.89
90.42,2.02,3.19,166.18,502.99
90.62,2.01,3.18,166.18,502.89
90.82,2.02,3.19,175.95,502.99
91.02,2.01,3.18,185.73,502.89
91.22,2.02,3.19,185.73,502.99
91.42,2.01,3.19,156.40,501.83
91.62,2.01,3.19,195.50,501.83
91.82,2.01,3.19,185.73,501.83
92.02,2.01,3.18,166.18,502.89
92.22,2.01,3.19,185.73,501.83
92.42,2.02,3.18,205.28,504.05
92.62,2.02,3.19,146.63,502.99
92.82,2.00,3.18,156.40,501.72
93.02,2.01,3.18,175.95,502.89
93.22,2.01,3.18,175.95,502.89
93.42,2.02,3.18,156.40,504.05
93.62,2.00,3.18,166.18,501.72
93.82,2.02,3.19,185.73,502.99
94.02,2.01,3.18,166.18,502.89
94.22,2.02,3.18,185.73,504.05
94.42,2.00,3.18,136.85,501.72
94.62,2.02,3.18,175.95,504.05
94.82,2.01,3.18,166.18,502.89
95.02,2.01,3.19,156.40,501.83
95.22,2.02,3.19,166.18,502.99
95.42,2.01,3.17,185.73,503.95
95.62,2.02,3.19,175.95,502.99
95.82,2.00,3.18,175.95,501.72
96.02,2.01,3.18,185.73,502.89
96.22,2.02,3.18,156.40,504.05
96.42,2.01,3.18,185.73,502.89
96.62,2.02,3.19,156.40,502.99
96.82,2.02,3.18,136.85,504.05
97.02,2.01,3.19,156.40,501.83
97.22,2.00,3.19,166.18,500.66
97.42,2.02,3.19,166.18,502.99
97.62,2.00,3.18,175.95,501.72
97.82,2.02,3.18,175.95,504.05
98.02,2.01,3.18,185.73,502.89
98.22,2.02,3.18,195.50,504.05
98.42,2.02,3.18,166.18,504.05
98.62,2.02,3.18,146.63,504.05
98.82,2.00,3.18,127.08,501.72
99.02,2.02,3.18,166.18,504.05
99.22,2.01,3.19,156.40,501.83
99.42,2.01,3.18,146.63,502.89
99.62,2.01,3.19,166.18,501.83
99.82,2.01,3.18,166.18,502.89
100.02,2.02,3.19,156.40,502.99
100.22,2.01,3.18,136.85,502.89
100.42,2.02,3.18,175.95,504.05
100.62,2.00,3.19,175.95,500.66
100.82,2.01,3.18,156.40,502.89
101.02,2.01,3.19,166.18,501.83
101.22,2.01,3.18,175.95,502.89
101.42,2.01,3.18,146.63,502.89
101.62,2.01,3.18,136.85,502.89
101.82,2.02,3.18,166.18,504.05
102.02,2.01,3.18,146.63,502.89
102.22,2.02,3.18,156.40,504.05
102.42,2.01,3.17,156.40,503.95
102.62,2.02,3.18,156.40,504.05
102.82,2.01,3.18,107.53,502.89
103.02,2.02,3.19,166.18,502.99
103.22,2.02,3.18,146.63,504.05
103.42,2.01,3.18,146.63,502.89
103.62,2.02,3.19,136.85,502.99
103.82,2.01,3.18,136.85,502.89
104.02,2.01,3.19,146.63,501.83
104.22,2.01,3.18,127.08,502.89
104.42,2.02,3.19,175.95,502.99
104.62,2.00,3.21,185.73,499.62
104.82,2.02,3.18,166.18,504.05
105.02,2.01,3.18,156.40,502.89
105.22,2.01,3.19,195.50,501.83
105.42,2.02,3.19,224.83,502.99
105.62,2.01,3.17,195.50,503.95
105.82,2.02,3.19,175.95,502.99
106.02,2.01,3.18,166.18,502.89
106.22,2.01,3.18,205.28,502.89
106.42,2.02,3.18,205.28,504.05
106.62,2.02,3.18,166.18,504.05
106.82,2.02,3.18,195.50,504.05
107.02,2.02,3.19,175.95,502.99
107.22,2.01,3.18,166.18,502.89
107.42,2.01,3.18,166.18,502.89
107.62,2.01,3.19,166.18,501.83
107.82,2.02,3.18,166.18,504.05
108.02,2.02,3.19,175.95,502.99
108.22,2.00,3.18,175.95,501.72
108.42,2.01,3.19,175.95,501.83
108.62,2.02,3.18,166.18,504.05
108.82,2.01,3.18,156.40,502.89
109.02,2.02,3.17,156.40,505.11
109.22,2.02,3.19,166.18,502.99
109.42,2.01,3.18,166.18,502.89
109.62,2.02,3.19,175.95,502.99
109.82,2.01,3.19,156.40,501.83
110.02,2.01,3.19,166.18,501.83
110.22,2.00,3.18,166.18,501.72
110.42,2.02,3.18,185.73,504.05
110.62,2.01,3.19,166.18,501.83
110.82,2.02,3.19,175.95,502.99
111.02,2.01,3.17,156.40,503.95
111.22,2.02,3.18,175.95,504.05
111.42,2.00,3.18,136.85,501.72
111.62,2.01,3.19,185.73,501.83
111.82,2.02,3.19,156.40,502.99
112.02,2.02,3.19,146.63,502.99
112.22,2.01,3.19,156.40,501.83
112.42,2.01,3.18,136.85,502.89
112.62,2.01,3.18,166.18,502.89
112.82,2.02,3.19,175.95,502.99
113.02,2.03,3.19,156.40,504.15
113.22,2.01,3.18,185.73,502.89
113.42,2.01,3.21,136.85,500.78
113.62,2.02,3.18,185.73,504.05
113.82,2.02,3.19,185.73,502.99
114.02,2.01,3.18,175.95,502.89
114.22,2.01,3.18,146.63,502.89
114.42,2.00,3.21,166.18,499.62
114.62,2.02,3.19,166.18,502.99
114.82,2.00,3.18,175.95,501.72
115.02,2.02,3.19,166.18,502.99
115.22,2.00,3.17,166.18,502.78
115.42,2.02,3.19,185.73,502.99
115.62,2.01,3.19,146.63,501.83
115.82,2.01,3.18,175.95,502.89
116.02,2.01,3.19,175.95,501.83
116.22,2.02,3.18,185.73,504.05
116.42,2.01,3.19,175.95,501.83
116.62,2.02,3.18,166.18,504.05
116.82,2.01,3.18,156.40,502.89
117.02,2.01,3.17,185.73,503.95
117.22,2.02,3.19,156.40,502.99
117.42,2.01,3.19,175.95,501.83
117.62,2.01,3.19,175.95,501.83
117.82,2.01,3.18,146.63,502.89
118.02,2.01,3.19,185.73,501.83
118.22,2.01,3.18,146.63,502.89
118.42,2.02,3.19,175.95,502.99
118.62,2.01,3.18,166.18,502.89
118.82,2.02,3.19,156.40,502.99
119.02,2.00,3.18,136.85,501.72
119.22,2.01,3.19,185.73,501.83
119.42,2.02,3.18,175.95,504.05
119.62,2.02,3.19,175.95,502.99
119.82,2.01,3.19,175.95,501.83
120.02,2.02,3.18,175.95,504.05
120.22,2.01,3.19,156.40,501.83
120.42,2.01,3.19,146.63,501.83
120.62,2.01,3.18,156.40,502.89
120.82,2.02,3.19,175.95,502.99
121.02,2.02,3.19,156.40,502.99
121.22,2.02,3.18,146.63,504.05
121.42,2.01,3.19,136.85,501.83
121.62,2.02,3.15,156.40,506.19
121.82,2.01,3.19,146.63,501.83
122.02,2.00,3.19,136.85,500.66
122.22,2.02,3.19,156.40,502.99
122.42,2.01,3.18,156.40,502.89
122.62,2.02,3.19,175.95,502.99
122.82,2.01,3.18,136.85,502.89
123.02,2.01,3.18,166.18,502.89
123.22,2.01,3.18,156.40,502.89
123.42,2.02,3.18,185.73,504.05
123.62,2.01,3.19,156.40,501.83
123.82,2.01,3.19,156.40,501.83
124.02,2.01,3.19,156.40,501.83
124.22,2.02,3.18,166.18,504.05
124.42,2.01,3.19,156.40,501.83
124.62,2.00,3.17,156.40,502.78
124.82,2.02,3.19,156.40,502.99
125.02,2.00,3.18,146.63,501.72
125.22,2.01,3.19,146.63,501.83
125.42,2.01,3.19,156.40,501.83
125.62,2.02,3.18,166.18,504.05
125.82,2.01,3.19,136.85,501.83
126.02,2.01,3.19,146.63,501.83
126.22,2.00,3.18,146.63,501.72
126.42,2.01,3.18,156.40,502.89
126.62,2.02,3.19,146.63,502.99
126.82,2.02,3.17,175.95,505.11
127.02,2.00,3.19,156.40,500.66
127.22,2.00,3.18,107.53,501.72
127.42,2.01,3.19,166.18,501.83
127.62,2.01,3.17,136.85,503.95
127.82,2.02,3.19,166.18,502.99
128.02,2.00,3.18,146.63,501.72
128.22,2.02,3.18,146.63,504.05
128.42,2.01,3.18,146.63,502.89
128.62,2.01,3.19,146.63,501.83
128.82,2.01,3.18,156.40,502.89
129.02,2.02,3.18,166.18,504.05
129.22,2.01,3.18,136.85,502.89
129.42,2.01,3.19,195.50,501.83
129.62,2.02,3.19,303.03,502.99
129.82,2.01,3.17,224.83,503.95
130.02,2.02,3.18,215.05,504.05
130.22,2.01,3.18,185.73,502.89
130.42,2.02,3.18,185.73,504.05
130.62,2.02,3.18,185.73,504.05
130.82,2.02,3.18,205.28,504.05
131.02,2.00,3.19,175.95,500.66
131.22,2.01,3.18,215.05,502.89
131.42,2.01,3.18,234.60,502.89
131.62,2.01,3.19,185.73,501.83
131.82,2.02,3.19,215.05,502.99
132.02,2.01,3.17,195.50,503.95
132.22,2.02,3.18,195.50,504.05
132.42,2.02,3.17,185.73,505.11
132.62,2.02,3.19,195.50,502.99
132.82,2.01,3.18,195.50,502.89
133.02,2.02,3.18,185.73,504.05
133.22,2.00,3.19,195.50,500.66
133.42,2.02,3.19,205.28,502.99
133.62,2.02,3.18,185.73,504.05
133.82,2.01,3.19,185.73,501.83
134.02,2.02,3.19,166.18,502.99
134.22,2.01,3.18,175.95,502.89
134.42,2.01,3.19,185.73,501.83
134.62,2.03,3.18,195.50,505.21
134.82,2.01,3.19,185.73,501.83
135.02,2.01,3.18,175.95,502.89
135.22,2.02,3.19,195.50,502.99
135.42,2.01,3.19,146.63,501.83
135.62,2.01,3.18,166.18,502.89
135.82,2.01,3.18,205.28,502.89
136.02,2.01,3.19,195.50,501.83
136.22,2.01,3.19,185.73,501.83
136.42,2.02,3.18,185.73,504.05
136.62,2.01,3.19,175.95,501.83
136.82,2.01,3.17,175.95,503.95
137.02,2.01,3.17,215.05,503.95
137.22,2.01,3.03,185.73,514.98
137.42,2.02,2.79,185.73,538.04
137.62,2.02,2.51,195.50,567.45
137.82,2.01,2.50,175.95,567.66
138.02,2.02,2.50,185.73,568.97
138.22,2.01,2.50,185.73,567.66
138.42,2.01,2.50,175.95,567.66
138.62,2.01,2.48,175.95,569.19
138.82,2.01,2.50,185.73,567.66
139.02,2.00,2.50,205.28,566.34
139.22,2.02,2.50,185.73,568.97
139.42,2.02,2.48,166.18,570.51
139.62,2.02,2.50,166.18,568.97
139.82,2.01,2.48,185.73,569.19
140.02,2.02,2.50,175.95,568.97
140.22,2.01,2.48,195.50,569.19
140.42,2.02,2.50,215.05,568.97
140.62,2.01,2.50,166.18,567.66
140.82,2.02,2.48,185.73,570.51
141.02,2.01,2.48,166.18,569.19
141.22,2.01,2.50,185.73,567.66
141.42,2.00,2.50,166.18,566.34
141.62,2.02,2.48,185.73,570.51
141.82,2.02,2.48,175.95,570.51
142.02,2.00,2.48,156.40,567.87
142.22,2.02,2.50,195.50,568.97
142.42,2.01,2.47,185.73,570.73
142.62,2.02,2.50,185.73,568.97
142.82,2.00,2.50,175.95,566.34
143.02,2.01,2.48,185.73,569.19
143.22,2.02,2.48,175.95,570.51
143.42,2.02,2.51,185.73,567.45
143.62,2.02,2.50,205.28,568.97
143.82,2.01,2.48,185.73,569.19
144.02,2.02,2.50,185.73,568.97
144.22,2.02,2.47,166.18,572.05
144.42,2.02,2.50,195.50,568.97
144.62,2.00,2.47,175.95,569.41
144.82,2.02,2.48,195.50,570.51
145.02,2.01,2.50,195.50,567.66
145.22,2.01,2.48,166.18,569.19
145.42,2.00,2.48,166.18,567.87
145.62,2.01,2.50,205.28,567.66
145.82,2.02,2.50,175.95,568.97
146.02,2.02,2.48,185.73,570.51
146.22,2.01,2.50,195.50,567.66
146.42,2.01,2.48,175.95,569.19
146.62,2.01,2.48,185.73,569.19
146.82,2.01,2.47,185.73,570.73
147.02,2.02,2.50,195.50,568.97
147.22,2.01,2.47,205.28,570.73
147.42,2.02,2.51,185.73,567.45
147.62,2.00,2.48,205.28,567.87
147.82,2.01,2.48,195.50,569.19
148.02,2.01,2.48,166.18,569.19
148.22,2.01,2.48,185.73,569.19
148.42,2.01,2.48,195.50,569.19
148.62,2.02,2.48,205.28,570.51
148.82,2.02,2.48,205.28,570.51
149.02,2.01,2.47,205.28,570.73
149.22,2.02,2.48,195.50,570.51
149.42,2.00,2.48,185.73,567.87
149.62,2.01,2.50,195.50,567.66
149.82,2.02,2.50,185.73,568.97
150.02,2.02,2.48,205.28,570.51
150.22,2.01,2.50,195.50,567.66
150.42,2.02,2.48,205.28,570.51
150.62,2.01,2.48,215.05,569.19
150.82,2.01,2.51,205.28,566.14
151.02,2.01,2.50,234.60,567.66
151.22,2.01,2.47,234.60,570.73
151.42,2.02,2.48,224.83,570.51
151.62,2.00,2.48,215.05,567.87
151.82,2.01,2.50,234.60,567.66
152.02,2.02,2.47,224.83,572.05
152.22,2.02,2.48,234.60,570.51
152.42,2.01,2.48,205.28,569.19
152.62,2.02,2.50,224.83,568.97
152.82,2.01,2.50,205.28,567.66
153.02,2.02,2.48,224.83,570.51
153.22,2.02,2.50,224.83,568.97
153.42,2.01,2.48,224.83,569.19
153.62,2.02,2.50,224.83,568.97
153.82,2.01,2.48,195.50,569.19
154.02,2.01,2.50,244.38,567.66
154.22,2.01,2.50,215.05,567.66
154.42,2.01,2.50,195.50,567.66
154.62,2.01,2.50,234.60,567.66
154.82,2.01,2.47,195.50,570.73
155.02,2.01,2.48,234.60,569.19
155.22,2.01,2.48,205.28,569.19
155.42,2.02,2.50,215.05,568.97
155.62,2.01,2.48,224.83,569.19
155.82,2.01,2.51,215.05,566.14
156.02,2.01,2.47,205.28,570.73
156.22,2.01,2.48,215.05,569.19
156.42,2.01,2.47,185.73,570.73
156.62,2.02,2.50,224.83,568.97
156.82,2.01,2.44,224.83,573.86
157.02,2.02,2.50,224.83,568.97
157.22,2.01,2.48,224.83,569.19
157.42,2.01,2.48,215.05,569.19
157.62,2.01,2.50,195.50,567.66
157.82,2.01,2.48,195.50,569.19
158.02,2.01,2.48,244.38,569.19
158.22,2.01,2.48,215.05,569.19
158.42,2.02,2.48,205.28,570.51
158.62,2.01,2.47,224.83,570.73
158.82,2.02,2.50,215.05,568.97
159.02,2.00,2.47,215.05,569.41
159.22,2.02,2.48,205.28,570.51
159.42,2.02,2.48,215.05,570.51
159.62,2.02,2.48,205.28,570.51
159.82,2.01,2.50,205.28,567.66
160.02,2.02,2.48,205.28,570.51
160.22,2.01,2.50,215.05,567.66
160.42,2.01,2.50,215.05,567.66
160.62,2.02,2.50,215.05,568.97
160.82,2.01,2.47,205.28,570.73
161.02,2.02,2.50,205.28,568.97
161.22,2.01,2.47,195.50,570.73
161.42,2.01,2.48,215.05,569.19
161.62,2.00,2.50,224.83,566.34
161.82,2.02,2.50,224.83,568.97
162.02,2.01,2.50,215.05,567.66
162.22,2.01,2.47,195.50,570.73
162.42,2.02,2.48,215.05,570.51
162.62,2.01,2.47,185.73,570.73
162.82,2.02,2.50,224.83,568.97
163.02,2.01,2.48,224.83,569.19
163.22,2.02,2.48,254.15,570.51
163.42,2.01,2.50,195.50,567.66
163.62,2.02,2.47,224.83,572.05
163.82,2.01,2.50,215.05,567.66
164.02,2.01,2.48,273.70,569.19
164.22,2.01,2.48,459.43,569.19
164.42,2.01,2.47,351.91,570.73
164.62,2.01,2.50,303.03,567.66
164.82,2.01,2.47,254.15,570.73
165.02,2.02,2.48,283.48,570.51
165.22,2.02,2.50,273.70,568.97
165.42,2.02,2.48,263.93,570.51
165.62,2.01,2.48,273.70,569.19
165.82,2.01,2.48,254.15,569.19
166.02,2.01,2.48,283.48,569.19
166.22,2.01,2.50,263.93,567.66
166.42,2.01,2.50,263.93,567.66
166.62,2.01,2.47,263.93,570.73
166.82,2.01,2.50,293.26,567.66
167.02,2.01,2.50,263.93,567.66
167.22,2.01,2.48,283.48,569.19
167.42,2.02,2.50,254.15,568.97
167.62,2.02,2.48,263.93,570.51
167.82,2.01,2.48,293.26,569.19
168.02,2.00,2.47,254.15,569.41
168.22,2.02,2.48,263.93,570.51
168.42,2.01,2.48,244.38,569.19
168.62,2.02,2.50,263.93,568.97
168.82,2.01,2.48,283.48,569.19
169.02,2.01,2.47,244.38,570.73
169.22,2.01,2.50,293.26,567.66
169.42,2.01,2.48,254.15,569.19
169.62,2.02,2.50,283.48,568.97
169.82,2.00,2.50,254.15,566.34
170.02,2.01,2.48,254.15,569.19
170.22,2.00,2.48,263.93,567.87
170.42,2.01,2.48,254.15,569.19
170.62,2.02,2.48,224.83,570.51
170.82,2.02,2.48,303.03,570.51
171.02,2.02,2.50,263.93,568.97
171.22,2.00,2.48,263.93,567.87
171.42,2.02,2.48,254.15,570.51
171.62,2.01,2.47,254.15,570.73
171.82,2.02,2.50,283.48,568.97
172.02,2.01,2.48,263.93,569.19
172.22,2.02,2.48,273.70,570.51
172.42,2.01,2.48,283.48,569.19
172.62,2.02,2.48,293.26,570.51
172.82,2.02,2.50,273.70,568.97
173.02,2.02,2.48,263.93,570.51
173.22,2.02,2.48,263.93,570.51
173.42,2.01,2.47,263.93,570.73
173.62,2.02,2.50,283.48,568.97
173.82,2.01,2.50,254.15,567.66
174.02,2.02,2.48,273.70,570.51
174.22,2.01,2.48,263.93,569.19
174.42,2.01,2.48,283.48,569.19
174.62,2.02,2.50,273.70,568.97
174.82,2.01,2.48,263.93,569.19
175.02,2.01,2.50,254.15,567.66
175.22,2.02,2.48,273.70,570.51
175.42,2.01,2.50,263.93,567.66
175.62,2.01,2.48,254.15,569.19
175.82,2.02,2.47,273.70,572.05
176.02,2.00,2.48,244.38,567.87
176.22,2.02,2.50,263.93,568.97
176.42,2.02,2.47,244.38,572.05
176.62,2.02,2.48,263.93,570.51
176.82,2.01,2.50,224.83,567.66
177.02,2.01,2.47,224.83,570.73
177.22,2.01,2.50,254.15,567.66
177.42,2.01,2.48,234.60,569.19
177.62,2.02,2.48,254.15,570.51
177.82,2.01,2.50,254.15,567.66
178.02,2.02,2.50,293.26,568.97
178.22,2.01,2.48,303.03,569.19
178.42,2.01,2.48,303.03,569.19
178.62,2.01,2.48,430.11,569.19
178.82,2.01,2.48,469.21,569.19
179.02,2.02,2.51,351.91,567.45
179.22,2.02,2.50,332.36,568.97
179.42,2.01,2.50,312.81,567.66
179.62,2.02,2.48,293.26,570.51
179.82,2.02,2.48,332.36,570.51
180.02,2.00,2.47,303.03,569.41
180.22,2.02,2.48,303.03,570.51
180.42,2.00,2.48,303.03,567.87
180.62,2.01,2.50,342.13,567.66
180.82,2.00,2.47,283.48,569.41
181.02,2.02,2.48,312.81,570.51
181.22,2.01,2.50,322.58,567.66
181.42,2.01,2.50,303.03,567.66
181.62,2.01,2.48,322.58,569.19
181.82,2.01,2.47,273.70,570.73
182.02,2.02,2.48,332.36,570.51
182.22,2.02,2.50,312.81,568.97
182.42,2.01,2.48,303.03,569.19
182.62,2.02,2.50,283.48,568.97
182.82,2.01,2.48,303.03,569.19
183.02,2.01,2.50,312.81,567.66
183.22,2.02,2.50,322.58,568.97
183.42,2.01,2.50,293.26,567.66
183.62,2.00,2.50,293.26,566.34
183.82,2.02,2.50,312.81,568.97
184.02,2.01,2.48,293.26,569.19
184.22,2.01,2.48,303.03,569.19
184.42,2.01,2.50,293.26,567.66
184.62,2.02,2.48,332.36,570.51
184.82,2.02,2.50,293.26,568.97
185.02,2.02,2.48,273.70,570.51
185.22,2.01,2.50,312.81,567.66
185.42,2.00,2.48,293.26,567.87
185.62,2.02,2.48,312.81,570.51
185.82,2.01,2.48,273.70,569.19
186.02,2.02,2.50,322.58,568.97
186.22,2.02,2.50,322.58,568.97
186.42,2.02,2.50,303.03,568.97
186.62,2.02,2.50,312.81,568.97
186.82,2.01,2.47,303.03,570.73
187.02,2.01,2.50,322.58,567.66
187.22,2.01,2.48,293.26,569.19
187.42,2.02,2.48,312.81,570.51
187.62,2.00,2.48,283.48,567.87
187.82,2.02,2.50,312.81,568.97
188.02,2.01,2.50,293.26,567.66
188.22,2.02,2.50,303.03,568.97
188.42,2.02,2.48,293.26,570.51
188.62,2.00,2.48,283.48,567.87
188.82,2.01,2.50,273.70,567.66
189.02,2.02,2.47,273.70,572.05
189.22,2.01,2.50,293.26,567.66
189.42,2.01,2.48,273.70,569.19
189.62,2.02,2.48,293.26,570.51
189.82,2.01,2.48,293.26,569.19
190.02,2.01,2.48,244.38,569.19
190.22,2.02,2.50,273.70,568.97
190.42,2.02,2.47,283.48,572.05
190.62,2.02,2.48,303.03,570.51
190.82,2.01,2.48,283.48,569.19
191.02,2.01,2.50,283.48,567.66
191.22,2.01,2.47,293.26,570.73
191.42,2.02,2.48,303.03,570.51
191.62,2.01,2.48,293.26,569.19
191.82,2.01,2.48,283.48,569.19
192.02,2.01,2.48,293.26,569.19
192.22,2.01,2.48,273.70,569.19
192.42,2.01,2.50,273.70,567.66
192.62,2.01,2.48,263.93,569.19
192.82,2.02,2.50,303.03,568.97
193.02,2.00,2.47,312.81,569.41
193.22,2.02,2.48,312.81,570.51
193.42,2.01,2.48,312.81,569.19
193.62,2.02,2.48,303.03,570.51
193.82,2.02,2.50,293.26,568.97
194.02,2.01,2.48,293.26,569.19
194.22,2.02,2.50,283.48,568.97
194.42,2.01,2.48,303.03,569.19
194.62,2.01,2.50,312.81,567.66
194.82,2.01,2.48,273.70,569.19
195.02,2.02,2.50,283.48,568.97
195.22,2.01,2.50,303.03,567.66
195.42,2.02,2.50,283.48,568.97
195.62,2.01,2.47,293.26,570.73
195.82,2.02,2.50,293.26,568.97
196.02,2.01,2.48,273.70,569.19
196.22,2.01,2.48,263.93,569.19
196.42,2.01,2.48,293.26,569.19
196.62,2.02,2.50,273.70,568.97
196.82,2.01,2.50,273.70,567.66
197.02,2.02,2.48,283.48,570.51
197.22,2.01,2.50,312.81,567.66
197.42,2.01,2.48,254.15,569.19
197.62,2.02,2.50,293.26,568.97
197.82,2.01,2.48,283.48,569.19
198.02,2.02,2.48,283.48,570.51
198.22,2.01,2.48,273.70,569.19
198.42,2.02,2.48,283.48,570.51
198.62,2.01,2.50,263.93,567.66
198.82,2.01,2.50,254.15,567.66
199.02,2.01,2.50,283.48,567.66
199.22,2.01,2.47,263.93,570.73
199.42,2.01,2.48,293.26,569.19
199.62,2.01,2.47,254.15,570.73
199.82,2.01,2.50,283.48,567.66
200.02,2.02,2.48,293.26,570.51
200.22,2.01,2.48,283.48,569.19
200.42,2.00,2.48,273.70,567.87
200.62,2.02,2.50,303.03,568.97
200.82,2.01,2.48,273.70,569.19
201.02,2.02,2.50,303.03,568.97
201.22,2.01,2.48,263.93,569.19
201.42,2.01,2.47,283.48,570.73
201.62,2.01,2.48,303.03,569.19
201.82,2.01,2.50,263.93,567.66
202.02,2.01,2.50,293.26,567.66
202.22,2.02,2.47,283.48,572.05
202.42,2.02,2.50,273.70,568.97
202.62,2.00,2.48,263.93,567.87
202.82,2.01,2.48,303.03,569.19
203.02,2.01,2.48,263.93,569.19
203.22,2.02,2.48,263.93,570.51
203.42,2.00,2.48,273.70,567.87
203.62,2.02,2.50,273.70,568.97
203.82,2.01,2.48,283.48,569.19
204.02,2.02,2.50,293.26,568.97
204.22,2.01,2.50,254.15,567.66
204.42,2.02,2.48,303.03,570.51
204.62,2.02,2.50,303.03,568.97
204.82,2.01,2.50,303.03,567.66
205.02,2.01,2.48,224.83,569.19
205.22,2.01,2.47,273.70,570.73
205.42,2.01,2.50,303.03,567.66
205.62,2.01,2.47,254.15,570.73
205.82,2.02,2.50,293.26,568.97
206.02,2.01,2.48,303.03,569.19
206.22,2.01,2.50,303.03,567.66
206.42,2.01,2.48,283.48,569.19
206.62,2.02,2.48,312.81,570.51
206.82,2.01,2.48,263.93,569.19
207.02,2.02,2.50,303.03,568.97
207.22,2.01,2.48,303.03,569.19
207.42,2.02,2.50,293.26,568.97
207.62,2.02,2.50,322.58,568.97
207.82,2.01,2.48,322.58,569.19
208.02,2.00,2.50,312.81,566.34
208.22,2.01,2.47,312.81,570.73
208.42,2.01,2.51,322.58,566.14
208.62,2.01,2.48,273.70,569.19
208.82,2.02,2.50,293.26,568.97
209.02,2.01,2.47,283.48,570.73
209.22,2.02,2.48,312.81,570.51
209.42,2.00,2.47,312.81,569.41
209.62,2.01,2.50,273.70,567.66
209.82,2.02,2.47,303.03,572.05
210.02,2.02,2.50,332.36,568.97
210.22,2.01,2.48,312.81,569.19
210.42,2.02,2.48,312.81,570.51
210.62,2.00,2.47,293.26,569.41
210.82,2.01,2.48,332.36,569.19
211.02,2.01,2.50,332.36,567.66
211.22,2.02,2.48,322.58,570.51
211.42,2.02,2.48,322.58,570.51
211.62,2.01,2.47,303.03,570.73
211.82,2.01,2.50,293.26,567.66
212.02,2.02,2.50,322.58,568.97
212.22,2.02,2.50,322.58,568.97
212.42,2.01,2.50,322.58,567.66
212.62,2.02,2.50,312.81,568.97
212.82,2.01,2.47,351.91,570.73
213.02,2.02,2.50,332.36,568.97
213.22,2.01,2.48,303.03,569.19
213.42,2.02,2.50,312.81,568.97
213.62,2.01,2.48,293.26,569.19
213.82,2.02,2.48,303.03,570.51
214.02,2.00,2.48,312.81,567.87
214.22,2.01,2.48,312.81,569.19
214.42,2.02,2.50,312.81,568.97
214.62,2.02,2.50,322.58,568.97
214.82,2.01,2.48,293.26,569.19
215.02,2.02,2.48,312.81,570.51
215.22,2.02,2.50,312.81,568.97
215.42,2.01,2.48,293.26,569.19
215.62,2.00,2.50,293.26,566.34
215.82,2.02,2.48,332.36,570.51
216.02,2.01,2.48,283.48,569.19
216.22,2.01,2.48,283.48,569.19
216.42,2.01,2.48,303.03,569.19
216.62,2.02,2.47,322.58,572.05
216.82,2.02,2.48,293.26,570.51
217.02,2.01,2.48,303.03,569.19
217.22,2.02,2.50,293.26,568.97
217.42,2.02,2.48,283.48,570.51
217.62,2.02,2.50,293.26,568.97
217.82,2.01,2.48,293.26,569.19
218.02,2.01,2.48,312.81,569.19
218.22,2.01,2.47,322.58,570.73
218.42,2.01,2.50,303.03,567.66
218.62,2.01,2.50,312.81,567.66
218.82,2.01,2.48,303.03,569.19
219.02,2.02,2.48,283.48,570.51
219.22,2.02,2.48,303.03,570.51
219.42,2.01,2.50,293.26,567.66
219.62,2.02,2.47,293.26,572.05
219.82,2.01,2.48,293.26,569.19
220.02,2.00,2.50,283.48,566.34
220.22,2.02,2.50,303.03,568.97
220.42,2.01,2.48,322.58,569.19
220.62,2.02,2.50,312.81,568.97
220.82,2.00,2.48,283.48,567.87
221.02,2.01,2.50,293.26,567.66
221.22,2.01,2.50,293.26,567.66
221.42,2.02,2.48,303.03,570.51
221.62,2.01,2.50,263.93,567.66
221.82,2.02,2.50,283.48,568.97
222.02,2.01,2.50,293.26,567.66
222.22,2.02,2.48,283.48,570.51
222.42,2.01,2.50,254.15,567.66
222.62,2.01,2.47,283.48,570.73
222.82,2.02,2.48,273.70,570.51
223.02,2.02,2.48,303.03,570.51
223.22,2.01,2.50,283.48,567.66
223.42,2.01,2.47,263.93,570.73
223.62,2.01,2.48,303.03,569.19
223.82,2.00,2.48,273.70,567.87
224.02,2.02,2.50,283.48,568.97
224.22,2.01,2.48,273.70,569.19
224.42,2.02,2.50,283.48,568.97
224.62,2.01,2.48,273.70,569.19
224.82,2.01,2.48,303.03,569.19
225.02,2.01,2.50,263.93,567.66
225.22,2.01,2.50,263.93,567.66
225.42,2.01,2.50,263.93,567.66
225.62,2.01,2.48,283.48,569.19
225.82,2.01,2.48,273.70,569.19
226.02,2.02,2.48,263.93,570.51
226.22,2.01,2.50,234.60,567.66
226.42,2.00,2.48,273.70,567.87
226.62,2.02,2.50,254.15,568.97
226.82,2.01,2.48,263.93,569.19
227.02,2.02,2.48,283.48,570.51
227.22,2.01,2.50,254.15,567.66
227.42,2.02,2.48,273.70,570.51
227.62,2.00,2.50,254.15,566.34
227.82,2.02,2.50,283.48,568.97
228.02,2.01,2.48,263.93,569.19
228.22,2.01,2.50,293.26,567.66
228.42,2.02,2.50,322.58,568.97
228.62,2.01,2.48,303.03,569.19
228.82,2.01,2.50,303.03,567.66
229.02,2.00,2.48,263.93,567.87
229.22,2.01,2.50,293.26,567.66
229.42,2.01,2.48,312.81,569.19
229.62,2.02,2.48,303.03,570.51
229.82,2.00,2.47,273.70,569.41
230.02,2.02,2.48,283.48,570.51
230.22,2.01,2.47,303.03,570.73
230.42,2.02,2.48,303.03,570.51
230.62,2.01,2.48,273.70,569.19
230.82,2.02,2.48,312.81,570.51
231.02,2.01,2.50,283.48,567.66
231.22,2.02,2.48,303.03,570.51
231.42,2.01,2.50,273.70,567.66
231.62,2.01,2.48,312.81,569.19
231.82,2.01,2.48,303.03,569.19
232.02,2.01,2.48,293.26,569.19
232.22,2.02,2.50,293.26,568.97
232.42,2.02,2.47,312.81,572.05
232.62,2.01,2.50,332.36,567.66
232.82,2.00,2.47,254.15,569.41
233.02,2.01,2.50,312.81,567.66
233.22,2.01,2.47,283.48,570.73
233.42,2.02,2.50,322.58,568.97
233.62,2.01,2.48,273.70,569.19
233.82,2.01,2.50,312.81,567.66
234.02,2.01,2.48,303.03,569.19
234.22,2.01,2.48,303.03,569.19
234.42,2.00,2.48,283.48,567.87
234.62,2.01,2.48,303.03,569.19
234.82,2.01,2.48,303.03,569.19
235.02,2.02,2.48,322.58,570.51
235.22,2.01,2.47,283.48,570.73
235.42,2.02,2.48,332.36,570.51
235.62,2.02,2.50,332.36,568.97
235.82,2.01,2.48,322.58,569.19
236.02,2.02,2.50,303.03,568.97
236.22,2.02,2.50,312.81,568.97
236.42,2.00,2.50,303.03,566.34
236.62,2.01,2.48,322.58,569.19
236.82,2.01,2.50,322.58,567.66
237.02,2.01,2.48,283.48,569.19
237.22,2.02,2.48,332.36,570.51
237.42,2.01,2.48,312.81,569.19
237.62,2.02,2.50,332.36,568.97
237.82,2.00,2.47,332.36,569.41
238.02,2.01,2.48,312.81,569.19
238.22,2.01,2.48,293.26,569.19
238.42,2.01,2.50,332.36,567.66
238.62,2.01,2.50,332.36,567.66
238.82,2.02,2.50,322.58,568.97
239.02,2.01,2.48,293.26,569.19
239.22,2.01,2.48,303.03,569.19
239.42,2.01,2.50,312.81,567.66
239.62,2.01,2.48,312.81,569.19
239.82,2.01,2.48,293.26,569.19
240.02,2.02,2.50,303.03,568.97
240.22,2.01,2.48,273.70,569.19
240.42,2.01,2.48,273.70,569.19
240.62,2.01,2.50,312.81,567.66
240.82,2.01,2.48,293.26,569.19
241.02,2.01,2.50,273.70,567.66
241.22,2.01,2.50,293.26,567.66
241.42,2.01,2.50,283.48,567.66
241.62,2.02,2.48,293.26,570.51
241.82,2.01,2.50,283.48,567.66
242.02,2.01,2.48,273.70,569.19
242.22,2.01,2.48,293.26,569.19
242.42,2.02,2.48,283.48,570.51
242.62,2.02,2.50,293.26,568.97
242.82,2.01,2.50,293.26,567.66
243.02,2.02,2.48,303.03,570.51
243.22,2.01,2.48,254.15,569.19
243.42,2.02,2.50,293.26,568.97
243.62,2.02,2.50,273.70,568.97
243.82,2.01,2.48,293.26,569.19
244.02,2.00,2.50,244.38,566.34
244.22,2.02,2.48,303.03,570.51
244.42,2.01,2.50,263.93,567.66
244.62,2.01,2.48,254.15,569.19
244.82,2.02,2.48,283.48,570.51
245.02,2.00,2.47,283.48,569.41
245.22,2.02,2.51,293.26,567.45
245.42,2.01,2.48,303.03,569.19
245.62,2.02,2.50,312.81,568.97
245.82,2.00,2.48,430.11,567.87
246.02,2.01,2.48,635.39,569.19
246.22,2.01,2.47,547.41,570.73
246.42,2.02,2.50,439.88,568.97
246.62,2.01,2.48,410.56,569.19
246.82,2.02,2.50,381.23,568.97
247.02,2.00,2.48,381.23,567.87
247.22,2.02,2.48,381.23,570.51
247.42,2.01,2.48,371.46,569.19
247.62,2.02,2.48,361.68,570.51
247.82,2.01,2.48,381.23,569.19
248.02,2.02,2.50,391.01,568.97
248.22,2.02,2.50,400.78,568.97
248.42,2.01,2.50,400.78,567.66
248.62,2.01,2.48,391.01,569.19
248.82,2.01,2.50,371.46,567.66
249.02,2.02,2.50,371.46,568.97
249.22,2.01,2.48,342.13,569.19
249.42,2.02,2.51,332.36,567.45
249.62,2.00,2.47,361.68,569.41
249.82,2.01,2.48,351.91,569.19
250.02,2.01,2.48,312.81,569.19
250.22,2.02,2.50,351.91,568.97
250.42,2.01,2.48,342.13,569.19
250.62,2.02,2.48,351.91,570.51
250.82,2.01,2.47,342.13,570.73
251.02,2.02,2.50,332.36,568.97
251.22,2.02,2.48,342.13,570.51
251.42,2.01,2.50,361.68,567.66
251.62,2.00,2.48,361.68,567.87
251.82,2.02,2.48,361.68,570.51
252.02,2.00,2.50,351.91,566.34
252.22,2.01,2.50,361.68,567.66
252.42,2.00,2.47,351.91,569.41
252.62,2.02,2.50,342.13,568.97
252.82,2.00,2.47,322.58,569.41
253.02,2.01,2.50,322.58,567.66
253.22,2.02,2.50,322.58,568.97
253.42,2.02,2.48,332.36,570.51
253.62,2.01,2.50,312.81,567.66
253.82,2.02,2.48,351.91,570.51
254.02,2.01,2.48,332.36,569.19
254.22,2.01,2.48,322.58,569.19
254.42,2.01,2.50,322.58,567.66
254.62,2.01,2.47,342.13,570.73
254.82,2.02,2.48,332.36,570.51
255.02,2.01,2.48,351.91,569.19
255.22,2.02,2.48,351.91,570.51
255.42,2.02,2.48,332.36,570.51
255.62,2.02,2.50,342.13,568.97
255.82,2.00,2.50,342.13,566.34
256.02,2.02,2.50,312.81,568.97
256.22,2.01,2.47,351.91,570.73
256.42,2.01,2.50,342.13,567.66
256.62,2.00,2.48,342.13,567.87
256.82,2.02,2.47,361.68,572.05
257.02,2.02,2.50,361.68,568.97
257.22,2.02,2.48,351.91,570.51
257.42,2.01,2.50,391.01,567.66
257.62,2.02,2.48,420.33,570.51
257.82,2.02,2.50,361.68,568.97
258.02,2.01,2.50,351.91,567.66
258.22,2.02,2.50,351.91,568.97
258.42,2.01,2.47,351.91,570.73
258.62,2.02,2.48,332.36,570.51
258.82,2.02,2.48,332.36,570.51
259.02,2.01,2.50,351.91,567.66
259.22,2.02,2.47,351.91,572.05
259.42,2.02,2.50,361.68,568.97
259.62,2.01,2.48,342.13,569.19
259.82,2.02,2.48,371.46,570.51
260.02,2.00,2.48,381.23,567.87
260.22,2.02,2.50,371.46,568.97
260.42,2.01,2.50,351.91,567.66
260.62,2.01,2.48,400.78,569.19
