Repository: litresperminute/IMPACT-Lab-Thermal-Draw-Tower-Controller

File: Thermal Draw Trials/PETG/Clear stock PETG 160C DR50 most recent.csv (part 1 of 7)
Time (sec),Feed (mm/min),Draw (m/min),Output Dia,Predicted Dia
5.8,2,4.97,371.46,382.21
6,2,4.97,361.68,382.21
6.2,1.99,4.97,361.68,381.32
6.4,1.99,4.97,351.91,381.32
6.6,2,4.97,332.36,382.21
6.8,2,4.97,342.13,382.21
7,2,4.86,351.91,386.43
7.2,2,4.86,332.36,386.43
7.4,2,4.86,361.68,386.43
7.6,1.99,4.86,381.23,385.53
7.8,2,4.86,381.23,386.43
8,2,4.86,381.23,386.43
8.2,2,4.86,400.78,386.43
8.4,1.99,4.86,430.11,385.53
8.6,1.99,4.86,449.66,385.53
8.8,1.99,4.97,459.43,381.32
9,1.99,4.97,459.43,381.32
9.2,2,4.97,449.66,382.21
9.4,2,4.97,449.66,382.21
9.6,2,4.97,478.98,382.21
9.8,1.99,4.97,459.43,381.32
10,2,4.97,469.21,382.21
10.2,2,4.97,459.43,382.21
10.4,1.99,4.97,449.66,381.32
10.6,1.99,4.97,459.43,381.32
10.8,1.99,4.97,449.66,381.32
11,1.99,4.97,478.98,381.32
11.2,2,4.97,459.43,382.21
11.4,2,4.97,449.66,382.21
11.6,2,4.97,439.88,382.21
11.8,2,4.97,410.56,382.21
12,2,4.97,400.78,382.21
12.2,2,4.97,391.01,382.21
12.4,1.99,4.97,391.01,381.32
12.6,2,4.97,391.01,382.21
12.8,2,4.97,371.46,382.21
13,1.99,4.97,381.23,381.32
13.2,1.99,4.97,351.91,381.32
13.4,1.99,4.97,351.91,381.32
13.6,1.99,4.97,351.91,381.32
13.8,2,4.97,361.68,382.21
14,1.99,4.97,351.91,381.32
14.2,2,4.97,351.91,382.21
14.4,2,4.97,351.91,382.21
14.6,2,4.97,351.91,382.21
14.8,1.99,4.97,342.13,381.32
15,2,4.97,342.13,382.21
15.2,2,4.97,332.36,382.21
15.4,2,4.97,332.36,382.21
15.6,2,4.97,351.91,382.21
15.8,1.99,4.97,361.68,381.32
16,2,4.97,361.68,382.21
16.2,1.99,4.97,361.68,381.32
16.4,2,4.97,351.91,382.21
16.6,1.99,4.97,361.68,381.32
16.8,2,4.97,351.91,382.21
17,2,4.97,351.91,382.21
17.2,2,4.97,371.46,382.21
17.4,2,4.97,381.23,382.21
17.6,2,4.97,391.01,382.21
17.8,2,4.97,391.01,382.21
18,2,4.97,381.23,382.21
18.2,2,4.97,391.01,382.21
18.4,2,4.97,400.78,382.21
18.6,1.99,4.97,410.56,381.32
18.8,1.99,4.97,400.78,381.32
19,2,4.97,371.46,382.21
19.2,1.99,4.97,361.68,381.32
19.4,2.01,4.97,361.68,383.09
19.6,2,4.97,351.91,382.21
19.8,1.99,4.97,361.68,381.32
20,2,4.97,361.68,382.21
20.2,1.99,4.97,361.68,381.32
20.4,1.99,4.97,351.91,381.32
20.6,2,4.97,332.36,382.21
20.8,2,4.97,342.13,382.21
21,2,4.97,342.13,382.21
21.2,1.99,4.97,342.13,381.32
21.4,1.99,4.97,361.68,381.32
21.6,2,4.97,361.68,382.21
21.8,2,4.97,361.68,382.21
22,2,4.97,351.91,382.21
22.2,2,4.97,342.13,382.21
22.4,1.99,4.97,342.13,381.32
22.6,1.99,4.97,371.46,381.32
22.8,1.99,4.97,371.46,381.32
23,1.98,4.97,361.68,380.42
23.2,1.99,4.97,361.68,381.32
23.4,1.99,4.97,351.91,381.32
23.6,2,4.97,351.91,382.21
23.8,1.99,4.97,351.91,381.32
24,2,4.97,361.68,382.21
24.2,2,4.97,381.23,382.21
24.4,2,4.97,400.78,382.21
24.6,2,4.97,400.78,382.21
24.8,2,4.97,391.01,382.21
25,1.99,4.97,391.01,381.32
25.2,2,4.97,391.01,382.21
25.4,2,4.97,381.23,382.21
25.6,1.99,4.97,361.68,381.32
25.8,2,4.97,361.68,382.21
26,2,4.97,332.36,382.21
26.2,2,4.97,342.13,382.21
26.4,2,4.97,361.68,382.21
26.6,2,4.97,361.68,382.21
26.8,2.01,4.97,361.68,383.09
27,2,4.97,371.46,382.21
27.2,1.99,4.97,361.68,381.32
27.4,2,4.97,351.91,382.21
27.6,2,4.97,351.91,382.21
27.8,2,4.97,351.91,382.21
28,1.99,4.97,351.91,381.32
28.2,1.99,4.97,351.91,381.32
28.4,1.99,4.97,342.13,381.32
28.6,1.99,4.97,351.91,381.32
28.8,1.99,4.97,332.36,381.32
29,2,4.97,342.13,382.21
29.2,2,4.97,342.13,382.21
29.4,1.99,4.97,351.91,381.32
29.6,2,4.97,332.36,382.21
29.8,1.99,4.97,371.46,381.32
30,1.99,4.97,371.46,381.32
30.2,1.99,4.97,381.23,381.32
30.4,2,4.86,361.68,386.43
30.6,2,4.86,371.46,386.43
30.8,2,4.86,371.46,386.43
31,2,4.86,361.68,386.43
31.2,1.99,4.86,361.68,385.53
31.4,2,4.86,361.68,386.43
31.6,2,4.86,351.91,386.43
31.8,2,4.86,332.36,386.43
32,2,4.86,332.36,386.43
32.2,2,4.86,332.36,386.43
32.4,2,4.86,332.36,386.43
32.6,2,4.86,342.13,386.43
32.8,1.99,4.86,361.68,385.53
33,2,4.86,351.91,386.43
33.2,2,4.86,342.13,386.43
33.4,2,4.86,351.91,386.43
33.6,2,4.86,332.36,386.43
33.8,1.99,4.86,332.36,385.53
34,1.99,4.86,351.91,385.53
34.2,2,4.86,342.13,386.43
34.4,2,4.86,342.13,386.43
34.6,2,4.86,332.36,386.43
34.8,2.01,4.86,342.13,387.33
35,2,4.86,351.91,386.43
35.2,1.99,4.86,371.46,385.53
35.4,1.99,4.86,371.46,385.53
35.6,2,4.86,361.68,386.43
35.8,2,4.86,351.91,386.43
36,2,4.86,371.46,386.43
36.2,2,4.86,351.91,386.43
36.4,1.99,4.86,381.23,385.53
36.6,1.99,4.86,381.23,385.53
36.8,2,4.86,381.23,386.43
37,2,4.86,371.46,386.43
37.2,2,4.86,351.91,386.43
37.4,2.01,4.86,342.13,387.33
37.6,2,4.86,342.13,386.43
37.8,1.99,4.86,342.13,385.53
38,1.99,4.86,342.13,385.53
38.2,2,4.86,351.91,386.43
38.4,2,4.86,332.36,386.43
38.6,2,4.86,351.91,386.43
38.8,2,4.86,342.13,386.43
39,1.99,4.86,342.13,385.53
39.2,1.99,4.86,361.68,385.53
39.4,2,4.86,351.91,386.43
39.6,1.99,4.86,342.13,385.53
39.8,2,4.86,342.13,386.43
40,1.99,4.86,342.13,385.53
40.2,2,4.86,332.36,386.43
40.4,1.99,4.86,351.91,385.53
40.6,1.99,4.86,351.91,385.53
40.8,2,4.86,332.36,386.43
41,2,4.86,351.91,386.43
41.2,2,4.86,361.68,386.43
41.4,2,4.86,361.68,386.43
41.6,2,4.86,351.91,386.43
41.8,1.99,4.86,371.46,385.53
42,2,4.86,381.23,386.43
42.2,2,4.86,381.23,386.43
42.4,2,4.76,371.46,390.8
42.6,2,4.76,361.68,390.8
42.8,2,4.76,332.36,390.8
43,1.99,4.76,322.58,389.89
43.2,2,4.76,322.58,390.8
43.4,1.99,4.76,342.13,389.89
43.6,2,4.76,342.13,390.8
43.8,2.01,4.76,342.13,391.7
44,1.99,4.76,332.36,389.89
44.2,2,4.76,342.13,390.8
44.4,2,4.76,332.36,390.8
44.6,1.98,4.76,351.91,388.97
44.8,1.99,4.76,361.68,389.89
45,1.99,4.76,342.13,389.89
45.2,1.99,4.76,361.68,389.89
45.4,2,4.76,332.36,390.8
45.6,2,4.76,332.36,390.8
45.8,2,4.76,332.36,390.8
46,2,4.76,312.81,390.8
46.2,1.99,4.76,332.36,389.89
46.4,2,4.76,322.58,390.8
46.6,1.99,4.76,312.81,389.89
46.8,1.99,4.76,332.36,389.89
47,2,4.76,322.58,390.8
47.2,2,4.76,342.13,390.8
47.4,2,4.76,322.58,390.8
47.6,1.99,4.76,342.13,389.89
47.8,1.99,4.76,351.91,389.89
48,2,4.76,342.13,390.8
48.2,2,4.76,332.36,390.8
48.4,2,4.76,332.36,390.8
48.6,2,4.76,342.13,390.8
48.8,2,4.76,351.91,390.8
49,2,4.76,351.91,390.8
49.2,1.99,4.76,351.91,389.89
49.4,2,4.76,332.36,390.8
49.6,2,4.76,332.36,390.8
49.8,2,4.76,332.36,390.8
50,2,4.76,322.58,390.8
50.2,2,4.76,342.13,390.8
50.4,2,4.76,322.58,390.8
50.6,2,4.76,351.91,390.8
50.8,1.99,4.76,342.13,389.89
51,2,4.76,371.46,390.8
51.2,2,4.76,361.68,390.8
51.4,2,4.65,351.91,395.31
51.6,2,4.65,351.91,395.31
51.8,2,4.65,351.91,395.31
52,1.99,4.65,342.13,394.39
52.2,1.99,4.65,322.58,394.39
52.4,2,4.65,322.58,395.31
52.6,1.99,4.65,312.81,394.39
52.8,1.99,4.65,342.13,394.39
53,1.99,4.65,332.36,394.39
53.2,1.99,4.65,312.81,394.39
53.4,1.99,4.65,322.58,394.39
53.6,2,4.65,322.58,395.31
53.8,2,4.65,312.81,395.31
54,2,4.65,312.81,395.31
54.2,2,4.65,312.81,395.31
54.4,1.99,4.65,332.36,394.39
54.6,2,4.65,332.36,395.31
54.8,1.99,4.65,322.58,394.39
55,2,4.65,312.81,395.31
55.2,2,4.65,312.81,395.31
55.4,2,4.65,322.58,395.31
55.6,2,4.65,312.81,395.31
55.8,1.99,4.65,312.81,394.39
56,1.99,4.65,303.03,394.39
56.2,2,4.65,303.03,395.31
56.4,2,4.65,303.03,395.31
56.6,2,4.65,303.03,395.31
56.8,2,4.65,293.26,395.31
57,2,4.65,312.81,395.31
57.2,1.99,4.65,322.58,394.39
57.4,1.99,4.65,342.13,394.39
57.6,2,4.65,332.36,395.31
57.8,2,4.65,332.36,395.31
58,2,4.54,342.13,399.99
58.2,1.99,4.54,342.13,399.06
58.4,1.99,4.54,312.81,399.06
58.6,1.99,4.54,322.58,399.06
58.8,1.99,4.54,332.36,399.06
59,1.99,4.54,332.36,399.06
59.2,2,4.54,332.36,399.99
59.4,2,4.54,332.36,399.99
59.6,2,4.54,322.58,399.99
59.8,2,4.54,312.81,399.99
60,2,4.54,332.36,399.99
60.2,1.99,4.54,342.13,399.06
60.4,2,4.54,322.58,399.99
60.6,2,4.54,322.58,399.99
60.8,2,4.54,322.58,399.99
61,2,4.54,322.58,399.99
61.2,2,4.54,332.36,399.99
61.4,1.99,4.54,312.81,399.06
61.6,1.99,4.54,322.58,399.06
61.8,1.99,4.54,332.36,399.06
62,1.99,4.54,312.81,399.06
62.2,1.99,4.54,322.58,399.06
62.4,1.99,4.54,322.58,399.06
62.6,2,4.54,322.58,399.99
62.8,2,4.54,322.58,399.99
63,2,4.54,312.81,399.99
63.2,2,4.54,312.81,399.99
63.4,2,4.54,312.81,399.99
63.6,2,4.43,303.03,404.84
63.8,1.99,4.43,332.36,403.9
64,2,4.43,332.36,404.84
64.2,2,4.43,342.13,404.84
64.4,2,4.43,342.13,404.84
64.6,1.99,4.43,351.91,403.9
64.8,1.99,4.43,342.13,403.9
65,2,4.43,351.91,404.84
65.2,1.99,4.43,351.91,403.9
65.4,1.99,4.43,342.13,403.9
65.6,2,4.43,342.13,404.84
65.8,2,4.43,351.91,404.84
66,1.99,4.43,322.58,403.9
66.2,2,4.43,342.13,404.84
66.4,1.99,4.43,342.13,403.9
66.6,1.99,4.43,342.13,403.9
66.8,1.99,4.43,351.91,403.9
67,2,4.43,351.91,404.84
67.2,2,4.43,342.13,404.84
67.4,2,4.43,361.68,404.84
67.6,2,4.43,342.13,404.84
67.8,2,4.43,342.13,404.84
68,1.99,4.43,351.91,403.9
68.2,2,4.43,361.68,404.84
68.4,1.99,4.43,381.23,403.9
68.6,1.99,4.43,361.68,403.9
68.8,1.99,4.43,361.68,403.9
69,2.01,4.43,361.68,405.78
69.2,2,4.43,351.91,404.84
69.4,2,4.43,351.91,404.84
69.6,2,4.43,351.91,404.84
69.8,1.99,4.43,361.68,403.9
70,1.99,4.43,371.46,403.9
70.2,1.99,4.43,371.46,403.9
70.4,2,4.43,381.23,404.84
70.6,2,4.43,371.46,404.84
70.8,2,4.43,371.46,404.84
71,1.99,4.43,391.01,403.9
71.2,1.99,4.32,381.23,408.92
71.4,1.99,4.32,391.01,408.92
71.6,1.99,4.32,400.78,408.92
71.8,2,4.32,410.56,409.87
72,2,4.32,400.78,409.87
72.2,2,4.32,391.01,409.87
72.4,2.01,4.32,410.56,410.82
72.6,2,4.32,420.33,409.87
72.8,1.99,4.32,449.66,408.92
73,1.99,4.32,459.43,408.92
73.2,2,4.32,469.21,409.87
73.4,2,4.32,478.98,409.87
73.6,2,4.32,449.66,409.87
73.8,2,4.32,430.11,409.87
74,1.99,4.43,410.56,403.9
74.2,1.99,4.43,410.56,403.9
74.4,2,4.43,420.33,404.84
74.6,1.99,4.43,420.33,403.9
74.8,2,4.43,439.88,404.84
75,1.99,4.43,430.11,403.9
75.2,2,4.43,430.11,404.84
75.4,2,4.43,459.43,404.84
75.6,1.99,4.43,469.21,403.9
75.8,2,4.43,459.43,404.84
76,2.01,4.43,449.66,405.78
76.2,2,4.43,439.88,404.84
76.4,2,4.43,430.11,404.84
76.6,1.99,4.43,420.33,403.9
76.8,1.99,4.43,420.33,403.9
77,2,4.43,420.33,404.84
77.2,2,4.43,400.78,404.84
77.4,2,4.43,400.78,404.84
77.6,2,4.43,391.01,404.84
77.8,2.01,4.43,391.01,405.78
78,1.99,4.43,391.01,403.9
78.2,2,4.43,420.33,404.84
78.4,1.99,4.43,400.78,403.9
78.6,2,4.43,420.33,404.84
78.8,2,4.43,420.33,404.84
79,2,4.43,430.11,404.84
79.2,2.01,4.43,459.43,405.78
79.4,2,4.43,469.21,404.84
79.6,1.99,4.43,469.21,403.9
79.8,1.99,4.43,459.43,403.9
80,2,4.43,459.43,404.84
80.2,2,4.43,459.43,404.84
80.4,1.99,4.43,478.98,403.9
80.6,2,4.43,469.21,404.84
80.8,1.99,4.43,449.66,403.9
81,1.99,4.43,478.98,403.9
81.2,2.01,4.43,469.21,405.78
81.4,2,4.43,488.76,404.84
81.6,2,4.43,478.98,404.84
81.8,2,4.54,459.43,399.99
82,2,4.54,420.33,399.99
82.2,2,4.54,430.11,399.99
82.4,2,4.54,439.88,399.99
82.6,2,4.54,439.88,399.99
82.8,1.99,4.54,459.43,399.06
83,1.99,4.54,459.43,399.06
83.2,1.99,4.54,449.66,399.06
83.4,2,4.54,439.88,399.99
83.6,2,4.54,449.66,399.99
83.8,2,4.54,430.11,399.99
84,2,4.54,430.11,399.99
84.2,2,4.54,430.11,399.99
84.4,1.99,4.54,449.66,399.06
84.6,1.99,4.54,439.88,399.06
84.8,1.99,4.54,439.88,399.06
85,1.99,4.54,449.66,399.06
85.2,2,4.54,459.43,399.99
85.4,2,4.54,439.88,399.99
85.6,2,4.54,439.88,399.99
85.8,2,4.54,449.66,399.99
86,2,4.54,449.66,399.99
86.2,2,4.54,420.33,399.99
86.4,2,4.54,420.33,399.99
86.6,2.01,4.54,420.33,400.92
86.8,2,4.54,420.33,399.99
87,2,4.54,420.33,399.99
87.2,2,4.65,420.33,395.31
87.4,2,4.65,400.78,395.31
87.6,2,4.65,371.46,395.31
87.8,2.01,4.65,351.91,396.23
88,2,4.65,322.58,395.31
88.2,2,4.65,322.58,395.31
88.4,1.99,4.65,332.36,394.39
88.6,1.99,4.65,332.36,394.39
88.8,1.99,4.65,312.81,394.39
89,2,4.65,312.81,395.31
89.2,1.99,4.65,322.58,394.39
89.4,1.99,4.65,312.81,394.39
89.6,2,4.65,332.36,395.31
89.8,2,4.65,342.13,395.31
90,2,4.65,351.91,395.31
90.2,1.99,4.65,342.13,394.39
90.4,2,4.65,361.68,395.31
90.6,2,4.65,361.68,395.31
90.8,2,4.65,342.13,395.31
91,2,4.65,342.13,395.31
91.2,2,4.65,332.36,395.31
91.4,1.99,4.65,371.46,394.39
91.6,1.99,4.65,371.46,394.39
91.8,2,4.65,351.91,395.31
92,1.99,4.65,351.91,394.39
92.2,1.99,4.65,351.91,394.39
92.4,2,4.65,342.13,395.31
92.6,2,4.65,332.36,395.31
92.8,2,4.65,332.36,395.31
93,2,4.65,351.91,395.31
93.2,1.99,4.65,361.68,394.39
93.4,1.99,4.65,371.46,394.39
93.6,2.01,4.65,361.68,396.23
93.8,2,4.65,361.68,395.31
94,2,4.65,391.01,395.31
94.2,1.99,4.65,400.78,394.39
94.4,1.99,4.65,391.01,394.39
94.6,1.99,4.65,400.78,394.39
94.8,1.99,4.65,400.78,394.39
95,2,4.65,391.01,395.31
95.2,2,4.65,391.01,395.31
95.4,2,4.65,391.01,395.31
95.6,2,4.65,391.01,395.31
95.8,2,4.65,391.01,395.31
96,2,4.65,410.56,395.31
96.2,1.99,4.65,410.56,394.39
96.4,2,4.65,381.23,395.31
96.6,2,4.65,361.68,395.31
96.8,2,4.54,371.46,399.99
97,2,4.54,371.46,399.99
97.2,1.99,4.54,351.91,399.06
97.4,1.99,4.54,371.46,399.06
97.6,2,4.54,371.46,399.99
97.8,1.99,4.54,381.23,399.06
98,2,4.54,381.23,399.99
98.2,2,4.54,391.01,399.99
98.4,2,4.54,381.23,399.99
98.6,2,4.54,391.01,399.99
98.8,1.99,4.54,391.01,399.06
99,2,4.54,351.91,399.99
99.2,1.99,4.54,391.01,399.06
99.4,2,4.54,351.91,399.99
99.6,1.99,4.54,322.58,399.06
99.8,2,4.54,322.58,399.99
100,2,4.54,322.58,399.99
100.2,2,4.54,312.81,399.99
100.4,2,4.54,303.03,399.99
100.6,1.99,4.54,303.03,399.06
100.8,1.99,4.54,293.26,399.06
101,2,4.54,312.81,399.99
101.2,1.99,4.54,322.58,399.06
101.4,2,4.54,322.58,399.99
101.6,2,4.54,322.58,399.99
101.8,2,4.54,322.58,399.99
102,2,4.54,332.36,399.99
102.2,2,4.54,332.36,399.99
102.4,2,4.54,342.13,399.99
102.6,2,4.54,322.58,399.99
102.8,1.99,4.54,303.03,399.06
103,2,4.54,293.26,399.99
103.2,2,4.54,303.03,399.99
103.4,2,4.54,293.26,399.99
103.6,2,4.54,273.7,399.99
103.8,1.99,4.54,273.7,399.06
104,1.99,4.54,293.26,399.06
104.2,1.99,4.54,293.26,399.06
104.4,1.99,4.54,283.48,399.06
104.6,2,4.54,283.48,399.99
104.8,2,4.54,293.26,399.99
105,2,4.54,293.26,399.99
105.2,1.99,4.54,312.81,399.06
105.4,2,4.54,312.81,399.99
105.6,2,4.54,322.58,399.99
105.8,2,4.54,312.81,399.99
106,1.99,4.54,322.58,399.06
106.2,2,4.54,332.36,399.99
106.4,2,4.54,312.81,399.99
106.6,1.99,4.54,293.26,399.06
106.8,2,4.43,293.26,404.84
107,1.99,4.43,303.03,403.9
107.2,1.99,4.43,303.03,403.9
107.4,1.99,4.43,332.36,403.9
107.6,2,4.43,322.58,404.84
107.8,1.99,4.43,322.58,403.9
108,2,4.43,322.58,404.84
108.2,2,4.43,322.58,404.84
108.4,2,4.43,312.81,404.84
108.6,2,4.43,303.03,404.84
108.8,2,4.43,312.81,404.84
109,1.99,4.43,332.36,403.9
109.2,2,4.43,303.03,404.84
109.4,2,4.43,303.03,404.84
109.6,2,4.43,322.58,404.84
109.8,2,4.43,303.03,404.84
110,1.99,4.43,312.81,403.9
110.2,1.99,4.43,312.81,403.9
110.4,2,4.43,322.58,404.84
110.6,1.99,4.43,312.81,403.9
110.8,2.01,4.43,312.81,405.78
111,2,4.43,322.58,404.84
111.2,2,4.32,312.81,409.87
111.4,2,4.32,312.81,409.87
111.6,1.99,4.32,312.81,408.92
111.8,1.99,4.32,322.58,408.92
112,1.99,4.32,322.58,408.92
112.2,1.99,4.32,322.58,408.92
112.4,1.99,4.32,303.03,408.92
112.6,2,4.32,303.03,409.87
112.8,2,4.32,312.81,409.87
113,1.99,4.32,312.81,408.92
113.2,2,4.32,303.03,409.87
113.4,2,4.32,322.58,409.87
113.6,1.99,4.32,332.36,408.92
113.8,2,4.32,312.81,409.87
114,2,4.32,312.81,409.87
114.2,2,4.32,303.03,409.87
114.4,2,4.32,312.81,409.87
114.6,1.99,4.32,273.7,408.92
114.8,1.99,4.32,283.48,408.92
115,2,4.32,312.81,409.87
115.2,2,4.32,283.48,409.87
115.4,1.99,4.32,303.03,408.92
115.6,2.01,4.32,312.81,410.82
115.8,2,4.32,303.03,409.87
116,2,4.22,303.03,415.09
116.2,2,4.22,303.03,415.09
116.4,2,4.22,293.26,415.09
116.6,1.99,4.22,312.81,414.12
116.8,2,4.22,322.58,415.09
117,1.99,4.22,312.81,414.12
117.2,2,4.22,312.81,415.09
117.4,2,4.22,293.26,415.09
117.6,1.99,4.22,293.26,414.12
117.8,2,4.22,273.7,415.09
118,2,4.22,293.26,415.09
118.2,1.99,4.22,293.26,414.12
118.4,1.99,4.22,303.03,414.12
118.6,2,4.22,303.03,415.09
118.8,1.99,4.22,312.81,414.12
119,2.01,4.22,303.03,416.06
119.2,2,4.22,312.81,415.09
119.4,2,4.22,303.03,415.09
119.6,1.99,4.22,342.13,414.12
119.8,1.99,4.22,322.58,414.12
120,1.99,4.22,312.81,414.12
120.2,1.99,4.22,312.81,414.12
120.4,2,4.11,303.03,420.52
120.6,2,4.11,322.58,420.52
120.8,2,4.11,322.58,420.52
121,2,4.11,312.81,420.52
121.2,2,4.11,303.03,420.52
121.4,2,4.11,303.03,420.52
121.6,2,4.11,303.03,420.52
121.8,1.99,4.11,303.03,419.54
122,1.99,4.11,322.58,419.54
122.2,2,4.11,303.03,420.52
122.4,2,4.11,303.03,420.52
122.6,2,4.11,283.48,420.52
122.8,2,4.11,283.48,420.52
123,1.99,4.11,283.48,419.54
123.2,2,4.11,293.26,420.52
123.4,2,4.11,283.48,420.52
123.6,1.99,4.11,312.81,419.54
123.8,1.99,4.11,303.03,419.54
124,2,4.11,322.58,420.52
124.2,1.99,4.11,322.58,419.54
124.4,2,4.11,312.81,420.52
124.6,2,4.11,312.81,420.52
124.8,2,4,303.03,426.16
125,2,4,312.81,426.16
125.2,2,4,312.81,426.16
125.4,1.99,4,303.03,425.17
125.6,1.99,4,303.03,425.17
125.8,1.99,4,303.03,425.17
126,2,4,312.81,426.16
126.2,1.99,4,312.81,425.17
126.4,2,4,312.81,426.16
126.6,2,4,303.03,426.16
126.8,2,4,293.26,426.16
127,2,4,312.81,426.16
127.2,1.99,4,322.58,425.17
127.4,1.99,4,303.03,425.17
127.6,1.99,4,293.26,425.17
127.8,1.99,4,312.81,425.17
128,2,4,293.26,426.16
128.2,2,4,293.26,426.16
128.4,2,4,312.81,426.16
128.6,1.99,4,312.81,425.17
128.8,2,4,303.03,426.16
129,2,4,303.03,426.16
129.2,2,3.89,303.03,432.04
129.4,2,3.89,254.15,432.04
129.6,2,3.89,263.93,432.04
129.8,2,3.89,303.03,432.04
130,1.99,3.89,303.03,431.03
130.2,1.99,3.89,312.81,431.03
130.4,1.99,3.89,312.81,431.03
130.6,2,3.89,312.81,432.04
130.8,1.99,3.89,273.7,431.03
131,2,3.89,283.48,432.04
131.2,1.99,3.89,283.48,431.03
131.4,2,3.89,293.26,432.04
131.6,2,3.89,293.26,432.04
131.8,2,3.89,303.03,432.04
132,2,3.89,303.03,432.04
132.2,2,3.89,293.26,432.04
132.4,2,3.89,293.26,432.04
132.6,2,3.89,312.81,432.04
132.8,2,3.89,283.48,432.04
133,1.99,3.89,293.26,431.03
133.2,2,3.78,293.26,438.17
133.4,1.99,3.78,293.26,437.15
133.6,2,3.78,283.48,438.17
133.8,2,3.78,273.7,438.17
134,2,3.78,273.7,438.17
134.2,2,3.78,283.48,438.17
134.4,2,3.78,283.48,438.17
134.6,1.99,3.78,303.03,437.15
134.8,2,3.78,293.26,438.17
135,1.99,3.78,283.48,437.15
135.2,2,3.78,283.48,438.17
135.4,2,3.78,303.03,438.17
135.6,1.99,3.78,293.26,437.15
135.8,2,3.78,293.26,438.17
136,2,3.78,293.26,438.17
136.2,2,3.78,293.26,438.17
136.4,2,3.78,273.7,438.17
136.6,2,3.78,263.93,438.17
136.8,2,3.78,273.7,438.17
137,2,3.68,273.7,444.57
137.2,1.99,3.68,293.26,443.53
137.4,2.01,3.68,283.48,445.6
137.6,2,3.68,273.7,444.57
137.8,2,3.68,283.48,444.57
138,2.01,3.68,293.26,445.6
138.2,1.99,3.68,303.03,443.53
138.4,1.99,3.68,322.58,443.53
138.6,1.99,3.68,303.03,443.53
138.8,2,3.68,283.48,444.57
139,2,3.68,283.48,444.57
139.2,2,3.68,293.26,444.57
139.4,2,3.68,283.48,444.57
139.6,1.99,3.68,273.7,443.53
139.8,1.99,3.68,283.48,443.53
140,1.98,3.68,303.03,442.49
140.2,1.99,3.68,293.26,443.53
140.4,2,3.68,293.26,444.57
140.6,1.99,3.57,293.26,450.2
140.8,2,3.57,303.03,451.25
141,2,3.57,293.26,451.25
141.2,2,3.57,293.26,451.25
141.4,1.99,3.57,303.03,450.2
141.6,1.99,3.57,303.03,450.2
141.8,1.99,3.57,293.26,450.2
142,2,3.57,303.03,451.25
142.2,1.99,3.57,283.48,450.2
142.4,2,3.57,263.93,451.25
142.6,2,3.57,263.93,451.25
142.8,2,3.57,263.93,451.25
143,2,3.57,254.15,451.25
143.2,2,3.57,254.15,451.25
143.4,2,3.57,263.93,451.25
143.6,2,3.57,283.48,451.25
143.8,2,3.57,293.26,451.25
144,2.01,3.57,312.81,452.3
144.2,2,3.46,303.03,458.25
144.4,2,3.46,303.03,458.25
144.6,2,3.46,312.81,458.25
144.8,2,3.46,303.03,458.25
145,1.99,3.46,293.26,457.18
145.2,1.99,3.46,303.03,457.18
145.4,1.99,3.46,303.03,457.18
145.6,1.99,3.46,312.81,457.18
145.8,1.99,3.46,303.03,457.18
146,2,3.46,303.03,458.25
146.2,2,3.46,312.81,458.25
146.4,2,3.46,312.81,458.25
146.6,2,3.46,322.58,458.25
146.8,1.99,3.46,332.36,457.18
147,2,3.46,322.58,458.25
147.2,1.99,3.46,332.36,457.18
147.4,1.99,3.46,322.58,457.18
147.6,2,3.46,332.36,458.25
147.8,2,3.46,312.81,458.25
148,2,3.35,342.13,465.58
148.2,2,3.35,322.58,465.58
148.4,1.99,3.35,342.13,464.5
148.6,1.99,3.35,351.91,464.5
148.8,1.99,3.35,351.91,464.5
149,2,3.35,361.68,465.58
149.2,2,3.35,351.91,465.58
149.4,2,3.35,342.13,465.58
149.6,2,3.35,351.91,465.58
149.8,2,3.35,342.13,465.58
150,1.99,3.35,342.13,464.5
150.2,1.99,3.35,342.13,464.5
150.4,2,3.35,351.91,465.58
150.6,1.99,3.35,342.13,464.5
150.8,2,3.35,342.13,465.58
151,1.99,3.35,332.36,464.5
151.2,1.99,3.35,342.13,464.5
151.4,1.99,3.35,351.91,464.5
151.6,1.99,3.35,351.91,464.5
151.8,1.99,3.35,351.91,464.5
152,1.99,3.35,361.68,464.5
152.2,2,3.35,381.23,465.58
152.4,2,3.35,332.36,465.58
152.6,2,3.35,351.91,465.58
152.8,2,3.35,351.91,465.58
153,1.99,3.35,371.46,464.5
153.2,2,3.35,351.91,465.58
153.4,1.99,3.35,361.68,464.5
153.6,1.99,3.35,351.91,464.5
153.8,2,3.35,351.91,465.58
154,2,3.35,351.91,465.58
154.2,1.99,3.24,351.91,472.17
154.4,2,3.24,351.91,473.28
154.6,2,3.24,361.68,473.28
154.8,1.99,3.24,361.68,472.17
155,2,3.24,371.46,473.28
155.2,2,3.24,361.68,473.28
155.4,2,3.24,351.91,473.28
155.6,2,3.24,342.13,473.28
155.8,2,3.24,361.68,473.28
156,2,3.24,351.91,473.28
156.2,1.99,3.24,361.68,472.17
156.4,1.99,3.24,371.46,472.17
156.6,1.99,3.24,381.23,472.17
156.8,2,3.24,371.46,473.28
157,2,3.24,371.46,473.28
157.2,2,3.24,351.91,473.28
157.4,2,3.24,371.46,473.28
157.6,1.99,3.24,361.68,472.17
157.8,1.99,3.24,391.01,472.17
158,1.99,3.24,391.01,472.17
158.2,1.99,3.24,381.23,472.17
158.4,1.99,3.24,381.23,472.17
158.6,1.99,3.24,361.68,472.17
158.8,2,3.24,351.91,473.28
159,2,3.24,332.36,473.28
159.2,2,3.24,312.81,473.28
159.4,2,3.24,322.58,473.28
159.6,2.01,3.24,322.58,474.38
159.8,1.99,3.24,312.81,472.17
160,1.99,3.24,322.58,472.17
160.2,2,3.24,322.58,473.28
160.4,2,3.24,322.58,473.28
160.6,1.99,3.24,312.81,472.17
160.8,1.99,3.24,342.13,472.17
161,1.99,3.24,332.36,472.17
161.2,1.98,3.24,342.13,471.07
161.4,1.99,3.24,361.68,472.17
161.6,2,3.24,342.13,473.28
161.8,2,3.24,342.13,473.28
162,2,3.24,332.36,473.28
162.2,2,3.24,332.36,473.28
162.4,2,3.24,332.36,473.28
162.6,1.99,3.24,312.81,472.17
162.8,1.99,3.24,342.13,472.17
163,2,3.24,342.13,473.28
163.2,2,3.24,322.58,473.28
163.4,1.99,3.24,322.58,472.17
163.6,2,3.24,332.36,473.28
163.8,1.99,3.24,342.13,472.17
164,1.99,3.24,332.36,472.17
164.2,2,3.24,342.13,473.28
164.4,2,3.24,322.58,473.28
164.6,2,3.24,332.36,473.28
164.8,2,3.24,322.58,473.28
165,2,3.24,332.36,473.28
165.2,1.99,3.24,342.13,472.17
165.4,2,3.14,312.81,481.37
165.6,2,3.14,303.03,481.37
165.8,2,3.14,293.26,481.37
166,2,3.14,312.81,481.37
166.2,2,3.14,303.03,481.37
166.4,2,3.14,303.03,481.37
166.6,1.99,3.14,312.81,480.25
166.8,1.99,3.14,322.58,480.25
167,2,3.14,342.13,481.37
167.2,2,3.14,322.58,481.37
167.4,2,3.14,322.58,481.37
167.6,2,3.14,312.81,481.37
167.8,1.99,3.14,332.36,480.25
168,2,3.14,332.36,481.37
168.2,1.99,3.14,332.36,480.25
168.4,1.99,3.14,361.68,480.25
168.6,2,3.14,332.36,481.37
168.8,1.99,3.14,332.36,480.25
169,2,3.14,342.13,481.37
169.2,2,3.14,332.36,481.37
169.4,2,3.14,332.36,481.37
169.6,1.99,3.14,332.36,480.25
169.8,2,3.14,361.68,481.37
170,2,3.14,351.91,481.37
170.2,1.99,3.14,381.23,480.25
170.4,1.99,3.14,361.68,480.25
170.6,2,3.14,342.13,481.37
170.8,2,3.14,351.91,481.37
171,1.99,3.14,332.36,480.25
171.2,2,3.14,322.58,481.37
171.4,1.98,3.14,312.81,479.12
171.6,1.99,3.03,322.58,488.75
171.8,2,3.03,312.81,489.89
172,2,3.03,312.81,489.89
172.2,2,3.03,312.81,489.89
172.4,2,3.03,332.36,489.89
172.6,1.99,3.03,332.36,488.75
172.8,1.99,3.03,332.36,488.75
173,2,3.03,351.91,489.89
173.2,2,3.03,342.13,489.89
173.4,2,3.03,312.81,489.89
173.6,2,3.03,322.58,489.89
173.8,2,3.03,322.58,489.89
174,1.99,3.03,322.58,488.75
174.2,1.99,3.03,342.13,488.75
174.4,1.99,3.03,322.58,488.75
174.6,2,3.03,332.36,489.89
174.8,2,3.03,332.36,489.89
175,2,3.03,351.91,489.89
175.2,2,3.03,342.13,489.89
175.4,1.99,3.03,342.13,488.75
175.6,2,3.03,351.91,489.89
175.8,2,3.03,351.91,489.89
176,2,3.03,332.36,489.89
176.2,2,3.03,351.91,489.89
176.4,2,3.03,322.58,489.89
176.6,2,3.03,332.36,489.89
176.8,2,3.03,322.58,489.89
177,1.99,3.03,342.13,488.75
177.2,2,3.03,332.36,489.89
177.4,2,3.03,312.81,489.89
177.6,2,3.03,342.13,489.89
177.8,2,3.03,322.58,489.89
178,1.99,3.03,312.81,488.75
178.2,1.99,3.03,342.13,488.75
178.4,1.99,3.03,332.36,488.75
178.6,1.99,2.92,342.13,497.72
178.8,2,2.92,332.36,498.88
179,2,2.92,332.36,498.88
179.2,2,2.92,342.13,498.88
179.4,2,2.92,351.91,498.88
179.6,1.99,2.92,351.91,497.72
179.8,1.99,2.92,351.91,497.72
180,2,2.92,351.91,498.88
180.2,2,2.92,332.36,498.88
180.4,2,2.92,322.58,498.88
180.6,1.99,2.92,332.36,497.72
180.8,2,2.92,351.91,498.88
181,1.99,2.92,342.13,497.72
181.2,2,2.92,332.36,498.88
181.4,2,2.92,332.36,498.88
181.6,1.99,2.92,312.81,497.72
181.8,2,2.92,332.36,498.88
182,2,2.92,342.13,498.88
182.2,1.99,2.92,332.36,497.72
182.4,2,2.92,332.36,498.88
182.6,2,2.92,332.36,498.88
182.8,2,2.92,342.13,498.88
183,1.99,2.92,351.91,497.72
183.2,1.99,2.92,351.91,497.72
183.4,1.99,2.92,351.91,497.72
183.6,2,2.92,351.91,498.88
183.8,2.01,2.92,342.13,500.04
184,2,2.92,322.58,498.88
184.2,2,2.92,332.36,498.88
184.4,2,2.92,342.13,498.88
184.6,1.99,2.92,351.91,497.72
184.8,1.99,2.92,351.91,497.72
185,2,2.92,322.58,498.88
185.2,2,2.92,342.13,498.88
185.4,2,2.92,322.58,498.88
185.6,2,2.92,342.13,498.88
185.8,1.99,2.81,332.36,507.2
186,1.98,2.81,342.13,506.01
186.2,1.99,2.81,351.91,507.2
186.4,2,2.81,361.68,508.38
186.6,2,2.81,332.36,508.38
186.8,1.99,2.81,332.36,507.2
187,2,2.81,322.58,508.38
187.2,2,2.81,332.36,508.38
187.4,2,2.81,322.58,508.38
187.6,1.99,2.81,342.13,507.2
187.8,2,2.81,332.36,508.38
188,2,2.81,322.58,508.38
188.2,2,2.81,332.36,508.38
188.4,2,2.81,322.58,508.38
188.6,2,2.81,322.58,508.38
188.8,1.99,2.81,322.58,507.2
189,2,2.81,303.03,508.38
189.2,1.99,2.81,332.36,507.2
189.4,2,2.81,332.36,508.38
189.6,2,2.81,342.13,508.38
189.8,2,2.81,322.58,508.38
190,2,2.81,332.36,508.38
190.2,2,2.81,351.91,508.38
190.4,1.99,2.81,361.68,507.2
190.6,2,2.81,332.36,508.38
190.8,2,2.81,351.91,508.38
191,2,2.81,322.58,508.38
191.2,2,2.81,322.58,508.38
191.4,1.99,2.81,332.36,507.2
191.6,1.99,2.81,332.36,507.2
191.8,1.99,2.81,342.13,507.2
192,2,2.81,342.13,508.38
192.2,2,2.81,342.13,508.38
192.4,2,2.81,332.36,508.38
192.6,2,2.81,332.36,508.38
192.8,1.99,2.81,351.91,507.2
193,2,2.81,332.36,508.38
193.2,2,2.7,322.58,518.45
193.4,2,2.7,332.36,518.45
193.6,2,2.7,342.13,518.45
193.8,2,2.7,332.36,518.45
194,1.99,2.7,332.36,517.24
194.2,1.99,2.7,322.58,517.24
194.4,1.99,2.7,332.36,517.24
194.6,1.98,2.7,332.36,516.03
194.8,1.99,2.7,332.36,517.24
195,1.99,2.7,332.36,517.24
195.2,2,2.7,322.58,518.45
195.4,1.99,2.7,312.81,517.24
195.6,2,2.7,312.81,518.45
195.8,1.99,2.7,332.36,517.24
196,2,2.7,322.58,518.45
196.2,1.99,2.7,332.36,517.24
196.4,1.99,2.7,332.36,517.24
196.6,2,2.7,342.13,518.45
196.8,1.99,2.7,332.36,517.24
197,2,2.7,342.13,518.45
197.2,1.99,2.7,332.36,517.24
197.4,1.99,2.7,312.81,517.24
197.6,1.98,2.7,322.58,516.03
197.8,1.99,2.7,332.36,517.24
198,2,2.7,332.36,518.45
198.2,2.01,2.7,322.58,519.65
198.4,2,2.7,332.36,518.45
198.6,2,2.7,312.81,518.45
198.8,2,2.7,322.58,518.45
199,2,2.7,332.36,518.45
199.2,1.99,2.7,342.13,517.24
199.4,1.99,2.7,342.13,517.24
199.6,2,2.7,342.13,518.45
199.8,2,2.7,342.13,518.45
200,2,2.59,342.13,529.14
200.2,2,2.59,322.58,529.14
200.4,1.99,2.59,332.36,527.91
200.6,1.99,2.59,342.13,527.91
200.8,1.99,2.59,342.13,527.91
201,2.01,2.59,342.13,530.37
201.2,2,2.59,351.91,529.14
201.4,2.01,2.59,312.81,530.37
201.6,2,2.59,342.13,529.14
201.8,1.99,2.59,322.58,527.91
202,1.99,2.59,351.91,527.91
202.2,2,2.59,322.58,529.14
202.4,2,2.59,322.58,529.14
202.6,2,2.59,312.81,529.14
202.8,2,2.59,312.81,529.14
203,1.99,2.59,303.03,527.91
203.2,1.99,2.59,322.58,527.91
203.4,1.99,2.59,322.58,527.91
203.6,2,2.59,322.58,529.14
203.8,1.99,2.59,342.13,527.91
204,1.99,2.59,342.13,527.91
204.2,2,2.59,342.13,529.14
204.4,2,2.59,342.13,529.14
204.6,1.99,2.59,361.68,527.91
204.8,1.99,2.59,361.68,527.91
205,2,2.59,351.91,529.14
205.2,2,2.59,351.91,529.14
205.4,2,2.59,342.13,529.14
205.6,2,2.59,342.13,529.14
205.8,1.99,2.59,351.91,527.91
206,1.99,2.59,351.91,527.91
206.2,2,2.59,351.91,529.14
206.4,2,2.59,351.91,529.14
206.6,2,2.59,361.68,529.14
206.8,2,2.49,342.13,540.52
207,1.99,2.49,342.13,539.26
207.2,2.01,2.49,351.91,541.78
207.4,1.99,2.49,351.91,539.26
207.6,2,2.49,332.36,540.52
207.8,1.99,2.49,332.36,539.26
208,1.99,2.49,322.58,539.26
208.2,2.01,2.49,342.13,541.78
208.4,2,2.49,332.36,540.52
208.6,2,2.49,322.58,540.52
208.8,1.99,2.49,342.13,539.26
209,1.99,2.49,342.13,539.26
209.2,1.99,2.49,351.91,539.26
209.4,2,2.49,351.91,540.52
209.6,2,2.49,351.91,540.52
209.8,2,2.49,351.91,540.52
210,2,2.49,342.13,540.52
210.2,2,2.49,332.36,540.52
210.4,2,2.49,342.13,540.52
210.6,1.99,2.49,351.91,539.26
210.8,1.99,2.49,351.91,539.26
211,2,2.49,342.13,540.52
211.2,2,2.49,342.13,540.52
211.4,2,2.49,342.13,540.52
211.6,2,2.49,351.91,540.52
211.8,2,2.49,342.13,540.52
212,1.99,2.49,371.46,539.26
212.2,2,2.49,371.46,540.52
212.4,2,2.49,361.68,540.52
212.6,2,2.49,361.68,540.52
212.8,2,2.49,351.91,540.52
213,2,2.49,351.91,540.52
213.2,2,2.49,351.91,540.52
213.4,1.99,2.49,351.91,539.26
213.6,1.99,2.49,371.46,539.26
213.8,2,2.49,381.23,540.52
214,2,2.49,371.46,540.52
214.2,2,2.49,381.23,540.52
214.4,2,2.49,381.23,540.52
214.6,2,2.49,361.68,540.52
214.8,1.99,2.49,371.46,539.26
215,1.99,2.49,371.46,539.26
215.2,1.99,2.49,361.68,539.26
215.4,2,2.49,361.68,540.52
215.6,2,2.49,351.91,540.52
215.8,2,2.49,351.91,540.52
216,2,2.49,351.91,540.52
216.2,1.99,2.49,351.91,539.26
216.4,2,2.38,361.68,552.67
216.6,2,2.38,361.68,552.67
216.8,2,2.38,361.68,552.67
217,2,2.38,351.91,552.67
217.2,1.99,2.38,361.68,551.38
217.4,1.99,2.38,371.46,551.38
217.6,1.99,2.38,361.68,551.38
217.8,2,2.38,361.68,552.67
218,1.99,2.38,361.68,551.38
218.2,2,2.38,342.13,552.67
218.4,1.99,2.38,342.13,551.38
218.6,2,2.38,342.13,552.67
218.8,1.99,2.38,371.46,551.38
219,2,2.38,371.46,552.67
219.2,2,2.38,361.68,552.67
219.4,2,2.38,351.91,552.67
219.6,2,2.38,351.91,552.67
219.8,1.99,2.38,361.68,551.38
220,2,2.38,381.23,552.67
220.2,2,2.38,371.46,552.67
220.4,2.01,2.38,361.68,553.95
220.6,2,2.38,351.91,552.67
220.8,2,2.38,361.68,552.67
221,1.99,2.38,361.68,551.38
221.2,1.99,2.38,381.23,551.38
221.4,2.01,2.38,371.46,553.95
221.6,2,2.38,371.46,552.67
221.8,2,2.38,371.46,552.67
222,2,2.38,361.68,552.67
222.2,1.98,2.38,381.23,550.09
222.4,1.99,2.38,371.46,551.38
222.6,2,2.38,361.68,552.67
222.8,2,2.38,371.46,552.67
223,2,2.38,361.68,552.67
223.2,2,2.38,371.46,552.67
223.4,2,2.38,381.23,552.67
223.6,1.98,2.38,381.23,550.09
223.8,1.99,2.38,381.23,551.38
224,2,2.38,361.68,552.67
224.2,2,2.38,361.68,552.67
224.4,1.99,2.38,371.46,551.38
224.6,1.99,2.38,371.46,551.38
224.8,1.99,2.38,381.23,551.38
225,1.99,2.38,381.23,551.38
225.2,2,2.38,361.68,552.67
225.4,2,2.38,361.68,552.67
225.6,2,2.38,351.91,552.67
225.8,2,2.38,342.13,552.67
226,2,2.38,351.91,552.67
226.2,1.99,2.38,371.46,551.38
226.4,1.99,2.38,371.46,551.38
226.6,2,2.38,361.68,552.67
226.8,2,2.38,361.68,552.67
227,2,2.38,381.23,552.67
227.2,1.99,2.38,371.46,551.38
227.4,1.99,2.38,400.78,551.38
227.6,1.99,2.38,381.23,551.38
227.8,2,2.38,371.46,552.67
228,2,2.38,381.23,552.67
228.2,2,2.38,371.46,552.67
228.4,2,2.38,371.46,552.67
228.6,2,2.38,381.23,552.67
228.8,1.99,2.38,361.68,551.38
229,2.01,2.38,361.68,553.95
229.2,2,2.38,361.68,552.67
229.4,1.99,2.38,342.13,551.38
229.6,2,2.38,351.91,552.67
229.8,1.99,2.38,361.68,551.38
230,1.98,2.38,371.46,550.09
230.2,1.99,2.38,361.68,551.38
230.4,1.99,2.38,351.91,551.38
230.6,2,2.38,351.91,552.67
230.8,2,2.38,361.68,552.67
231,1.99,2.38,371.46,551.38
231.2,2,2.38,371.46,552.67
231.4,1.99,2.38,381.23,551.38
231.6,1.99,2.38,381.23,551.38
231.8,2,2.38,381.23,552.67
232,2,2.38,381.23,552.67
232.2,2,2.38,391.01,552.67
232.4,1.99,2.38,381.23,551.38
232.6,1.99,2.38,381.23,551.38
232.8,1.99,2.38,371.46,551.38
233,2,2.38,371.46,552.67
233.2,2,2.38,361.68,552.67
233.4,2,2.38,351.91,552.67
233.6,1.99,2.38,351.91,551.38
233.8,2.01,2.38,361.68,553.95
234,2,2.38,351.91,552.67
234.2,1.99,2.38,381.23,551.38
234.4,2,2.38,391.01,552.67
234.6,2,2.38,371.46,552.67
234.8,2,2.38,381.23,552.67
235,2,2.38,400.78,552.67
235.2,1.99,2.38,391.01,551.38
235.4,1.99,2.38,391.01,551.38
235.6,1.99,2.38,400.78,551.38
235.8,2,2.38,410.56,552.67
236,2,2.38,400.78,552.67
236.2,2,2.38,391.01,552.67
236.4,2,2.38,400.78,552.67
236.6,1.99,2.38,391.01,551.38
236.8,1.99,2.38,400.78,551.38
237,2,2.38,391.01,552.67
237.2,2,2.38,400.78,552.67
237.4,1.99,2.38,381.23,551.38
237.6,1.99,2.38,400.78,551.38
237.8,2,2.38,381.23,552.67
238,1.99,2.38,381.23,551.38
238.2,2,2.38,371.46,552.67
238.4,2,2.38,381.23,552.67
238.6,2,2.38,391.01,552.67
238.8,2,2.38,400.78,552.67
239,2,2.38,400.78,552.67
239.2,2,2.38,381.23,552.67
239.4,2,2.38,400.78,552.67
239.6,2,2.38,391.01,552.67
239.8,1.99,2.38,420.33,551.38
240,2,2.38,420.33,552.67
240.2,2.01,2.38,410.56,553.95
240.4,2,2.38,400.78,552.67
240.6,1.99,2.38,400.78,551.38
240.8,2,2.38,410.56,552.67
241,1.99,2.38,420.33,551.38
241.2,1.99,2.38,420.33,551.38
241.4,2,2.38,420.33,552.67
241.6,1.99,2.38,410.56,551.38
241.8,2,2.38,391.01,552.67
242,2,2.38,410.56,552.67
242.2,1.99,2.38,420.33,551.38
242.4,2.01,2.38,420.33,553.95
242.6,2,2.38,410.56,552.67
242.8,2,2.38,410.56,552.67
243,2,2.38,410.56,552.67
243.2,2,2.38,410.56,552.67
243.4,1.99,2.38,410.56,551.38
243.6,1.99,2.38,430.11,551.38
243.8,2,2.38,410.56,552.67
244,2,2.38,410.56,552.67
244.2,1.99,2.38,420.33,551.38
244.4,1.99,2.38,410.56,551.38
244.6,2,2.38,420.33,552.67
244.8,1.99,2.38,420.33,551.38
245,2,2.38,410.56,552.67
245.2,2,2.38,410.56,552.67
245.4,1.99,2.38,410.56,551.38
245.6,2,2.38,410.56,552.67
245.8,2,2.38,391.01,552.67
246,2,2.38,391.01,552.67
246.2,2,2.38,381.23,552.67
246.4,1.99,2.38,400.78,551.38
246.6,1.99,2.38,400.78,551.38
246.8,1.99,2.38,391.01,551.38
247,2.01,2.38,391.01,553.95
247.2,2,2.38,371.46,552.67
247.4,2,2.38,371.46,552.67
247.6,2,2.38,381.23,552.67
247.8,1.99,2.38,391.01,551.38
248,1.99,2.38,400.78,551.38
248.2,2,2.38,400.78,552.67
248.4,2,2.38,410.56,552.67
248.6,2,2.38,391.01,552.67
248.8,2,2.38,410.56,552.67
249,1.99,2.38,410.56,551.38
249.2,2,2.38,410.56,552.67
249.4,2,2.38,400.78,552.67
249.6,2,2.38,391.01,552.67
249.8,2.01,2.38,391.01,553.95
250,2,2.38,381.23,552.67
250.2,2,2.38,410.56,552.67
250.4,2,2.38,400.78,552.67
250.6,2,2.38,400.78,552.67
250.8,2,2.38,400.78,552.67
251,1.99,2.38,410.56,551.38
251.2,1.99,2.38,391.01,551.38
251.4,1.99,2.38,420.33,551.38
251.6,2,2.38,400.78,552.67
251.8,2,2.38,400.78,552.67
252,2,2.38,410.56,552.67
252.2,1.99,2.38,430.11,551.38
252.4,2,2.38,420.33,552.67
252.6,1.99,2.49,430.11,539.26
252.8,2,2.49,420.33,540.52
253,2,2.49,400.78,540.52
253.2,2,2.49,420.33,540.52
253.4,2,2.49,430.11,540.52
253.6,2,2.49,439.88,540.52
253.8,1.99,2.49,430.11,539.26
254,1.99,2.49,439.88,539.26
254.2,2,2.49,420.33,540.52
254.4,2,2.49,430.11,540.52
254.6,2,2.49,410.56,540.52
254.8,1.99,2.49,430.11,539.26
255,2,2.49,420.33,540.52
255.2,2,2.49,420.33,540.52
255.4,1.99,2.49,439.88,539.26
255.6,2,2.49,420.33,540.52
255.8,2,2.49,430.11,540.52
256,2,2.49,430.11,540.52
256.2,2,2.49,439.88,540.52
256.4,2,2.49,430.11,540.52
256.6,1.99,2.49,439.88,539.26
256.8,1.99,2.49,430.11,539.26
257,2,2.49,430.11,540.52
257.2,2,2.49,430.11,540.52
257.4,1.99,2.49,449.66,539.26
257.6,2,2.49,439.88,540.52
257.8,1.99,2.49,430.11,539.26
258,1.99,2.49,420.33,539.26
258.2,2,2.49,439.88,540.52
258.4,2,2.49,439.88,540.52
258.6,2,2.49,439.88,540.52
258.8,1.99,2.49,449.66,539.26
259,1.99,2.49,449.66,539.26
259.2,2,2.49,439.88,540.52
259.4,1.99,2.49,439.88,539.26
259.6,2,2.49,439.88,540.52
259.8,2,2.49,430.11,540.52
260,1.99,2.49,449.66,539.26
260.2,2,2.49,430.11,540.52
260.4,2,2.49,430.11,540.52
260.6,1.99,2.49,449.66,539.26
260.8,2,2.49,439.88,540.52
261,2,2.59,420.33,529.14
261.2,1.99,2.59,430.11,527.91
261.4,1.99,2.59,430.11,527.91
261.6,1.99,2.59,430.11,527.91
261.8,1.99,2.59,430.11,527.91
262,1.99,2.59,430.11,527.91
262.2,2,2.59,430.11,529.14
262.4,2,2.59,439.88,529.14
262.6,2,2.59,420.33,529.14
262.8,2,2.59,439.88,529.14
263,2,2.59,449.66,529.14
263.2,2,2.59,439.88,529.14
263.4,2,2.59,420.33,529.14
263.6,1.99,2.59,439.88,527.91
263.8,1.99,2.59,449.66,527.91
264,1.99,2.59,430.11,527.91
264.2,1.99,2.59,449.66,527.91
264.4,2.01,2.59,430.11,530.37
264.6,2,2.59,420.33,529.14
264.8,2,2.59,449.66,529.14
265,2,2.59,439.88,529.14
265.2,1.99,2.59,449.66,527.91
265.4,2,2.59,439.88,529.14
265.6,2,2.59,439.88,529.14
265.8,2,2.59,430.11,529.14
266,1.99,2.59,449.66,527.91
266.2,2,2.59,449.66,529.14
266.4,2,2.59,449.66,529.14
266.6,2.01,2.59,430.11,530.37
266.8,2,2.7,439.88,518.45
267,2,2.7,430.11,518.45
267.2,1.99,2.7,430.11,517.24
267.4,1.99,2.7,439.88,517.24
267.6,1.99,2.7,459.43,517.24
267.8,2,2.7,449.66,518.45
268,2,2.7,449.66,518.45
268.2,1.99,2.7,449.66,517.24
268.4,2,2.7,430.11,518.45
268.6,1.99,2.7,449.66,517.24
268.8,2,2.7,459.43,518.45
269,2,2.7,459.43,518.45
269.2,2,2.7,439.88,518.45
269.4,2,2.7,469.21,518.45
269.6,2,2.7,449.66,518.45
269.8,2,2.7,449.66,518.45
270,1.99,2.7,449.66,517.24
270.2,2,2.7,459.43,518.45
270.4,2,2.7,459.43,518.45
270.6,2,2.7,469.21,518.45
270.8,2,2.7,478.98,518.45
271,1.98,2.7,459.43,516.03
271.2,1.99,2.7,469.21,517.24
271.4,2,2.7,459.43,518.45
271.6,2,2.7,459.43,518.45
271.8,2,2.7,439.88,518.45
272,1.99,2.7,449.66,517.24
272.2,1.99,2.81,439.88,507.2
272.4,2,2.81,430.11,508.38
272.6,1.99,2.81,430.11,507.2
272.8,2,2.81,439.88,508.38
273,2,2.81,420.33,508.38
273.2,2,2.81,439.88,508.38
273.4,2,2.81,430.11,508.38
273.6,1.99,2.81,430.11,507.2
273.8,1.99,2.81,430.11,507.2
274,2,2.81,410.56,508.38
274.2,2,2.81,420.33,508.38
274.4,2,2.81,430.11,508.38
274.6,1.99,2.81,459.43,507.2
274.8,2,2.81,449.66,508.38
275,1.99,2.81,449.66,507.2
275.2,2,2.81,459.43,508.38
275.4,1.99,2.81,449.66,507.2
275.6,2,2.81,430.11,508.38
275.8,1.99,2.81,449.66,507.2
276,2,2.81,449.66,508.38
276.2,1.99,2.81,449.66,507.2
276.4,2,2.81,439.88,508.38
276.6,2,2.81,430.11,508.38
276.8,2,2.81,420.33,508.38
277,1.99,2.81,430.11,507.2
277.2,1.99,2.92,439.88,497.72
277.4,2,2.92,420.33,498.88
277.6,2,2.92,430.11,498.88
277.8,2,2.92,420.33,498.88
278,1.99,2.92,420.33,497.72
278.2,1.99,2.92,439.88,497.72
278.4,2,2.92,439.88,498.88
278.6,1.99,2.92,449.66,497.72
278.8,2.01,2.92,449.66,500.04
279,2,2.92,439.88,498.88
279.2,2,2.92,439.88,498.88
279.4,1.99,2.92,459.43,497.72
279.6,1.99,2.92,459.43,497.72
279.8,2,2.92,449.66,498.88
280,2,2.92,449.66,498.88
280.2,2,2.92,420.33,498.88
280.4,2,2.92,420.33,498.88
280.6,1.99,2.92,439.88,497.72
280.8,2,2.92,420.33,498.88
281,1.99,2.92,410.56,497.72
281.2,2,2.92,430.11,498.88
281.4,2,2.92,430.11,498.88
281.6,2,2.92,449.66,498.88
281.8,1.99,2.92,459.43,497.72
282,2,2.92,459.43,498.88
282.2,2,2.92,439.88,498.88
282.4,2,2.92,459.43,498.88
282.6,1.99,2.92,449.66,497.72
282.8,2,2.92,449.66,498.88
283,1.99,3.03,449.66,488.75
283.2,1.99,3.03,459.43,488.75
283.4,2.01,3.03,449.66,491.03
283.6,2,3.03,430.11,489.89
283.8,2,3.03,439.88,489.89
284,2.01,3.03,439.88,491.03
284.2,2.01,3.03,439.88,491.03
284.4,1.99,3.03,459.43,488.75
284.6,2,3.03,449.66,489.89
284.8,2,3.03,449.66,489.89
285,2,3.03,439.88,489.89
285.2,1.99,3.03,449.66,488.75
285.4,2,3.03,449.66,489.89
285.6,2,3.03,439.88,489.89
285.8,2,3.03,439.88,489.89
286,2,3.03,430.11,489.89
286.2,2,3.03,430.11,489.89
286.4,1.99,3.03,439.88,488.75
286.6,1.99,3.03,449.66,488.75
286.8,2,3.03,439.88,489.89
287,2,3.03,430.11,489.89
287.2,2,3.03,420.33,489.89
287.4,2,3.03,430.11,489.89
287.6,1.99,3.03,439.88,488.75
287.8,1.99,3.03,430.11,488.75
288,2,3.03,430.11,489.89
288.2,2,3.03,420.33,489.89
288.4,2,3.14,439.88,481.37
288.6,2,3.14,430.11,481.37
288.8,2,3.14,439.88,481.37
289,1.99,3.14,449.66,480.25
289.2,2,3.14,439.88,481.37
289.4,2,3.14,449.66,481.37
289.6,2,3.14,439.88,481.37
289.8,2,3.14,430.11,481.37
290,1.99,3.14,439.88,480.25
290.2,1.99,3.14,449.66,480.25
290.4,1.99,3.14,459.43,480.25
290.6,1.99,3.14,439.88,480.25
290.8,2,3.14,449.66,481.37
291,2,3.14,439.88,481.37
291.2,2,3.14,430.11,481.37
291.4,2,3.14,439.88,481.37
291.6,1.99,3.14,449.66,480.25
291.8,1.99,3.14,449.66,480.25
292,2,3.14,449.66,481.37
292.2,2,3.14,439.88,481.37
292.4,2,3.14,439.88,481.37
292.6,2,3.14,420.33,481.37
292.8,1.99,3.14,439.88,480.25
293,1.99,3.14,449.66,480.25
293.2,1.99,3.14,439.88,480.25
293.4,2,3.14,439.88,481.37
293.6,1.99,3.14,439.88,480.25
293.8,2,3.14,420.33,481.37
294,1.99,3.24,430.11,472.17
294.2,2,3.24,430.11,473.28
294.4,1.99,3.24,439.88,472.17
294.6,2,3.24,439.88,473.28
294.8,1.99,3.24,449.66,472.17
295,2,3.24,420.33,473.28
295.2,2,3.24,420.33,473.28
295.4,1.99,3.24,449.66,472.17
295.6,1.99,3.24,439.88,472.17
295.8,2,3.24,439.88,473.28
296,2,3.24,449.66,473.28
296.2,2,3.24,449.66,473.28
296.4,2,3.24,439.88,473.28
296.6,1.99,3.24,469.21,472.17
296.8,1.98,3.24,449.66,471.07
297,1.99,3.24,449.66,472.17
297.2,2.01,3.24,439.88,474.38
297.4,2,3.24,430.11,473.28
297.6,2,3.24,420.33,473.28
297.8,2,3.24,430.11,473.28
298,2,3.24,449.66,473.28
298.2,2,3.24,439.88,473.28
298.4,1.99,3.24,439.88,472.17
