Repository: litresperminute/IMPACT-Lab-Thermal-Draw-Tower-Controller

File: Thermal Draw Trials/PETG/CLEAR PETG 160C DR50.txt (part 1 of 6)
=~=~=~=~=~=~=~=~=~=~=~= PuTTY log 2025.05.08 16:54:19 =~=~=~=~=~=~=~=~=~=~=~=					
"time, Feed (mm/min), Wind (m/min), diameter (um), predicted diameter (um)"			AM Clear PETG		Stock Clear PETG
3.2	2	4.86	293.26	386.43	371.46
3.4	2	4.86	283.48	386.43	361.68
3.6	2	4.86	293.26	386.43	361.68
3.8	2	4.86	312.81	386.43	351.91
4	2	4.86	303.03	386.43	332.36
4.2	1.99	4.86	303.03	385.53	342.13
4.4	2	4.86	303.03	386.43	351.91
4.6	2.01	4.86	303.03	387.33	332.36
4.8	2	4.86	312.81	386.43	361.68
5	1.99	4.86	332.36	385.53	381.23
5.2	1.99	4.86	322.58	385.53	381.23
5.4	2	4.86	312.81	386.43	381.23
5.6	2	4.86	332.36	386.43	400.78
5.8	2	4.86	303.03	386.43	430.11
6	2	4.86	303.03	386.43	449.66
6.2	1.99	4.86	322.58	385.53	459.43
6.4	2	4.76	332.36	390.8	459.43
6.6	2	4.76	312.81	390.8	449.66
6.8	2	4.76	332.36	390.8	449.66
7	2	4.76	303.03	390.8	478.98
7.2	1.99	4.76	293.26	389.89	459.43
7.4	2	4.76	263.93	390.8	469.21
7.6	2	4.76	224.83	390.8	459.43
7.8	1.99	4.76	244.38	389.89	449.66
8	2	4.76	234.6	390.8	459.43
8.2	1.99	4.76	234.6	389.89	449.66
8.4	2	4.76	234.6	390.8	478.98
8.6	2.01	4.76	215.05	391.7	459.43
8.8	2	4.76	224.83	390.8	449.66
9	2	4.76	215.05	390.8	439.88
9.2	2	4.76	175.95	390.8	410.56
9.4	2	4.76	185.73	390.8	400.78
9.6	1.99	4.65	185.73	394.39	391.01
9.8	2	4.65	166.18	395.31	391.01
10	1.99	4.65	175.95	394.39	391.01
10.2	2	4.65	185.73	395.31	371.46
10.4	2.01	4.65	166.18	396.23	381.23
10.6	1.99	4.65	166.18	394.39	351.91
10.8	2	4.65	175.95	395.31	351.91
11	2	4.65	185.73	395.31	351.91
11.2	1.99	4.65	185.73	394.39	361.68
11.4	1.99	4.65	166.18	394.39	351.91
11.6	1.99	4.65	175.95	394.39	351.91
11.8	2	4.65	166.18	395.31	351.91
12	2	4.54	175.95	399.99	351.91
12.2	1.99	4.54	175.95	399.06	342.13
12.4	1.99	4.54	156.4	399.06	342.13
12.6	2	4.54	185.73	399.99	332.36
12.8	2	4.54	175.95	399.99	332.36
13	2.01	4.54	166.18	400.92	351.91
13.2	2	4.54	175.95	399.99	361.68
13.4	2	4.54	175.95	399.99	361.68
13.6	1.99	4.54	185.73	399.06	361.68
13.8	1.99	4.54	195.5	399.06	351.91
14	2	4.43	195.5	404.84	361.68
14.2	2	4.43	205.28	404.84	351.91
14.4	2	4.43	205.28	404.84	351.91
14.6	2	4.43	195.5	404.84	371.46
14.8	2	4.43	205.28	404.84	381.23
15	2	4.43	175.95	404.84	391.01
15.2	2	4.43	195.5	404.84	391.01
15.4	2	4.43	195.5	404.84	381.23
15.6	2	4.43	156.4	404.84	391.01
15.8	2	4.32	195.5	409.87	400.78
16	1.99	4.32	195.5	408.92	410.56
16.2	2	4.32	195.5	409.87	400.78
16.4	1.99	4.32	224.83	408.92	371.46
16.6	2	4.32	224.83	409.87	361.68
16.8	2	4.32	195.5	409.87	361.68
17	2	4.32	195.5	409.87	351.91
17.2	2.01	4.32	185.73	410.82	361.68
17.4	2	4.22	195.5	415.09	361.68
17.6	2	4.22	195.5	415.09	361.68
17.8	2	4.22	215.05	415.09	351.91
18	1.99	4.22	224.83	414.12	332.36
18.2	2	4.22	195.5	415.09	342.13
18.4	2	4.22	195.5	415.09	342.13
18.6	2	4.22	224.83	415.09	342.13
18.8	2.01	4.22	234.6	416.06	361.68
19	2	4.22	273.7	415.09	361.68
19.2	2	4.11	244.38	420.52	361.68
19.4	1.99	4.11	215.05	419.54	351.91
19.6	1.99	4.11	224.83	419.54	342.13
19.8	2.01	4.11	215.05	421.49	342.13
20	2.01	4.11	215.05	421.49	371.46
20.2	2	4.11	205.28	420.52	371.46
20.4	2.01	4.11	195.5	421.49	361.68
20.6	2	4.11	185.73	420.52	361.68
20.8	2	4.11	195.5	420.52	351.91
21	2	4	215.05	426.16	351.91
21.2	2	4	195.5	426.16	351.91
21.4	2	4	195.5	426.16	361.68
21.6	1.99	4	224.83	425.17	381.23
21.8	2	4	215.05	426.16	400.78
22	2	4	205.28	426.16	400.78
22.2	2	4	205.28	426.16	391.01
22.4	2.01	4	205.28	427.15	391.01
22.6	1.99	4	224.83	425.17	391.01
22.8	2	4	215.05	426.16	381.23
23	2	3.89	234.6	432.04	361.68
23.2	1.99	3.89	254.15	431.03	361.68
23.4	1.99	3.89	224.83	431.03	332.36
23.6	1.99	3.89	244.38	431.03	342.13
23.8	2	3.89	234.6	432.04	361.68
24	2	3.89	254.15	432.04	361.68
24.2	1.99	3.89	273.7	431.03	361.68
24.4	2	3.89	224.83	432.04	371.46
24.6	2	3.89	215.05	432.04	361.68
24.8	1.99	3.89	224.83	431.03	351.91
25	2	3.78	234.6	438.17	351.91
25.2	2.01	3.78	215.05	439.19	351.91
25.4	2.01	3.78	215.05	439.19	351.91
25.6	2.01	3.78	215.05	439.19	351.91
25.8	1.99	3.78	224.83	437.15	342.13
26	2	3.78	234.6	438.17	351.91
26.2	2	3.78	224.83	438.17	332.36
26.4	1.99	3.78	234.6	437.15	342.13
26.6	2	3.78	234.6	438.17	342.13
26.8	2	3.78	244.38	438.17	351.91
27	1.99	3.68	244.38	443.53	332.36
27.2	1.99	3.68	273.7	443.53	371.46
27.4	2	3.68	263.93	444.57	371.46
27.6	1.99	3.68	263.93	443.53	381.23
27.8	2	3.68	244.38	444.57	361.68
28	1.99	3.68	263.93	443.53	371.46
28.2	2	3.68	234.6	444.57	371.46
28.4	2.01	3.68	205.28	445.6	361.68
28.6	1.99	3.68	205.28	443.53	361.68
28.8	2	3.68	205.28	444.57	361.68
29	2	3.68	205.28	444.57	351.91
29.2	2	3.57	215.05	451.25	332.36
29.4	2	3.57	215.05	451.25	332.36
29.6	2	3.57	195.5	451.25	332.36
29.8	2	3.57	195.5	451.25	332.36
30	2	3.57	215.05	451.25	342.13
30.2	2.01	3.57	205.28	452.3	361.68
30.4	2	3.57	195.5	451.25	351.91
30.6	2	3.57	215.05	451.25	342.13
30.8	1.99	3.57	215.05	450.2	351.91
31	2	3.57	205.28	451.25	332.36
31.2	2	3.57	205.28	451.25	332.36
31.4	2	3.46	205.28	458.25	351.91
31.6	2	3.46	224.83	458.25	342.13
31.8	2	3.46	224.83	458.25	342.13
32	2	3.46	215.05	458.25	332.36
32.2	2	3.46	205.28	458.25	342.13
32.4	2	3.46	205.28	458.25	351.91
32.6	2	3.46	224.83	458.25	371.46
32.8	1.99	3.46	224.83	457.18	371.46
33	1.99	3.46	224.83	457.18	361.68
33.2	2	3.46	205.28	458.25	351.91
33.4	1.99	3.35	224.83	464.5	371.46
33.6	2	3.35	215.05	465.58	351.91
33.8	2	3.35	205.28	465.58	381.23
34	1.99	3.35	215.05	464.5	381.23
34.2	2	3.35	215.05	465.58	381.23
34.4	2.01	3.35	224.83	466.66	371.46
34.6	1.99	3.35	234.6	464.5	351.91
34.8	2	3.35	224.83	465.58	342.13
35	1.98	3.35	293.26	463.41	342.13
35.2	2	3.35	312.81	465.58	342.13
35.4	2	3.35	322.58	465.58	342.13
35.6	1.99	3.24	303.03	472.17	351.91
35.8	2	3.24	273.7	473.28	332.36
36	2	3.24	263.93	473.28	351.91
36.2	2	3.24	273.7	473.28	342.13
36.4	2	3.24	273.7	473.28	342.13
36.6	2	3.24	273.7	473.28	361.68
36.8	2	3.24	273.7	473.28	351.91
37	2	3.24	283.48	473.28	342.13
37.2	2	3.24	283.48	473.28	342.13
37.4	1.99	3.24	254.15	472.17	342.13
37.6	2	3.24	263.93	473.28	332.36
37.8	2	3.14	263.93	481.37	351.91
38	2.01	3.14	273.7	482.49	351.91
38.2	2	3.14	283.48	481.37	332.36
38.4	2	3.14	283.48	481.37	351.91
38.6	2	3.14	303.03	481.37	361.68
38.8	2	3.14	273.7	481.37	361.68
39	2	3.14	263.93	481.37	351.91
39.2	1.99	3.14	263.93	480.25	371.46
39.4	1.99	3.14	244.38	480.25	381.23
39.6	2	3.14	254.15	481.37	381.23
39.8	1.99	3.14	263.93	480.25	371.46
40	2	3.14	234.6	481.37	361.68
40.2	2	3.14	263.93	481.37	332.36
40.4	1.99	3.03	263.93	488.75	322.58
40.6	2	3.03	273.7	489.89	322.58
40.8	1.99	3.03	254.15	488.75	342.13
41	2	3.03	234.6	489.89	342.13
41.2	2	3.03	263.93	489.89	342.13
41.4	1.98	3.03	263.93	487.6	332.36
41.6	2	3.03	254.15	489.89	342.13
41.8	2	3.03	273.7	489.89	332.36
42	2	3.03	273.7	489.89	351.91
42.2	2	3.03	303.03	489.89	361.68
42.4	2	3.03	303.03	489.89	342.13
42.6	2	3.03	263.93	489.89	361.68
42.8	2	3.03	254.15	489.89	332.36
43	1.99	3.03	244.38	488.75	332.36
43.2	2	3.03	215.05	489.89	332.36
43.4	1.99	2.92	244.38	497.72	312.81
43.6	2	2.92	215.05	498.88	332.36
43.8	2	2.92	224.83	498.88	322.58
44	1.99	2.92	254.15	497.72	312.81
44.2	2	2.92	254.15	498.88	332.36
44.4	2	2.92	234.6	498.88	322.58
44.6	2	2.92	254.15	498.88	342.13
44.8	2.01	2.92	254.15	500.04	322.58
45	1.99	2.92	263.93	497.72	342.13
45.2	2	2.92	254.15	498.88	351.91
45.4	2	2.92	273.7	498.88	342.13
45.6	1.99	2.92	303.03	497.72	332.36
45.8	2	2.92	293.26	498.88	332.36
46	2	2.92	283.48	498.88	342.13
46.2	1.99	2.81	303.03	507.2	351.91
46.4	2	2.81	283.48	508.38	351.91
46.6	2.01	2.81	312.81	509.56	351.91
46.8	2	2.81	312.81	508.38	332.36
47	2	2.81	283.48	508.38	332.36
47.2	1.99	2.81	293.26	507.2	332.36
47.4	2	2.81	263.93	508.38	322.58
47.6	1.99	2.81	273.7	507.2	342.13
47.8	1.99	2.81	283.48	507.2	322.58
48	2.01	2.81	263.93	509.56	351.91
48.2	2	2.81	273.7	508.38	342.13
48.4	1.99	2.81	273.7	507.2	371.46
48.6	2	2.81	263.93	508.38	361.68
48.8	1.99	2.81	273.7	507.2	351.91
49	1.99	2.7	254.15	517.24	351.91
49.2	1.99	2.7	273.7	517.24	351.91
49.4	2	2.7	263.93	518.45	342.13
49.6	2	2.7	234.6	518.45	322.58
49.8	1.99	2.7	263.93	517.24	322.58
50	2	2.7	244.38	518.45	312.81
50.2	2	2.7	244.38	518.45	342.13
50.4	1.99	2.7	273.7	517.24	332.36
50.6	2	2.7	283.48	518.45	312.81
50.8	2.01	2.7	273.7	519.65	322.58
51	2.01	2.7	273.7	519.65	322.58
51.2	2	2.7	283.48	518.45	312.81
51.4	1.99	2.7	303.03	517.24	312.81
51.6	2.01	2.7	303.03	519.65	312.81
51.8	2	2.7	312.81	518.45	332.36
52	1.99	2.59	312.81	527.91	332.36
52.2	2	2.59	303.03	529.14	322.58
52.4	2	2.59	303.03	529.14	312.81
52.6	2	2.59	312.81	529.14	312.81
52.8	2	2.59	283.48	529.14	322.58
53	2	2.59	303.03	529.14	312.81
53.2	2	2.59	273.7	529.14	312.81
53.4	2	2.59	273.7	529.14	303.03
53.6	1.99	2.59	273.7	527.91	303.03
53.8	1.99	2.59	254.15	527.91	303.03
54	1.99	2.59	263.93	527.91	303.03
54.2	1.98	2.59	283.48	526.67	293.26
54.4	2	2.59	273.7	529.14	312.81
54.6	1.99	2.59	293.26	527.91	322.58
54.8	2	2.59	283.48	529.14	342.13
55	2.01	2.59	283.48	530.37	332.36
55.2	2.01	2.59	283.48	530.37	332.36
55.4	1.99	2.49	263.93	539.26	342.13
55.6	1.99	2.49	273.7	539.26	342.13
55.8	1.99	2.49	273.7	539.26	312.81
56	2.01	2.49	234.6	541.78	322.58
56.2	2	2.49	273.7	540.52	332.36
56.4	1.99	2.49	263.93	539.26	332.36
56.6	2	2.49	273.7	540.52	332.36
56.8	1.99	2.49	273.7	539.26	332.36
57	2	2.49	293.26	540.52	322.58
57.2	2	2.49	273.7	540.52	312.81
57.4	2.01	2.49	273.7	541.78	332.36
57.6	2	2.49	303.03	540.52	342.13
57.8	1.99	2.49	293.26	539.26	322.58
58	2	2.49	273.7	540.52	322.58
58.2	2.01	2.49	283.48	541.78	322.58
58.4	1.99	2.49	283.48	539.26	322.58
58.6	2	2.38	273.7	552.67	332.36
58.8	2	2.38	303.03	552.67	312.81
59	1.99	2.38	283.48	551.38	322.58
59.2	2	2.38	273.7	552.67	332.36
59.4	2	2.38	293.26	552.67	312.81
59.6	2	2.38	283.48	552.67	322.58
59.8	1.99	2.38	263.93	551.38	322.58
60	1.99	2.38	273.7	551.38	322.58
60.2	2	2.38	254.15	552.67	322.58
60.4	2	2.38	283.48	552.67	312.81
60.6	1.99	2.38	303.03	551.38	312.81
60.8	2	2.38	283.48	552.67	312.81
61	2	2.38	303.03	552.67	303.03
61.2	1.99	2.38	312.81	551.38	332.36
61.4	2	2.38	283.48	552.67	332.36
61.6	2	2.38	283.48	552.67	342.13
61.8	2	2.38	312.81	552.67	342.13
62	2	2.27	303.03	565.67	351.91
62.2	2.01	2.27	322.58	566.99	342.13
62.4	2	2.27	312.81	565.67	351.91
62.6	2	2.27	303.03	565.67	351.91
62.8	2	2.27	303.03	565.67	342.13
63	2	2.27	283.48	565.67	342.13
63.2	2	2.27	293.26	565.67	351.91
63.4	1.99	2.27	303.03	564.36	322.58
63.6	2	2.27	283.48	565.67	342.13
63.8	2	2.27	293.26	565.67	342.13
64	1.99	2.27	283.48	564.36	342.13
64.2	2	2.27	293.26	565.67	351.91
64.4	2	2.27	303.03	565.67	351.91
64.6	1.99	2.27	293.26	564.36	342.13
64.8	2	2.27	293.26	565.67	361.68
65	2	2.27	322.58	565.67	342.13
65.2	2	2.27	332.36	565.67	342.13
65.4	2	2.16	312.81	579.64	351.91
65.6	2	2.16	322.58	579.64	361.68
65.8	1.99	2.16	322.58	578.29	381.23
66	2	2.16	342.13	579.64	361.68
66.2	2	2.16	332.36	579.64	361.68
66.4	2	2.16	312.81	579.64	361.68
66.6	2	2.16	322.58	579.64	351.91
66.8	2	2.16	322.58	579.64	351.91
67	1.99	2.16	303.03	578.29	351.91
67.2	2.01	2.16	312.81	580.99	361.68
67.4	1.99	2.16	322.58	578.29	371.46
67.6	2	2.16	312.81	579.64	371.46
67.8	1.99	2.16	312.81	578.29	381.23
68	2	2.16	312.81	579.64	371.46
68.2	2	2.16	322.58	579.64	371.46
68.4	1.99	2.16	312.81	578.29	391.01
68.6	1.99	2.16	293.26	578.29	381.23
68.8	1.99	2.16	303.03	578.29	391.01
69	2	2.16	312.81	579.64	400.78
69.2	2	2.16	312.81	579.64	410.56
69.4	1.99	2.16	322.58	578.29	400.78
69.6	2	2.16	293.26	579.64	391.01
69.8	2	2.05	293.26	594.7	410.56
70	1.98	2.05	312.81	591.93	420.33
70.2	2	2.05	322.58	594.7	449.66
70.4	2	2.05	322.58	594.7	459.43
70.6	1.99	2.05	312.81	593.32	469.21
70.8	2.01	2.05	322.58	596.08	478.98
71	1.99	2.05	322.58	593.32	449.66
71.2	1.99	2.05	322.58	593.32	430.11
71.4	2	2.05	312.81	594.7	410.56
71.6	1.99	2.05	332.36	593.32	410.56
71.8	1.99	2.05	322.58	593.32	420.33
72	2	2.05	322.58	594.7	420.33
72.2	1.99	2.05	322.58	593.32	439.88
72.4	2	2.05	303.03	594.7	430.11
72.6	2	2.05	303.03	594.7	430.11
72.8	1.99	2.05	312.81	593.32	459.43
73	2	2.05	303.03	594.7	469.21
73.2	1.99	2.05	312.81	593.32	459.43
73.4	1.98	2.05	322.58	591.93	449.66
73.6	2.01	2.05	342.13	596.08	439.88
73.8	2	2.05	332.36	594.7	430.11
74	2	2.05	312.81	594.7	420.33
74.2	2	2.05	322.58	594.7	420.33
74.4	2	2.05	312.81	594.7	420.33
74.6	2	2.05	332.36	594.7	400.78
74.8	2.01	2.05	332.36	596.08	400.78
75	2.01	1.95	312.81	612.42	391.01
75.2	2	1.95	303.03	611	391.01
75.4	2	1.95	322.58	611	391.01
75.6	2	1.95	322.58	611	420.33
75.8	2.01	1.95	322.58	612.42	400.78
76	2	1.95	312.81	611	420.33
76.2	2.01	1.95	332.36	612.42	420.33
76.4	1.99	1.95	351.91	609.57	430.11
76.6	2	1.95	332.36	611	459.43
76.8	1.99	1.95	351.91	609.57	469.21
77	2	1.95	332.36	611	469.21
77.2	1.99	1.95	351.91	609.57	459.43
77.4	1.98	1.95	342.13	608.15	459.43
77.6	2	1.95	312.81	611	459.43
77.8	2	1.95	332.36	611	478.98
78	2	1.95	312.81	611	469.21
78.2	2.01	1.95	322.58	612.42	449.66
78.4	2	1.95	342.13	611	478.98
78.6	2	1.95	351.91	611	469.21
78.8	1.99	1.95	342.13	609.57	488.76
79	2	1.95	332.36	611	478.98
79.2	2	1.95	361.68	611	459.43
79.4	1.99	1.95	332.36	609.57	420.33
79.6	2	1.95	332.36	611	430.11
79.8	1.99	1.95	361.68	609.57	439.88
80	2	1.95	322.58	611	439.88
80.2	1.99	1.95	342.13	609.57	459.43
80.4	1.99	1.95	351.91	609.57	459.43
80.6	2	1.95	371.46	611	449.66
80.8	1.99	1.95	361.68	609.57	439.88
81	1.99	1.84	332.36	627.25	449.66
81.2	1.99	1.84	351.91	627.25	430.11
81.4	1.99	1.84	351.91	627.25	430.11
81.6	1.99	1.84	361.68	627.25	430.11
81.8	2	1.84	371.46	628.71	449.66
82	2	1.84	361.68	628.71	439.88
82.2	1.99	1.84	371.46	627.25	439.88
82.4	2	1.84	342.13	628.71	449.66
82.6	2.01	1.84	342.13	630.17	459.43
82.8	2	1.84	361.68	628.71	439.88
83	2	1.84	351.91	628.71	439.88
83.2	2	1.84	342.13	628.71	449.66
83.4	2	1.84	332.36	628.71	449.66
83.6	1.99	1.84	351.91	627.25	420.33
83.8	2	1.84	351.91	628.71	420.33
84	2	1.84	312.81	628.71	420.33
84.2	1.99	1.84	332.36	627.25	420.33
84.4	2	1.84	332.36	628.71	420.33
84.6	2	1.84	332.36	628.71	420.33
84.8	1.99	1.84	342.13	627.25	400.78
85	2	1.84	332.36	628.71	371.46
85.2	1.99	1.84	322.58	627.25	351.91
85.4	2.01	1.84	322.58	630.17	322.58
85.6	2	1.84	342.13	628.71	322.58
85.8	1.99	1.84	351.91	627.25	332.36
86	2	1.84	342.13	628.71	332.36
86.2	2	1.84	351.91	628.71	312.81
86.4	2	1.84	342.13	628.71	312.81
86.6	2	1.84	332.36	628.71	322.58
86.8	1.99	1.84	342.13	627.25	312.81
87	2	1.84	322.58	628.71	332.36
87.2	2.01	1.84	351.91	630.17	342.13
87.4	2	1.84	332.36	628.71	351.91
87.6	2	1.84	332.36	628.71	342.13
87.8	2	1.84	342.13	628.71	361.68
88	2	1.84	312.81	628.71	361.68
88.2	1.99	1.84	322.58	627.25	342.13
88.4	1.99	1.84	332.36	627.25	342.13
88.6	2	1.84	322.58	628.71	332.36
88.8	1.99	1.84	342.13	627.25	371.46
89	2	1.84	312.81	628.71	371.46
89.2	2	1.84	342.13	628.71	351.91
89.4	2	1.73	312.81	648.06	351.91
89.6	2	1.73	322.58	648.06	351.91
89.8	1.99	1.73	322.58	646.55	342.13
90	2	1.73	322.58	648.06	332.36
90.2	1.99	1.73	351.91	646.55	332.36
90.4	1.99	1.73	351.91	646.55	351.91
90.6	2	1.73	332.36	648.06	361.68
90.8	1.99	1.73	322.58	646.55	371.46
91	2	1.73	303.03	648.06	361.68
91.2	2	1.73	322.58	648.06	361.68
91.4	2	1.73	322.58	648.06	391.01
91.6	2	1.73	332.36	648.06	400.78
91.8	1.99	1.73	342.13	646.55	391.01
92	2	1.73	342.13	648.06	400.78
92.2	1.99	1.73	371.46	646.55	400.78
92.4	1.99	1.73	351.91	646.55	391.01
92.6	2	1.73	361.68	648.06	391.01
92.8	1.99	1.73	371.46	646.55	391.01
93	2	1.73	342.13	648.06	391.01
93.2	2	1.73	371.46	648.06	391.01
93.4	2	1.73	371.46	648.06	410.56
93.6	2	1.73	381.23	648.06	410.56
93.8	1.99	1.73	381.23	646.55	381.23
94	2	1.73	371.46	648.06	361.68
94.2	1.99	1.73	381.23	646.55	371.46
94.4	1.99	1.73	381.23	646.55	371.46
94.6	1.99	1.73	391.01	646.55	351.91
94.8	1.99	1.73	381.23	646.55	371.46
95	2	1.73	371.46	648.06	371.46
95.2	2.01	1.73	361.68	649.57	381.23
95.4	1.99	1.73	381.23	646.55	381.23
95.6	1.99	1.73	391.01	646.55	391.01
95.8	2	1.73	361.68	648.06	381.23
96	1.99	1.73	381.23	646.55	391.01
96.2	1.99	1.73	371.46	646.55	391.01
96.4	2	1.73	391.01	648.06	351.91
96.6	2	1.73	371.46	648.06	391.01
96.8	2	1.73	361.68	648.06	351.91
97	1.99	1.73	371.46	646.55	322.58
97.2	2	1.73	342.13	648.06	322.58
97.4	2	1.73	371.46	648.06	322.58
97.6	2	1.73	351.91	648.06	312.81
97.8	1.99	1.73	351.91	646.55	303.03
98	1.99	1.73	342.13	646.55	303.03
98.2	2	1.73	342.13	648.06	293.26
98.4	1.99	1.73	351.91	646.55	312.81
98.6	2	1.73	342.13	648.06	322.58
98.8	2.01	1.73	361.68	649.57	322.58
99	2	1.62	371.46	669.31	322.58
99.2	2	1.62	381.23	669.31	322.58
99.4	2	1.62	381.23	669.31	332.36
99.6	2.01	1.62	361.68	670.87	332.36
99.8	1.99	1.62	391.01	667.76	342.13
100	1.99	1.62	361.68	667.76	322.58
100.2	1.99	1.62	381.23	667.76	303.03
100.4	1.99	1.62	381.23	667.76	293.26
100.6	2	1.62	361.68	669.31	303.03
100.8	1.99	1.62	381.23	667.76	293.26
101	2	1.62	381.23	669.31	273.7
101.2	2	1.62	400.78	669.31	273.7
101.4	2.01	1.62	381.23	670.87	293.26
101.6	1.99	1.62	381.23	667.76	293.26
101.8	1.98	1.62	381.23	666.19	283.48
102	1.99	1.62	371.46	667.76	283.48
102.2	2	1.62	381.23	669.31	293.26
102.4	2	1.62	391.01	669.31	293.26
102.6	1.99	1.62	371.46	667.76	312.81
102.8	1.99	1.62	400.78	667.76	312.81
103	2	1.62	400.78	669.31	322.58
103.2	2	1.62	400.78	669.31	312.81
103.4	2	1.62	391.01	669.31	322.58
103.6	2	1.62	391.01	669.31	332.36
103.8	2	1.62	410.56	669.31	312.81
104	2	1.62	391.01	669.31	293.26
104.2	2	1.62	410.56	669.31	293.26
104.4	2	1.62	420.33	669.31	303.03
104.6	2	1.62	400.78	669.31	303.03
104.8	1.99	1.62	420.33	667.76	332.36
105	2	1.62	400.78	669.31	322.58
105.2	2	1.62	391.01	669.31	322.58
105.4	2.01	1.62	371.46	670.87	322.58
105.6	2	1.62	381.23	669.31	322.58
105.8	2	1.62	381.23	669.31	312.81
106	2	1.62	361.68	669.31	303.03
106.2	1.99	1.62	381.23	667.76	312.81
106.4	1.99	1.62	391.01	667.76	332.36
106.6	2	1.62	410.56	669.31	303.03
106.8	1.99	1.62	410.56	667.76	303.03
107	2	1.62	410.56	669.31	322.58
107.2	2.01	1.62	400.78	670.87	303.03
107.4	2	1.62	391.01	669.31	312.81
107.6	2	1.62	410.56	669.31	312.81
107.8	1.99	1.62	410.56	667.76	322.58
108	2	1.62	381.23	669.31	312.81
108.2	1.99	1.62	391.01	667.76	312.81
108.4	1.99	1.62	391.01	667.76	322.58
108.6	2	1.62	371.46	669.31	312.81
108.8	1.99	1.62	381.23	667.76	312.81
109	2	1.73	371.46	648.06	312.81
109.2	2	1.73	381.23	648.06	322.58
109.4	2	1.73	381.23	648.06	322.58
109.6	2	1.73	400.78	648.06	322.58
109.8	1.99	1.73	400.78	646.55	303.03
110	1.98	1.73	371.46	645.04	303.03
110.2	2	1.73	410.56	648.06	312.81
110.4	1.99	1.73	410.56	646.55	312.81
110.6	2	1.73	381.23	648.06	303.03
110.8	1.99	1.73	381.23	646.55	322.58
111	2	1.73	381.23	648.06	332.36
111.2	2.01	1.73	371.46	649.57	312.81
111.4	1.99	1.73	371.46	646.55	312.81
111.6	2	1.73	381.23	648.06	303.03
111.8	1.99	1.73	391.01	646.55	312.81
112	2	1.73	371.46	648.06	273.7
112.2	2	1.73	391.01	648.06	283.48
112.4	1.99	1.73	391.01	646.55	312.81
112.6	1.99	1.73	371.46	646.55	283.48
112.8	1.99	1.73	410.56	646.55	303.03
113	2	1.73	391.01	648.06	312.81
113.2	2	1.73	391.01	648.06	303.03
113.4	1.99	1.73	410.56	646.55	303.03
113.6	2	1.73	400.78	648.06	303.03
113.8	1.99	1.73	410.56	646.55	293.26
114	2	1.73	371.46	648.06	312.81
114.2	1.99	1.73	400.78	646.55	322.58
114.4	1.99	1.73	391.01	646.55	312.81
114.6	2	1.73	400.78	648.06	312.81
114.8	1.99	1.73	410.56	646.55	293.26
115	1.99	1.73	410.56	646.55	293.26
115.2	1.99	1.73	400.78	646.55	273.7
115.4	1.99	1.73	410.56	646.55	293.26
115.6	2	1.73	410.56	648.06	293.26
115.8	1.99	1.73	410.56	646.55	303.03
116	1.99	1.73	391.01	646.55	303.03
116.2	1.99	1.73	400.78	646.55	312.81
116.4	2	1.73	400.78	648.06	303.03
116.6	2	1.73	391.01	648.06	312.81
116.8	1.99	1.73	430.11	646.55	303.03
117	2	1.73	420.33	648.06	342.13
117.2	1.98	1.73	420.33	645.04	322.58
117.4	2	1.73	400.78	648.06	312.81
117.6	2	1.73	400.78	648.06	312.81
117.8	1.99	1.73	381.23	646.55	303.03
118	2	1.73	381.23	648.06	322.58
118.2	1.99	1.73	391.01	646.55	322.58
118.4	2	1.73	391.01	648.06	312.81
118.6	2	1.73	410.56	648.06	303.03
118.8	1.99	1.73	430.11	646.55	303.03
119	2	1.73	420.33	648.06	303.03
119.2	2	1.73	420.33	648.06	303.03
119.4	2	1.73	400.78	648.06	322.58
119.6	2	1.73	420.33	648.06	303.03
119.8	1.99	1.73	381.23	646.55	303.03
120	2	1.73	381.23	648.06	283.48
120.2	1.99	1.73	400.78	646.55	283.48
120.4	2	1.73	391.01	648.06	283.48
120.6	1.99	1.73	410.56	646.55	293.26
120.8	1.99	1.73	400.78	646.55	283.48
121	2	1.73	410.56	648.06	312.81
121.2	2.01	1.73	391.01	649.57	303.03
121.4	2	1.73	391.01	648.06	322.58
121.6	1.99	1.73	400.78	646.55	322.58
121.8	1.99	1.73	410.56	646.55	312.81
122	2	1.73	400.78	648.06	312.81
122.2	2	1.73	410.56	648.06	303.03
122.4	2	1.73	420.33	648.06	312.81
122.6	2	1.73	439.88	648.06	312.81
122.8	2	1.73	449.66	648.06	303.03
123	2	1.73	420.33	648.06	303.03
123.2	2	1.73	430.11	648.06	303.03
123.4	2	1.73	420.33	648.06	312.81
123.6	2	1.73	430.11	648.06	312.81
123.8	1.99	1.73	420.33	646.55	312.81
124	2	1.73	391.01	648.06	303.03
124.2	1.99	1.73	391.01	646.55	293.26
124.4	1.98	1.73	400.78	645.04	312.81
124.6	1.99	1.73	391.01	646.55	322.58
124.8	2	1.73	391.01	648.06	303.03
125	2	1.73	371.46	648.06	293.26
125.2	2	1.73	381.23	648.06	312.81
125.4	2	1.73	371.46	648.06	293.26
125.6	2	1.73	391.01	648.06	293.26
125.8	1.99	1.73	400.78	646.55	312.81
126	1.99	1.73	381.23	646.55	312.81
126.2	2	1.73	381.23	648.06	303.03
126.4	1.99	1.73	371.46	646.55	303.03
126.6	1.99	1.73	391.01	646.55	303.03
126.8	1.99	1.73	371.46	646.55	254.15
127	2	1.73	361.68	648.06	263.93
127.2	2	1.73	381.23	648.06	303.03
127.4	2	1.73	371.46	648.06	303.03
127.6	2.01	1.73	391.01	649.57	312.81
127.8	1.99	1.73	391.01	646.55	312.81
128	2.01	1.73	381.23	649.57	312.81
128.2	2	1.73	371.46	648.06	273.7
128.4	2.01	1.73	381.23	649.57	283.48
128.6	1.99	1.84	381.23	627.25	283.48
128.8	1.99	1.84	351.91	627.25	293.26
129	1.99	1.84	371.46	627.25	293.26
129.2	2	1.84	361.68	628.71	303.03
129.4	1.99	1.84	342.13	627.25	303.03
129.6	1.99	1.84	381.23	627.25	293.26
129.8	1.99	1.84	400.78	627.25	293.26
130	2	1.84	391.01	628.71	312.81
130.2	2	1.84	381.23	628.71	283.48
130.4	2	1.84	391.01	628.71	293.26
130.6	1.99	1.84	400.78	627.25	293.26
130.8	2	1.84	400.78	628.71	293.26
131	2.01	1.84	400.78	630.17	283.48
131.2	1.99	1.84	410.56	627.25	273.7
131.4	2	1.84	381.23	628.71	273.7
131.6	2.01	1.84	391.01	630.17	283.48
131.8	2	1.84	400.78	628.71	283.48
132	2.01	1.84	391.01	630.17	303.03
132.2	2	1.84	391.01	628.71	293.26
132.4	2	1.84	381.23	628.71	283.48
132.6	2.01	1.84	391.01	630.17	283.48
132.8	1.99	1.84	400.78	627.25	303.03
133	2	1.84	391.01	628.71	293.26
133.2	2	1.84	410.56	628.71	293.26
133.4	2	1.84	391.01	628.71	293.26
133.6	2.01	1.84	400.78	630.17	293.26
133.8	2	1.84	430.11	628.71	273.7
134	2	1.84	400.78	628.71	263.93
134.2	2.01	1.84	430.11	630.17	273.7
134.4	2	1.84	420.33	628.71	273.7
134.6	2.01	1.84	420.33	630.17	293.26
134.8	2	1.84	439.88	628.71	283.48
135	2	1.84	420.33	628.71	273.7
135.2	1.99	1.84	459.43	627.25	283.48
135.4	1.99	1.84	439.88	627.25	293.26
135.6	2	1.84	449.66	628.71	303.03
135.8	2.01	1.84	449.66	630.17	322.58
136	2	1.84	420.33	628.71	303.03
136.2	2	1.84	430.11	628.71	283.48
136.4	1.99	1.84	410.56	627.25	283.48
136.6	2	1.84	400.78	628.71	293.26
136.8	2	1.84	439.88	628.71	283.48
137	2	1.84	410.56	628.71	273.7
137.2	1.99	1.84	410.56	627.25	283.48
137.4	1.99	1.84	420.33	627.25	303.03
137.6	2	1.84	410.56	628.71	293.26
137.8	2	1.84	400.78	628.71	293.26
138	2	1.84	400.78	628.71	293.26
138.2	2	1.84	400.78	628.71	303.03
138.4	1.99	1.84	391.01	627.25	293.26
138.6	2	1.84	381.23	628.71	293.26
138.8	1.99	1.84	400.78	627.25	303.03
139	2	1.84	381.23	628.71	303.03
139.2	2	1.84	410.56	628.71	293.26
139.4	1.99	1.84	420.33	627.25	303.03
139.6	2	1.84	400.78	628.71	283.48
139.8	1.99	1.84	410.56	627.25	263.93
140	2	1.84	400.78	628.71	263.93
140.2	2	1.84	420.33	628.71	263.93
140.4	1.99	1.84	430.11	627.25	254.15
140.6	1.99	1.84	400.78	627.25	254.15
140.8	1.99	1.84	420.33	627.25	263.93
141	1.99	1.84	430.11	627.25	283.48
141.2	2	1.84	430.11	628.71	293.26
141.4	1.99	1.84	430.11	627.25	312.81
141.6	2	1.84	410.56	628.71	303.03
141.8	2	1.84	439.88	628.71	303.03
142	2	1.84	410.56	628.71	312.81
142.2	2	1.84	410.56	628.71	303.03
142.4	1.99	1.84	439.88	627.25	293.26
142.6	2	1.84	410.56	628.71	303.03
142.8	2	1.84	459.43	628.71	303.03
143	2	1.84	498.53	628.71	312.81
143.2	2	1.84	547.41	628.71	303.03
143.4	1.99	1.84	469.21	627.25	303.03
143.6	2	1.95	430.11	611	312.81
143.8	2	1.95	420.33	611	312.81
144	2	1.95	410.56	611	322.58
144.2	2	1.95	430.11	611	332.36
144.4	1.99	1.95	430.11	609.57	322.58
144.6	2	1.95	420.33	611	332.36
144.8	2.01	1.95	430.11	612.42	322.58
145	2	1.95	410.56	611	332.36
145.2	1.99	1.95	391.01	609.57	312.81
145.4	1.99	1.95	410.56	609.57	342.13
145.6	2	1.95	430.11	611	322.58
145.8	1.99	1.95	439.88	609.57	342.13
146	2	1.95	430.11	611	351.91
146.2	1.99	1.95	459.43	609.57	351.91
146.4	2	1.95	459.43	611	361.68
146.6	1.99	1.95	508.31	609.57	351.91
146.8	2	1.95	439.88	611	342.13
147	2	1.95	430.11	611	351.91
147.2	1.99	1.95	430.11	609.57	342.13
147.4	2	1.95	449.66	611	342.13
147.6	1.99	1.95	537.63	609.57	342.13
147.8	2	1.95	566.96	611	351.91
148	2.01	1.95	498.53	612.42	342.13
148.2	1.99	1.95	488.76	609.57	342.13
148.4	2	1.95	478.98	611	332.36
148.6	2	1.95	459.43	611	342.13
148.8	2	1.95	459.43	611	351.91
149	1.99	1.95	469.21	609.57	351.91
149.2	2	1.95	459.43	611	351.91
149.4	2	1.95	449.66	611	361.68
149.6	2	2.05	459.43	594.7	381.23
149.8	2	2.05	439.88	594.7	332.36
150	1.99	2.05	449.66	593.32	351.91
150.2	2	2.05	420.33	594.7	351.91
150.4	2	2.05	430.11	594.7	371.46
150.6	1.99	2.05	420.33	593.32	351.91
150.8	2	2.05	410.56	594.7	361.68
151	1.99	2.05	420.33	593.32	351.91
151.2	1.99	2.05	430.11	593.32	351.91
151.4	2	2.05	449.66	594.7	351.91
151.6	1.99	2.05	449.66	593.32	351.91
151.8	2	2.05	430.11	594.7	351.91
152	1.98	2.05	439.88	591.93	361.68
152.2	2	2.05	400.78	594.7	361.68
152.4	2	2.05	449.66	594.7	371.46
152.6	1.99	2.05	459.43	593.32	361.68
152.8	2	2.05	449.66	594.7	351.91
153	2	2.05	478.98	594.7	342.13
153.2	1.99	2.05	488.76	593.32	361.68
153.4	2.01	2.05	469.21	596.08	351.91
153.6	1.99	2.05	478.98	593.32	361.68
153.8	2	2.05	449.66	594.7	371.46
154	2	2.05	449.66	594.7	381.23
154.2	1.99	2.16	469.21	578.29	371.46
154.4	1.99	2.16	449.66	578.29	371.46
154.6	1.99	2.16	478.98	578.29	351.91
154.8	2	2.16	488.76	579.64	371.46
155	2	2.16	478.98	579.64	361.68
155.2	2	2.16	469.21	579.64	391.01
155.4	1.99	2.16	498.53	578.29	391.01
155.6	2	2.16	478.98	579.64	381.23
155.8	2	2.16	449.66	579.64	381.23
156	2	2.16	469.21	579.64	361.68
156.2	2	2.16	449.66	579.64	351.91
156.4	2	2.16	459.43	579.64	332.36
156.6	2	2.16	439.88	579.64	312.81
156.8	1.99	2.16	449.66	578.29	322.58
157	2	2.16	449.66	579.64	322.58
157.2	2	2.16	410.56	579.64	312.81
157.4	2	2.16	439.88	579.64	322.58
157.6	2.01	2.16	449.66	580.99	322.58
157.8	2	2.16	459.43	579.64	322.58
158	1.99	2.16	469.21	578.29	312.81
158.2	2.01	2.16	439.88	580.99	342.13
158.4	2	2.16	449.66	579.64	332.36
158.6	1.99	2.27	439.88	564.36	342.13
158.8	1.99	2.27	439.88	564.36	361.68
159	2	2.27	449.66	565.67	342.13
159.2	2	2.27	449.66	565.67	342.13
159.4	2	2.27	449.66	565.67	332.36
159.6	2	2.27	410.56	565.67	332.36
159.8	2	2.27	430.11	565.67	332.36
160	2	2.27	410.56	565.67	312.81
160.2	2	2.27	410.56	565.67	342.13
160.4	2	2.27	420.33	565.67	342.13
160.6	1.99	2.27	420.33	564.36	322.58
160.8	2.01	2.27	391.01	566.99	322.58
161	2	2.27	391.01	565.67	332.36
161.2	2	2.27	391.01	565.67	342.13
161.4	1.99	2.27	391.01	564.36	332.36
161.6	2.01	2.27	391.01	566.99	342.13
161.8	1.99	2.27	381.23	564.36	322.58
162	2	2.27	351.91	565.67	332.36
162.2	1.99	2.27	361.68	564.36	322.58
162.4	2	2.27	351.91	565.67	332.36
162.6	2	2.27	361.68	565.67	342.13
162.8	1.99	2.27	361.68	564.36	312.81
163	2	2.27	332.36	565.67	303.03
163.2	1.99	2.27	351.91	564.36	293.26
163.4	2	2.27	312.81	565.67	312.81
163.6	1.99	2.27	322.58	564.36	303.03
163.8	1.99	2.27	342.13	564.36	303.03
164	2	2.27	312.81	565.67	312.81
164.2	2	2.27	342.13	565.67	322.58
164.4	2	2.27	312.81	565.67	342.13
164.6	2.01	2.27	342.13	566.99	322.58
164.8	2	2.27	342.13	565.67	322.58
165	2	2.27	342.13	565.67	312.81
165.2	2	2.27	322.58	565.67	332.36
165.4	2	2.27	342.13	565.67	332.36
165.6	2	2.27	332.36	565.67	332.36
165.8	2	2.27	332.36	565.67	361.68
166	2	2.27	342.13	565.67	332.36
166.2	1.99	2.27	361.68	564.36	332.36
166.4	2	2.27	332.36	565.67	342.13
166.6	1.99	2.27	351.91	564.36	332.36
166.8	2	2.27	361.68	565.67	332.36
167	1.99	2.27	361.68	564.36	332.36
167.2	2	2.27	351.91	565.67	361.68
167.4	2	2.27	371.46	565.67	351.91
167.6	1.99	2.27	391.01	564.36	381.23
167.8	2	2.27	361.68	565.67	361.68
168	1.99	2.27	400.78	564.36	342.13
168.2	2	2.27	391.01	565.67	351.91
168.4	2	2.27	391.01	565.67	332.36
168.6	2	2.27	391.01	565.67	322.58
168.8	2	2.27	410.56	565.67	312.81
169	1.99	2.27	410.56	564.36	322.58
169.2	2	2.27	400.78	565.67	312.81
169.4	2	2.27	400.78	565.67	312.81
169.6	1.99	2.27	410.56	564.36	312.81
169.8	2	2.27	381.23	565.67	332.36
170	1.99	2.27	420.33	564.36	332.36
170.2	2	2.27	391.01	565.67	332.36
170.4	2.01	2.27	400.78	566.99	351.91
170.6	1.99	2.27	400.78	564.36	342.13
170.8	2	2.27	400.78	565.67	312.81
171	2.01	2.27	391.01	566.99	322.58
171.2	2	2.27	391.01	565.67	322.58
171.4	1.99	2.27	400.78	564.36	322.58
171.6	1.98	2.27	410.56	563.04	342.13
171.8	1.99	2.27	391.01	564.36	322.58
172	1.99	2.27	410.56	564.36	332.36
172.2	2.01	2.27	391.01	566.99	332.36
172.4	2	2.27	400.78	565.67	351.91
172.6	1.99	2.27	400.78	564.36	342.13
172.8	2	2.27	420.33	565.67	342.13
173	1.99	2.27	420.33	564.36	351.91
173.2	2	2.27	410.56	565.67	351.91
173.4	2	2.27	420.33	565.67	332.36
173.6	1.99	2.27	400.78	564.36	351.91
173.8	2	2.27	371.46	565.67	322.58
174	2	2.27	381.23	565.67	332.36
174.2	2	2.27	361.68	565.67	322.58
174.4	2	2.27	391.01	565.67	342.13
174.6	2	2.27	400.78	565.67	332.36
174.8	2	2.27	420.33	565.67	312.81
175	2	2.27	410.56	565.67	342.13
175.2	2	2.27	400.78	565.67	322.58
175.4	1.99	2.27	420.33	564.36	312.81
175.6	1.99	2.27	400.78	564.36	342.13
175.8	2	2.27	391.01	565.67	332.36
176	1.99	2.27	400.78	564.36	342.13
176.2	2	2.27	381.23	565.67	332.36
176.4	2	2.27	381.23	565.67	332.36
176.6	2	2.27	371.46	565.67	342.13
176.8	2	2.27	381.23	565.67	351.91
177	1.99	2.27	391.01	564.36	351.91
177.2	1.99	2.27	371.46	564.36	351.91
177.4	2	2.27	381.23	565.67	351.91
177.6	2	2.27	391.01	565.67	332.36
177.8	1.99	2.27	400.78	564.36	322.58
178	2	2.27	410.56	565.67	332.36
178.2	2	2.27	410.56	565.67	351.91
178.4	2	2.27	420.33	565.67	342.13
178.6	2	2.27	410.56	565.67	332.36
178.8	2.01	2.27	410.56	566.99	332.36
179	2	2.27	400.78	565.67	312.81
179.2	2	2.27	381.23	565.67	332.36
179.4	2	2.27	371.46	565.67	342.13
179.6	2	2.27	391.01	565.67	332.36
179.8	1.99	2.27	410.56	564.36	332.36
180	1.99	2.27	371.46	564.36	332.36
180.2	2.01	2.27	381.23	566.99	342.13
180.4	2	2.27	381.23	565.67	351.91
180.6	2	2.27	391.01	565.67	351.91
180.8	1.99	2.27	410.56	564.36	351.91
181	2	2.27	420.33	565.67	351.91
181.2	2	2.27	400.78	565.67	342.13
181.4	2.01	2.27	381.23	566.99	322.58
181.6	1.99	2.27	391.01	564.36	332.36
181.8	2	2.27	391.01	565.67	342.13
182	1.99	2.27	381.23	564.36	351.91
182.2	1.99	2.27	410.56	564.36	351.91
182.4	2	2.27	391.01	565.67	322.58
182.6	2	2.27	400.78	565.67	342.13
182.8	1.99	2.27	430.11	564.36	322.58
183	2	2.27	420.33	565.67	342.13
183.2	1.99	2.27	410.56	564.36	332.36
183.4	2	2.27	400.78	565.67	342.13
183.6	1.99	2.38	430.11	551.38	351.91
183.8	2	2.38	410.56	552.67	361.68
184	2	2.38	420.33	552.67	332.36
184.2	1.99	2.38	410.56	551.38	332.36
184.4	2.01	2.38	420.33	553.95	322.58
184.6	1.99	2.38	430.11	551.38	332.36
184.8	2	2.38	400.78	552.67	322.58
185	2.01	2.38	400.78	553.95	342.13
185.2	2	2.38	400.78	552.67	332.36
185.4	1.99	2.38	420.33	551.38	322.58
185.6	1.99	2.38	400.78	551.38	332.36
185.8	2	2.38	420.33	552.67	322.58
186	1.99	2.38	410.56	551.38	322.58
186.2	1.99	2.38	391.01	551.38	322.58
186.4	1.99	2.38	410.56	551.38	303.03
186.6	2	2.38	400.78	552.67	332.36
186.8	2	2.38	391.01	552.67	332.36
187	1.99	2.38	400.78	551.38	342.13
187.2	2	2.38	391.01	552.67	322.58
187.4	1.99	2.38	410.56	551.38	332.36
187.6	2	2.38	400.78	552.67	351.91
187.8	1.99	2.38	420.33	551.38	361.68
188	1.99	2.38	400.78	551.38	332.36
188.2	2	2.38	410.56	552.67	351.91
188.4	1.99	2.38	449.66	551.38	322.58
188.6	2	2.38	381.23	552.67	322.58
188.8	2	2.38	400.78	552.67	332.36
189	2	2.38	391.01	552.67	332.36
189.2	2	2.38	410.56	552.67	342.13
189.4	2	2.38	420.33	552.67	342.13
189.6	2	2.38	400.78	552.67	342.13
189.8	1.99	2.38	439.88	551.38	332.36
190	2	2.38	400.78	552.67	332.36
190.2	1.99	2.38	400.78	551.38	351.91
190.4	2	2.38	391.01	552.67	332.36
190.6	2	2.38	381.23	552.67	322.58
190.8	1.99	2.38	381.23	551.38	332.36
191	2	2.38	361.68	552.67	342.13
191.2	2	2.38	381.23	552.67	332.36
191.4	2	2.38	371.46	552.67	332.36
191.6	1.99	2.38	391.01	551.38	322.58
191.8	2	2.38	381.23	552.67	332.36
192	2.01	2.38	381.23	553.95	332.36
192.2	2	2.38	400.78	552.67	332.36
192.4	2	2.38	371.46	552.67	332.36
192.6	1.99	2.38	391.01	551.38	322.58
192.8	2	2.38	391.01	552.67	312.81
193	2	2.38	400.78	552.67	312.81
193.2	2	2.38	391.01	552.67	332.36
193.4	2	2.38	420.33	552.67	322.58
193.6	1.99	2.38	420.33	551.38	332.36
193.8	2	2.38	410.56	552.67	332.36
194	1.99	2.38	420.33	551.38	342.13
194.2	1.99	2.38	410.56	551.38	332.36
194.4	1.99	2.38	420.33	551.38	342.13
194.6	2	2.38	410.56	552.67	332.36
194.8	2	2.38	410.56	552.67	312.81
195	1.99	2.38	430.11	551.38	322.58
195.2	2	2.38	400.78	552.67	332.36
195.4	2	2.38	430.11	552.67	332.36
195.6	2	2.38	420.33	552.67	322.58
195.8	1.99	2.38	439.88	551.38	332.36
196	2	2.38	430.11	552.67	312.81
196.2	2.01	2.38	459.43	553.95	322.58
196.4	2	2.38	469.21	552.67	332.36
196.6	2	2.38	459.43	552.67	342.13
196.8	2	2.38	459.43	552.67	342.13
197	2	2.38	459.43	552.67	342.13
197.2	2	2.38	449.66	552.67	342.13
197.4	2	2.49	449.66	540.52	342.13
197.6	2	2.49	449.66	540.52	322.58
197.8	2	2.49	430.11	540.52	332.36
198	2	2.49	420.33	540.52	342.13
198.2	2	2.49	430.11	540.52	342.13
198.4	2	2.49	430.11	540.52	342.13
198.6	2	2.49	430.11	540.52	351.91
198.8	1.99	2.49	430.11	539.26	312.81
199	2	2.49	400.78	540.52	342.13
199.2	1.99	2.49	420.33	539.26	322.58
199.4	2	2.49	400.78	540.52	351.91
199.6	1.99	2.49	430.11	539.26	322.58
199.8	2	2.49	420.33	540.52	322.58
200	2	2.49	430.11	540.52	312.81
200.2	2	2.49	439.88	540.52	312.81
200.4	2	2.49	439.88	540.52	303.03
200.6	1.99	2.49	439.88	539.26	322.58
200.8	2	2.49	410.56	540.52	322.58
201	2	2.49	430.11	540.52	322.58
201.2	1.99	2.49	449.66	539.26	342.13
201.4	2.01	2.49	439.88	541.78	342.13
201.6	2	2.49	439.88	540.52	342.13
201.8	2.01	2.49	459.43	541.78	342.13
202	2	2.49	449.66	540.52	361.68
202.2	2	2.49	449.66	540.52	361.68
202.4	2	2.49	459.43	540.52	351.91
202.6	2	2.49	449.66	540.52	351.91
202.8	1.99	2.49	459.43	539.26	342.13
203	2.01	2.49	439.88	541.78	342.13
203.2	2	2.49	439.88	540.52	351.91
203.4	1.99	2.49	420.33	539.26	351.91
203.6	2.01	2.49	430.11	541.78	351.91
203.8	2.01	2.49	410.56	541.78	351.91
204	2.01	2.49	410.56	541.78	361.68
204.2	1.99	2.59	439.88	527.91	342.13
204.4	2	2.59	420.33	529.14	342.13
204.6	1.99	2.59	439.88	527.91	351.91
204.8	2	2.59	410.56	529.14	351.91
205	1.99	2.59	420.33	527.91	332.36
205.2	2	2.59	420.33	529.14	332.36
205.4	1.99	2.59	439.88	527.91	322.58
205.6	1.99	2.59	439.88	527.91	342.13
205.8	2	2.59	420.33	529.14	332.36
206	1.99	2.59	439.88	527.91	322.58
206.2	2	2.59	430.11	529.14	342.13
206.4	1.99	2.59	439.88	527.91	342.13
206.6	2	2.59	410.56	529.14	351.91
206.8	1.99	2.59	400.78	527.91	351.91
207	2	2.59	400.78	529.14	351.91
207.2	2	2.59	391.01	529.14	351.91
207.4	1.98	2.59	400.78	526.67	342.13
207.6	2	2.59	391.01	529.14	332.36
207.8	2	2.59	420.33	529.14	342.13
208	2	2.59	410.56	529.14	351.91
208.2	2	2.59	400.78	529.14	351.91
208.4	1.99	2.59	410.56	527.91	342.13
208.6	2	2.59	391.01	529.14	342.13
208.8	2	2.59	420.33	529.14	342.13
209	1.99	2.59	410.56	527.91	351.91
209.2	1.99	2.59	391.01	527.91	342.13
209.4	2.01	2.59	400.78	530.37	371.46
209.6	2.01	2.59	410.56	530.37	371.46
209.8	1.99	2.59	410.56	527.91	361.68
210	2	2.59	410.56	529.14	361.68
210.2	1.99	2.59	420.33	527.91	351.91
210.4	2	2.59	410.56	529.14	351.91
210.6	2	2.59	430.11	529.14	351.91
210.8	1.99	2.59	439.88	527.91	351.91
211	2	2.59	469.21	529.14	371.46
211.2	1.99	2.59	420.33	527.91	381.23
211.4	1.99	2.59	400.78	527.91	371.46
211.6	1.99	2.7	430.11	517.24	381.23
211.8	2	2.7	391.01	518.45	381.23
212	2	2.7	400.78	518.45	361.68
212.2	1.99	2.7	420.33	517.24	371.46
212.4	2.01	2.7	420.33	519.65	371.46
212.6	1.99	2.7	430.11	517.24	361.68
212.8	2	2.7	420.33	518.45	361.68
213	2	2.7	439.88	518.45	351.91
213.2	2	2.7	430.11	518.45	351.91
213.4	2.01	2.7	439.88	519.65	351.91
213.6	2	2.7	420.33	518.45	351.91
213.8	2	2.7	430.11	518.45	361.68
214	1.99	2.7	449.66	517.24	361.68
214.2	2	2.7	420.33	518.45	361.68
214.4	1.99	2.7	430.11	517.24	351.91
214.6	2	2.7	430.11	518.45	361.68
214.8	1.99	2.7	439.88	517.24	371.46
215	2.01	2.7	430.11	519.65	361.68
215.2	1.99	2.7	439.88	517.24	361.68
215.4	1.99	2.7	439.88	517.24	361.68
215.6	2	2.7	410.56	518.45	342.13
215.8	1.99	2.7	430.11	517.24	342.13
216	2	2.7	400.78	518.45	342.13
216.2	1.99	2.7	420.33	517.24	371.46
216.4	2	2.7	410.56	518.45	371.46
216.6	2	2.7	410.56	518.45	361.68
216.8	2	2.7	410.56	518.45	351.91
217	1.99	2.7	420.33	517.24	351.91
217.2	2	2.7	391.01	518.45	361.68
217.4	2.01	2.7	420.33	519.65	381.23
217.6	1.99	2.7	391.01	517.24	371.46
217.8	2	2.7	381.23	518.45	361.68
218	1.99	2.7	410.56	517.24	351.91
218.2	2	2.7	391.01	518.45	361.68
218.4	2.01	2.7	400.78	519.65	361.68
218.6	1.99	2.7	400.78	517.24	381.23
218.8	2	2.7	391.01	518.45	371.46
219	1.99	2.7	391.01	517.24	371.46
219.2	2	2.7	371.46	518.45	371.46
219.4	1.99	2.7	400.78	517.24	361.68
219.6	2	2.7	410.56	518.45	381.23
219.8	1.99	2.7	410.56	517.24	371.46
220	2	2.7	439.88	518.45	361.68
220.2	1.99	2.7	459.43	517.24	371.46
220.4	2	2.7	459.43	518.45	361.68
220.6	2.01	2.81	439.88	509.56	371.46
220.8	2	2.81	439.88	508.38	381.23
221	2	2.81	420.33	508.38	381.23
221.2	2.01	2.81	459.43	509.56	381.23
221.4	1.99	2.81	439.88	507.2	361.68
221.6	1.99	2.81	459.43	507.2	361.68
221.8	1.99	2.81	449.66	507.2	371.46
222	1.99	2.81	459.43	507.2	371.46
222.2	2	2.81	478.98	508.38	381.23
222.4	2	2.81	449.66	508.38	381.23
222.6	2	2.81	469.21	508.38	361.68
222.8	2	2.81	430.11	508.38	361.68
223	2	2.81	449.66	508.38	351.91
223.2	2	2.81	439.88	508.38	342.13
223.4	2	2.81	439.88	508.38	351.91
223.6	2	2.81	430.11	508.38	371.46
223.8	2.01	2.81	430.11	509.56	371.46
224	1.99	2.81	420.33	507.2	361.68
224.2	2.01	2.81	391.01	509.56	361.68
224.4	2	2.81	439.88	508.38	381.23
224.6	2	2.81	420.33	508.38	371.46
224.8	2	2.81	410.56	508.38	400.78
225	2	2.81	400.78	508.38	381.23
225.2	1.99	2.81	420.33	507.2	371.46
225.4	2	2.81	420.33	508.38	381.23
225.6	2	2.81	449.66	508.38	371.46
225.8	2	2.81	449.66	508.38	371.46
226	2	2.81	430.11	508.38	381.23
226.2	2	2.81	430.11	508.38	361.68
226.4	2	2.81	430.11	508.38	361.68
226.6	2	2.81	430.11	508.38	361.68
226.8	1.99	2.81	469.21	507.2	342.13
227	2	2.81	449.66	508.38	351.91
227.2	2	2.81	449.66	508.38	361.68
227.4	2	2.81	469.21	508.38	371.46
227.6	1.99	2.92	439.88	497.72	361.68
227.8	2	2.92	449.66	498.88	351.91
228	1.99	2.92	459.43	497.72	351.91
228.2	2	2.92	420.33	498.88	361.68
228.4	1.99	2.92	430.11	497.72	371.46
228.6	2	2.92	478.98	498.88	371.46
228.8	2	2.92	586.51	498.88	381.23
229	2	2.92	469.21	498.88	381.23
229.2	1.98	2.92	439.88	496.55	381.23
229.4	2	2.92	430.11	498.88	381.23
229.6	2	2.92	439.88	498.88	391.01
229.8	1.99	2.92	439.88	497.72	381.23
230	2	2.92	410.56	498.88	381.23
230.2	1.99	2.92	420.33	497.72	371.46
230.4	2	2.92	430.11	498.88	371.46
230.6	2.01	2.92	420.33	500.04	361.68
230.8	2	2.92	420.33	498.88	351.91
231	2	2.92	439.88	498.88	351.91
231.2	1.99	2.92	449.66	497.72	361.68
231.4	2.01	2.92	430.11	500.04	351.91
231.6	1.99	2.92	430.11	497.72	381.23
231.8	1.99	2.92	410.56	497.72	391.01
232	2	2.92	439.88	498.88	371.46
232.2	2	2.92	430.11	498.88	381.23
232.4	2	2.92	420.33	498.88	400.78
232.6	1.99	2.92	439.88	497.72	391.01
232.8	2	2.92	420.33	498.88	391.01
233	2	3.03	449.66	489.89	400.78
233.2	2	3.03	449.66	489.89	410.56
233.4	2	3.03	459.43	489.89	400.78
233.6	2	3.03	430.11	489.89	391.01
233.8	2	3.03	439.88	489.89	400.78
234	1.99	3.03	449.66	488.75	391.01
234.2	2.01	3.03	410.56	491.03	400.78
234.4	1.99	3.03	439.88	488.75	391.01
234.6	2	3.03	459.43	489.89	400.78
234.8	1.99	3.03	449.66	488.75	381.23
235	2.01	3.03	459.43	491.03	400.78
235.2	2	3.03	459.43	489.89	381.23
235.4	1.99	3.03	439.88	488.75	381.23
235.6	2.01	3.03	439.88	491.03	371.46
235.8	1.99	3.03	430.11	488.75	381.23
236	2	3.03	420.33	489.89	391.01
236.2	2	3.03	410.56	489.89	400.78
