Repository: litresperminute/IMPACT-Lab-Thermal-Draw-Tower-Controller

# Generated with much help from ChatGPT because my coding is not so great :'>

# 📈 Thesis Experiment Logger

This tool logs serial data from an Arduino and saves it into a structured `.csv` file with matching experiment metadata in `.json` format. It is designed for high-quality, reproducible data collection for thesis or research work.

---

## 🛠️ Features

- Automatically detects the Arduino COM port
- Prompts you for experiment metadata
- Filters out non-data serial messages (e.g., status/debug prints)
- Saves:
  - A `.csv` data log with column headers
  - A `.json` metadata file with full experiment context
- Clean and customizable — no external UI required

---

## 🚀 How to Use

### 1. 🧪 Prepare Your Arduino
Make sure your Arduino is connected and actively sending comma-separated serial data in this format:

```
Time(s),Feed(mm/min),Wind(m/min),Diameter(um),Predicted_diameter(um)
```

You can include other status/debug messages — they’ll be shown in the terminal but not saved to the CSV.

---

### 2. ▶️ Run the Script

Open a terminal in the project folder and run:

```bash
python drawlogger.py
```

You will be prompted to enter:

- Experiment ID (used as the filename)
- Material
- Material color
- Operator name
- Notes (optional)
- Preform diameter (defaults to 20mm if left blank)

Once you enter this info, the script will begin logging data in real time. When you’re done, press **Ctrl+C** to stop.

---

### 3. 📁 Output Files

For each experiment, the following will be created in your working directory:

- `experiment_id.csv` — raw serial data with headers
- `experiment_id_metadata.json` — metadata (material, operator, diameter, notes, etc.)

Example:
```
draw_test_007.csv
draw_test_007_metadata.json
```

---

## 🧼 Notes

- The script ignores serial lines that don’t match the expected data format (5 comma-separated values)
- The Arduino must not be connected to another serial monitor at the same time (e.g., VSCode Serial Monitor)
- If no Arduino is detected, the script will alert you and exit

---

## 📚 Customization Ideas

- Save experiments into subfolders
- Automatically generate experiment IDs
- Add real-time plotting while logging

---

## 👨‍🔬 Developed by Luka Morita
Feel free to modify this script to fit your lab’s workflow or thesis needs.

File: Thermal Draw Trials/ThesisExperiments/PETGexperiment_logs/PETG_cross20.0_black_DR50.0_001.csv (part 1 of 5)
# material: PETG
# geometry: cross
# preform_diameter: 20.0
# material_color: black
# temperature_C: 160.0
# drawdown_ratio: 50.0
# trial_number: 001
# operator: Nikoo
# start_time: 2025-08-27 12:34:18
# notes: horizontally printed 0 deg extrusion direction
Time(s),Feed(mm/min),Wind(m/min),Diameter(um),Predicted_diameter(um)
1.22,2.01,5.02,400.78,400.32
1.42,2.01,5.02,371.46,400.32
1.62,2.00,5.02,391.01,399.39
1.82,2.01,5.02,420.33,400.32
2.02,2.01,5.03,400.78,399.79
2.22,2.00,5.02,381.23,399.39
2.42,2.02,5.02,420.33,401.25
2.62,2.01,5.03,430.11,399.79
2.82,2.00,5.02,420.33,399.39
3.02,2.00,5.02,449.66,399.39
3.22,2.01,5.02,469.21,400.32
3.42,2.02,5.02,469.21,401.25
3.62,2.02,5.03,459.43,400.71
3.82,2.00,5.02,439.88,399.39
4.02,2.01,5.02,439.88,400.32
4.22,2.01,5.02,469.21,400.32
4.42,2.00,5.03,478.98,398.86
4.62,2.01,5.02,488.76,400.32
4.82,2.01,5.03,508.31,399.79
5.02,2.01,5.02,527.86,400.32
5.22,2.01,5.02,498.53,400.32
5.42,2.00,5.02,498.53,399.39
5.62,2.01,5.03,508.31,399.79
5.82,2.01,5.02,518.08,400.32
6.02,2.00,5.03,498.53,398.86
6.22,2.00,5.02,508.31,399.39
6.42,2.01,5.02,527.86,400.32
6.62,2.01,5.03,508.31,399.79
6.82,2.00,5.01,498.53,399.93
7.02,2.01,5.02,498.53,400.32
7.22,2.00,5.02,488.76,399.39
7.42,2.01,5.02,488.76,400.32
7.62,1.99,5.02,488.76,398.46
7.82,2.01,5.02,498.53,400.32
8.02,2.02,5.02,508.31,401.25
8.22,2.00,5.02,508.31,399.39
8.42,2.00,5.02,488.76,399.39
8.62,2.01,5.02,488.76,400.32
8.82,2.01,5.03,498.53,399.79
9.02,2.00,5.02,498.53,399.39
9.22,2.00,5.02,469.21,399.39
9.42,2.00,5.02,488.76,399.39
9.62,2.01,5.02,478.98,400.32
9.82,2.01,5.02,478.98,400.32
10.02,2.01,5.02,469.21,400.32
10.22,2.01,5.02,478.98,400.32
10.42,2.01,5.02,478.98,400.32
10.62,2.01,5.02,488.76,400.32
10.82,2.01,5.02,469.21,400.32
11.02,2.01,5.02,488.76,400.32
11.22,2.01,5.02,498.53,400.32
11.42,2.00,5.02,488.76,399.39
11.62,2.01,5.02,498.53,400.32
11.82,2.01,5.02,498.53,400.32
12.02,2.02,5.02,478.98,401.25
12.22,2.02,5.02,449.66,401.25
12.42,2.00,5.02,459.43,399.39
12.62,2.01,5.02,449.66,400.32
12.82,2.01,5.02,430.11,400.32
13.02,2.01,5.02,439.88,400.32
13.22,2.01,5.02,430.11,400.32
13.42,2.00,5.02,430.11,399.39
13.62,2.02,5.02,439.88,401.25
13.82,2.01,5.02,449.66,400.32
14.02,2.00,5.02,420.33,399.39
14.22,2.01,5.02,439.88,400.32
14.42,2.01,5.02,469.21,400.32
14.62,2.00,5.02,449.66,399.39
14.82,2.02,5.02,459.43,401.25
15.02,2.01,5.02,459.43,400.32
15.22,2.01,5.02,449.66,400.32
15.42,2.00,5.02,430.11,399.39
15.62,2.01,5.02,430.11,400.32
15.82,2.01,5.02,459.43,400.32
16.02,2.02,5.02,469.21,401.25
16.22,2.00,5.02,469.21,399.39
16.42,2.01,5.01,488.76,400.86
16.62,2.01,5.03,508.31,399.79
16.82,2.00,5.02,498.53,399.39
17.02,2.00,5.02,518.08,399.39
17.22,2.01,5.02,537.63,400.32
17.42,2.01,5.02,527.86,400.32
17.62,2.00,5.02,518.08,399.39
17.82,2.01,5.02,537.63,400.32
18.02,2.02,5.01,547.41,401.78
18.22,2.02,5.02,537.63,401.25
18.42,2.01,5.02,547.41,400.32
18.62,2.01,5.02,518.08,400.32
18.82,2.02,5.02,537.63,401.25
19.02,2.02,5.02,547.41,401.25
19.22,2.00,5.02,537.63,399.39
19.42,2.01,5.02,537.63,400.32
19.62,2.01,5.02,518.08,400.32
19.82,2.01,5.02,527.86,400.32
20.02,2.00,5.02,508.31,399.39
20.22,2.01,5.02,488.76,400.32
20.42,2.02,5.03,488.76,400.71
20.62,2.01,5.02,469.21,400.32
20.82,2.00,5.02,469.21,399.39
21.02,2.00,5.02,459.43,399.39
21.22,2.02,5.02,488.76,401.25
21.42,2.00,5.02,518.08,399.39
21.62,2.01,5.02,615.84,400.32
21.82,2.02,5.02,498.53,401.25
22.02,2.01,5.03,469.21,399.79
22.22,2.00,5.02,469.21,399.39
22.42,2.01,5.02,518.08,400.32
22.62,2.02,5.02,537.63,401.25
22.82,2.01,5.02,469.21,400.32
23.02,2.01,5.02,469.21,400.32
23.22,2.01,5.02,439.88,400.32
23.42,2.01,5.02,430.11,400.32
23.62,2.00,5.02,430.11,399.39
23.82,2.00,5.03,420.33,398.86
24.02,2.01,5.02,449.66,400.32
24.22,2.01,5.02,420.33,400.32
24.42,2.01,5.02,430.11,400.32
24.62,2.01,5.02,410.56,400.32
24.82,2.00,5.02,420.33,399.39
25.02,2.01,5.02,410.56,400.32
25.22,2.00,5.02,400.78,399.39
25.42,2.01,5.02,430.11,400.32
25.62,2.01,5.02,410.56,400.32
25.82,2.01,5.03,400.78,399.79
26.02,2.01,5.02,410.56,400.32
26.22,2.00,5.02,361.68,399.39
26.42,2.01,5.02,391.01,400.32
26.62,2.01,5.02,381.23,400.32
26.82,2.00,5.02,400.78,399.39
27.02,2.00,5.02,391.01,399.39
27.22,2.00,5.02,410.56,399.39
27.42,2.01,5.02,430.11,400.32
27.62,2.01,5.03,430.11,399.79
27.82,2.02,5.02,439.88,401.25
28.02,2.01,5.03,439.88,399.79
28.22,2.00,5.02,469.21,399.39
28.42,2.00,5.02,449.66,399.39
28.62,2.00,5.02,449.66,399.39
28.82,2.01,5.02,459.43,400.32
29.02,2.01,5.02,459.43,400.32
29.22,2.01,5.02,469.21,400.32
29.42,2.00,5.02,459.43,399.39
29.62,2.01,5.03,459.43,399.79
29.82,2.00,5.02,459.43,399.39
30.02,2.01,5.02,478.98,400.32
30.22,2.00,5.02,478.98,399.39
30.42,2.02,5.02,488.76,401.25
30.62,2.00,5.02,459.43,399.39
30.82,2.01,5.02,478.98,400.32
31.02,2.01,5.02,459.43,400.32
31.22,2.02,5.02,478.98,401.25
31.42,2.02,5.02,488.76,401.25
31.62,2.00,5.02,488.76,399.39
31.82,2.01,5.02,478.98,400.32
32.02,2.01,5.01,478.98,400.86
32.22,2.01,5.02,469.21,400.32
32.42,2.00,5.02,439.88,399.39
32.62,2.02,5.02,459.43,401.25
32.82,2.01,5.02,449.66,400.32
33.02,2.00,5.02,449.66,399.39
33.22,2.00,5.02,459.43,399.39
33.42,2.00,5.02,449.66,399.39
33.62,2.01,5.02,478.98,400.32
33.82,2.01,5.03,459.43,399.79
34.02,2.00,5.02,420.33,399.39
34.22,2.01,5.02,439.88,400.32
34.42,2.01,5.03,420.33,399.79
34.62,2.01,5.02,420.33,400.32
34.82,2.02,5.02,430.11,401.25
35.02,2.00,5.01,439.88,399.93
35.22,2.01,5.02,439.88,400.32
35.42,2.01,5.03,430.11,399.79
35.62,2.02,5.02,410.56,401.25
35.82,2.00,5.02,410.56,399.39
36.02,2.01,5.01,420.33,400.86
36.22,2.01,5.02,391.01,400.32
36.42,2.00,5.02,371.46,399.39
36.62,2.00,5.02,371.46,399.39
36.82,2.01,5.02,391.01,400.32
37.02,2.01,5.02,391.01,400.32
37.22,2.00,5.02,381.23,399.39
37.42,2.01,5.02,391.01,400.32
37.62,2.00,5.02,410.56,399.39
37.82,2.02,5.02,391.01,401.25
38.02,2.00,5.02,371.46,399.39
38.22,2.00,5.01,371.46,399.93
38.42,2.02,5.02,381.23,401.25
38.62,2.02,5.02,400.78,401.25
38.82,2.00,5.02,391.01,399.39
39.02,2.01,5.02,391.01,400.32
39.22,2.01,5.02,391.01,400.32
39.42,2.01,5.02,400.78,400.32
39.62,2.01,5.02,439.88,400.32
39.82,2.00,5.02,410.56,399.39
40.02,2.01,5.02,430.11,400.32
40.22,2.02,5.02,430.11,401.25
40.42,2.01,5.02,420.33,400.32
40.62,2.01,4.99,430.11,401.39
40.82,2.00,5.02,459.43,399.39
41.02,2.00,5.03,449.66,398.86
41.22,2.00,5.02,478.98,399.39
41.42,2.00,5.02,469.21,399.39
41.62,2.01,5.01,459.43,400.86
41.82,2.01,5.03,459.43,399.79
42.02,2.01,5.02,459.43,400.32
42.22,2.01,5.02,459.43,400.32
42.42,2.01,5.02,469.21,400.32
42.62,2.02,5.02,508.31,401.25
42.82,2.01,5.02,469.21,400.32
43.02,2.00,5.02,469.21,399.39
43.22,2.02,5.02,478.98,401.25
43.42,2.01,5.02,478.98,400.32
43.62,2.01,5.03,459.43,399.79
43.82,2.01,5.02,449.66,400.32
44.02,2.00,5.02,469.21,399.39
44.22,2.02,5.02,469.21,401.25
44.42,2.02,5.02,459.43,401.25
44.62,2.00,5.03,420.33,398.86
44.82,2.01,5.02,439.88,400.32
45.02,2.01,5.02,439.88,400.32
45.22,2.01,5.03,430.11,399.79
45.42,2.01,5.02,430.11,400.32
45.62,2.01,5.02,449.66,400.32
45.82,2.01,5.02,469.21,400.32
46.02,2.00,5.02,449.66,399.39
46.22,2.00,5.02,449.66,399.39
46.42,2.01,5.02,469.21,400.32
46.62,2.01,5.03,459.43,399.79
46.82,2.01,5.03,459.43,399.79
47.02,2.01,5.02,430.11,400.32
47.22,2.02,5.02,439.88,401.25
47.42,2.01,5.02,410.56,400.32
47.62,2.00,5.02,410.56,399.39
47.82,2.00,5.01,381.23,399.93
48.02,2.00,5.03,400.78,398.86
48.22,2.00,5.02,391.01,399.39
48.42,2.00,5.02,371.46,399.39
48.62,2.01,5.02,400.78,400.32
48.82,2.00,5.02,381.23,399.39
49.02,2.01,5.02,391.01,400.32
49.22,2.01,5.02,400.78,400.32
49.42,2.02,5.02,420.33,401.25
49.62,2.01,5.02,391.01,400.32
49.82,2.01,5.02,439.88,400.32
50.02,2.01,5.01,488.76,400.86
50.22,2.01,5.02,449.66,400.32
50.42,2.01,5.03,449.66,399.79
50.62,2.01,5.02,420.33,400.32
50.82,2.02,5.02,439.88,401.25
51.02,2.01,5.02,449.66,400.32
51.22,2.01,5.02,439.88,400.32
51.42,2.01,5.02,430.11,400.32
51.62,2.01,5.02,449.66,400.32
51.82,2.02,5.02,459.43,401.25
52.02,2.00,5.02,430.11,399.39
52.22,2.00,5.02,430.11,399.39
52.42,2.01,5.02,430.11,400.32
52.62,2.01,5.02,469.21,400.32
52.82,2.00,5.02,439.88,399.39
53.02,2.02,5.02,430.11,401.25
53.22,2.01,5.02,449.66,400.32
53.42,2.01,5.02,439.88,400.32
53.62,2.00,5.02,420.33,399.39
53.82,2.01,5.02,420.33,400.32
54.02,2.01,5.03,449.66,399.79
54.22,2.00,5.02,410.56,399.39
54.42,2.01,5.02,420.33,400.32
54.62,2.01,5.02,420.33,400.32
54.82,2.01,5.02,410.56,400.32
55.02,2.00,5.02,391.01,399.39
55.22,2.02,5.03,400.78,400.71
55.42,2.01,5.02,381.23,400.32
55.62,2.00,5.02,391.01,399.39
55.82,2.00,5.02,400.78,399.39
56.02,2.01,5.02,420.33,400.32
56.22,2.02,5.02,410.56,401.25
56.42,2.01,5.02,400.78,400.32
56.62,2.00,5.02,381.23,399.39
56.82,2.00,5.02,371.46,399.39
57.02,2.02,5.02,410.56,401.25
57.22,2.01,5.02,371.46,400.32
57.42,1.99,5.02,400.78,398.46
57.62,2.02,5.02,391.01,401.25
57.82,2.00,5.02,400.78,399.39
58.02,2.01,5.02,381.23,400.32
58.22,2.00,5.02,381.23,399.39
58.42,2.00,5.02,381.23,399.39
58.62,2.00,5.02,400.78,399.39
58.82,2.01,5.02,371.46,400.32
59.02,2.01,5.02,381.23,400.32
59.22,2.01,5.02,381.23,400.32
59.42,2.00,5.02,361.68,399.39
59.62,2.01,5.02,381.23,400.32
59.82,2.01,5.02,391.01,400.32
60.02,2.00,5.02,351.91,399.39
60.22,2.01,5.02,361.68,400.32
60.42,2.01,5.02,361.68,400.32
60.62,2.00,5.02,351.91,399.39
60.82,2.00,5.02,361.68,399.39
61.02,2.01,5.02,361.68,400.32
61.22,2.01,5.02,351.91,400.32
61.42,2.01,5.02,371.46,400.32
61.62,2.00,5.02,361.68,399.39
61.82,2.01,5.02,391.01,400.32
62.02,2.02,5.02,381.23,401.25
62.22,2.01,5.02,361.68,400.32
62.42,2.02,5.02,430.11,401.25
62.62,2.01,5.02,420.33,400.32
62.82,2.01,5.02,420.33,400.32
63.02,2.01,5.02,410.56,400.32
63.22,2.00,5.02,410.56,399.39
63.42,2.02,5.02,439.88,401.25
63.62,2.00,5.02,410.56,399.39
63.82,1.99,5.02,430.11,398.46
64.02,2.01,5.01,420.33,400.86
64.22,2.01,5.01,430.11,400.86
64.42,2.01,5.02,430.11,400.32
64.62,2.01,5.02,430.11,400.32
64.82,2.01,5.03,449.66,399.79
65.02,2.02,5.02,430.11,401.25
65.22,2.01,5.02,439.88,400.32
65.42,2.01,5.02,439.88,400.32
65.62,2.01,5.02,449.66,400.32
65.82,2.00,5.02,420.33,399.39
66.02,2.00,5.02,410.56,399.39
66.22,2.01,5.02,449.66,400.32
66.42,2.01,5.02,449.66,400.32
66.62,2.01,5.02,439.88,400.32
66.82,2.01,5.02,449.66,400.32
67.02,2.01,5.03,439.88,399.79
67.22,2.01,5.02,430.11,400.32
67.42,2.02,5.02,430.11,401.25
67.62,2.01,5.02,439.88,400.32
67.82,2.01,5.02,430.11,400.32
68.02,2.00,5.02,400.78,399.39
68.22,2.00,5.02,420.33,399.39
68.42,2.01,5.02,410.56,400.32
68.62,2.00,5.02,410.56,399.39
68.82,2.00,5.02,410.56,399.39
69.02,2.01,5.02,410.56,400.32
69.22,2.02,5.02,430.11,401.25
69.42,2.00,5.01,400.78,399.93
69.62,2.00,5.02,420.33,399.39
69.82,2.01,5.02,430.11,400.32
70.02,2.01,5.02,410.56,400.32
70.22,2.01,5.02,400.78,400.32
70.42,2.00,5.02,400.78,399.39
70.62,2.01,5.02,410.56,400.32
70.82,2.01,5.02,420.33,400.32
71.02,1.99,5.02,391.01,398.46
71.22,2.01,5.02,410.56,400.32
71.42,2.01,5.02,400.78,400.32
71.62,2.00,5.02,400.78,399.39
71.82,2.01,5.02,410.56,400.32
72.02,2.02,5.02,420.33,401.25
72.22,2.01,5.02,420.33,400.32
72.42,2.02,5.02,430.11,401.25
72.62,2.00,5.02,420.33,399.39
72.82,2.01,5.02,410.56,400.32
73.02,2.01,5.02,420.33,400.32
73.22,2.00,5.02,430.11,399.39
73.42,2.00,5.02,439.88,399.39
73.62,2.01,5.02,430.11,400.32
73.82,2.01,5.02,459.43,400.32
74.02,2.00,5.02,439.88,399.39
74.22,2.02,5.02,430.11,401.25
74.42,2.01,5.02,410.56,400.32
74.62,2.00,5.02,410.56,399.39
74.82,2.00,5.02,410.56,399.39
75.02,2.00,5.03,430.11,398.86
75.22,2.00,5.02,439.88,399.39
75.42,2.02,5.02,400.78,401.25
75.62,2.01,5.02,430.11,400.32
75.82,2.01,5.02,430.11,400.32
76.02,2.00,5.03,430.11,398.86
76.22,2.00,5.02,410.56,399.39
76.42,2.01,5.03,439.88,399.79
76.62,2.01,5.02,459.43,400.32
76.82,2.00,5.02,449.66,399.39
77.02,2.01,5.02,459.43,400.32
77.22,2.01,5.02,439.88,400.32
77.42,2.01,5.02,420.33,400.32
77.62,2.00,5.02,430.11,399.39
77.82,2.01,5.03,430.11,399.79
78.02,2.01,5.02,420.33,400.32
78.22,2.01,5.02,430.11,400.32
78.42,2.01,5.02,420.33,400.32
78.62,2.01,5.02,420.33,400.32
78.82,2.01,5.02,430.11,400.32
79.02,2.01,5.02,400.78,400.32
79.22,2.00,5.02,410.56,399.39
79.42,2.02,5.02,410.56,401.25
79.62,2.01,5.02,371.46,400.32
79.82,2.01,5.02,371.46,400.32
80.02,2.00,5.02,381.23,399.39
80.22,2.00,5.03,381.23,398.86
80.42,2.00,5.02,371.46,399.39
80.62,2.01,5.02,381.23,400.32
80.82,2.01,5.02,381.23,400.32
81.02,2.00,5.02,371.46,399.39
81.22,2.01,5.02,381.23,400.32
81.42,2.01,5.02,400.78,400.32
81.62,2.00,5.03,391.01,398.86
81.82,2.00,5.02,410.56,399.39
82.02,2.01,5.02,410.56,400.32
82.22,2.01,5.02,410.56,400.32
82.42,2.02,5.02,381.23,401.25
82.62,2.01,5.02,381.23,400.32
82.82,2.01,5.02,381.23,400.32
83.02,2.00,5.02,361.68,399.39
83.22,1.99,5.03,371.46,397.93
83.42,2.02,5.02,400.78,401.25
83.62,2.01,5.02,391.01,400.32
83.82,2.00,5.02,391.01,399.39
84.02,2.01,5.01,391.01,400.86
84.22,2.02,5.02,410.56,401.25
84.42,2.00,5.02,381.23,399.39
84.62,2.02,5.02,391.01,401.25
84.82,2.01,5.02,400.78,400.32
85.02,2.01,5.02,400.78,400.32
85.22,2.01,5.02,391.01,400.32
85.42,2.01,5.03,410.56,399.79
85.62,2.00,5.02,400.78,399.39
85.82,2.00,5.02,420.33,399.39
86.02,2.02,5.02,410.56,401.25
86.22,2.01,5.02,420.33,400.32
86.42,2.00,5.02,430.11,399.39
86.62,2.01,5.02,420.33,400.32
86.82,2.01,5.01,430.11,400.86
87.02,2.01,5.02,430.11,400.32
87.22,2.00,5.02,420.33,399.39
87.42,2.01,5.02,459.43,400.32
87.62,2.01,5.02,459.43,400.32
87.82,2.01,5.03,459.43,399.79
88.02,2.01,5.02,430.11,400.32
88.22,2.01,5.02,439.88,400.32
88.42,2.01,5.02,459.43,400.32
88.62,2.00,5.02,439.88,399.39
88.82,2.01,5.02,449.66,400.32
89.02,2.01,5.02,459.43,400.32
89.22,2.01,5.03,478.98,399.79
89.42,2.00,5.02,449.66,399.39
89.62,2.02,5.02,478.98,401.25
89.82,2.01,5.02,469.21,400.32
90.02,2.00,5.02,449.66,399.39
90.22,2.01,5.02,469.21,400.32
90.42,2.00,5.02,459.43,399.39
90.62,2.00,5.02,469.21,399.39
90.82,2.01,5.02,469.21,400.32
91.02,2.01,5.02,430.11,400.32
91.22,2.01,5.02,439.88,400.32
91.42,2.02,5.02,449.66,401.25
91.62,2.00,5.02,430.11,399.39
91.82,2.01,5.02,449.66,400.32
92.02,2.01,5.02,430.11,400.32
92.22,2.02,5.02,439.88,401.25
92.42,2.01,5.02,430.11,400.32
92.62,2.00,5.02,420.33,399.39
92.82,2.01,5.02,439.88,400.32
93.02,2.00,5.02,410.56,399.39
93.22,2.01,5.02,430.11,400.32
93.42,2.01,5.02,439.88,400.32
93.62,2.01,5.02,537.63,400.32
93.82,2.01,5.02,508.31,400.32
94.02,2.00,5.02,449.66,399.39
94.22,2.01,5.02,459.43,400.32
94.42,2.00,5.03,420.33,398.86
94.62,2.02,5.02,400.78,401.25
94.82,2.01,5.02,420.33,400.32
95.02,2.00,5.02,430.11,399.39
95.22,2.00,5.02,420.33,399.39
95.42,2.00,5.02,430.11,399.39
95.62,2.01,5.02,439.88,400.32
95.82,2.01,5.02,391.01,400.32
96.02,2.01,5.02,410.56,400.32
96.22,2.01,5.02,400.78,400.32
96.42,2.01,5.02,400.78,400.32
96.62,2.02,5.02,381.23,401.25
96.82,2.02,5.02,391.01,401.25
97.02,2.01,5.02,410.56,400.32
97.22,2.00,5.02,391.01,399.39
97.42,2.01,5.02,391.01,400.32
97.62,2.01,5.02,381.23,400.32
97.82,2.02,5.02,410.56,401.25
98.02,2.00,5.02,391.01,399.39
98.22,2.00,5.02,391.01,399.39
98.42,2.01,5.02,420.33,400.32
98.62,2.01,5.02,400.78,400.32
98.82,2.00,5.03,381.23,398.86
99.02,2.00,5.02,400.78,399.39
99.22,2.01,5.02,410.56,400.32
99.42,2.01,5.02,420.33,400.32
99.62,2.01,5.02,381.23,400.32
99.82,2.01,5.02,391.01,400.32
100.02,2.00,5.03,371.46,398.86
100.22,2.00,5.02,410.56,399.39
100.42,2.01,5.02,391.01,400.32
100.62,2.01,5.02,420.33,400.32
100.82,2.00,5.02,410.56,399.39
101.02,2.01,5.02,400.78,400.32
101.22,2.02,5.02,391.01,401.25
101.42,2.01,5.02,381.23,400.32
101.62,2.01,5.02,371.46,400.32
101.82,2.00,5.02,381.23,399.39
102.02,2.00,5.02,391.01,399.39
102.22,2.00,5.02,400.78,399.39
102.42,2.01,5.02,400.78,400.32
102.62,2.01,5.02,391.01,400.32
102.82,2.01,5.02,400.78,400.32
103.02,2.01,5.02,391.01,400.32
103.22,2.01,5.02,371.46,400.32
103.42,2.01,5.02,400.78,400.32
103.62,2.00,5.02,381.23,399.39
103.82,2.01,5.01,381.23,400.86
104.02,2.00,5.02,361.68,399.39
104.22,2.01,5.02,361.68,400.32
104.42,2.01,5.02,371.46,400.32
104.62,2.01,5.02,371.46,400.32
104.82,2.01,5.02,391.01,400.32
105.02,2.01,5.02,371.46,400.32
105.22,2.01,5.02,381.23,400.32
105.42,2.01,5.02,381.23,400.32
105.62,2.00,5.02,351.91,399.39
105.82,2.01,5.02,371.46,400.32
106.02,2.01,5.02,361.68,400.32
106.22,2.00,5.02,361.68,399.39
106.42,2.01,5.02,381.23,400.32
106.62,2.01,5.02,391.01,400.32
106.82,2.01,5.02,381.23,400.32
107.02,2.01,5.02,371.46,400.32
107.22,2.01,5.02,381.23,400.32
107.42,2.00,5.02,361.68,399.39
107.62,2.01,5.02,381.23,400.32
107.82,2.01,5.02,391.01,400.32
108.02,2.01,5.02,400.78,400.32
108.22,2.00,5.02,391.01,399.39
108.42,2.01,5.02,400.78,400.32
108.62,2.01,5.02,381.23,400.32
108.82,2.01,5.02,381.23,400.32
109.02,2.00,5.02,371.46,399.39
109.22,2.01,5.02,381.23,400.32
109.42,2.01,5.02,391.01,400.32
109.62,2.01,5.02,391.01,400.32
109.82,2.01,5.02,371.46,400.32
110.02,2.02,5.02,400.78,401.25
110.22,2.01,5.02,371.46,400.32
110.42,2.01,5.02,381.23,400.32
110.62,2.01,5.02,381.23,400.32
110.82,2.01,5.02,371.46,400.32
111.02,2.01,5.02,391.01,400.32
111.22,2.01,5.02,391.01,400.32
111.42,2.00,5.02,381.23,399.39
111.62,2.01,5.02,381.23,400.32
111.82,2.01,5.02,371.46,400.32
112.02,2.00,5.02,400.78,399.39
112.22,2.01,5.03,400.78,399.79
112.42,2.01,5.02,391.01,400.32
112.62,2.01,5.02,400.78,400.32
112.82,2.01,5.02,381.23,400.32
113.02,2.00,5.02,400.78,399.39
113.22,2.01,5.02,410.56,400.32
113.42,2.02,5.02,410.56,401.25
113.62,2.01,5.03,400.78,399.79
113.82,2.01,5.02,391.01,400.32
114.02,2.01,5.02,400.78,400.32
114.22,2.01,5.02,420.33,400.32
114.42,2.01,5.02,430.11,400.32
114.62,2.01,5.02,400.78,400.32
114.82,2.01,5.02,420.33,400.32
115.02,2.01,5.03,410.56,399.79
115.22,2.01,5.02,410.56,400.32
115.42,2.01,5.02,420.33,400.32
115.62,2.01,5.02,410.56,400.32
115.82,2.01,5.02,439.88,400.32
116.02,2.02,5.02,439.88,401.25
116.22,2.01,5.02,439.88,400.32
116.42,2.00,5.02,430.11,399.39
116.62,2.00,5.02,439.88,399.39
116.82,2.01,5.02,439.88,400.32
117.02,2.01,5.02,449.66,400.32
117.22,2.01,5.02,449.66,400.32
117.42,2.01,5.02,439.88,400.32
117.62,2.01,5.02,420.33,400.32
117.82,2.02,5.02,420.33,401.25
118.02,2.00,5.02,420.33,399.39
118.22,2.00,5.01,430.11,399.93
118.42,2.01,5.02,430.11,400.32
118.62,2.00,5.02,400.78,399.39
118.82,2.02,5.02,400.78,401.25
119.02,2.00,5.02,410.56,399.39
119.22,2.01,5.02,430.11,400.32
119.42,2.00,5.02,410.56,399.39
119.62,2.01,5.03,420.33,399.79
119.82,2.01,5.02,391.01,400.32
120.02,2.01,5.02,381.23,400.32
120.22,2.01,5.02,420.33,400.32
120.42,2.01,5.02,420.33,400.32
120.62,2.02,5.02,391.01,401.25
120.82,2.01,5.02,391.01,400.32
121.02,2.01,5.02,381.23,400.32
121.22,2.02,5.02,420.33,401.25
121.42,2.00,5.02,400.78,399.39
121.62,2.00,5.03,410.56,398.86
121.82,2.01,5.02,420.33,400.32
122.02,2.01,5.02,420.33,400.32
122.22,2.01,5.02,420.33,400.32
122.42,2.01,5.02,430.11,400.32
122.62,2.01,5.02,400.78,400.32
122.82,2.01,5.02,410.56,400.32
123.02,2.00,5.02,381.23,399.39
123.22,2.01,5.02,410.56,400.32
123.42,2.01,5.02,400.78,400.32
123.62,2.01,5.02,381.23,400.32
123.82,2.00,5.03,420.33,398.86
124.02,2.00,5.02,400.78,399.39
124.22,2.01,5.02,420.33,400.32
124.42,2.00,5.02,391.01,399.39
124.62,2.00,5.02,410.56,399.39
124.82,2.01,5.02,400.78,400.32
125.02,2.02,5.02,410.56,401.25
125.22,2.01,5.02,371.46,400.32
125.42,2.00,5.02,400.78,399.39
125.62,2.01,5.02,410.56,400.32
125.82,2.01,5.05,420.33,399.25
126.02,2.01,5.02,391.01,400.32
126.22,2.01,5.02,410.56,400.32
126.42,2.00,5.02,410.56,399.39
126.62,2.00,5.02,420.33,399.39
126.82,2.00,5.03,400.78,398.86
127.02,2.01,5.02,420.33,400.32
127.22,2.01,5.02,420.33,400.32
127.42,2.00,5.02,410.56,399.39
127.62,2.00,5.02,439.88,399.39
127.82,2.01,5.02,439.88,400.32
128.02,2.01,5.02,439.88,400.32
128.22,2.01,5.02,420.33,400.32
128.42,2.01,5.02,410.56,400.32
128.62,2.01,5.02,430.11,400.32
128.82,2.00,5.02,391.01,399.39
129.02,2.00,5.02,410.56,399.39
129.22,2.01,5.02,420.33,400.32
129.42,2.02,5.02,430.11,401.25
129.62,2.01,5.02,410.56,400.32
129.82,2.01,5.01,420.33,400.86
130.02,2.01,5.02,430.11,400.32
130.22,2.01,5.02,420.33,400.32
130.42,2.00,5.02,410.56,399.39
130.62,2.01,5.02,430.11,400.32
130.82,2.00,5.02,410.56,399.39
131.02,2.02,5.01,391.01,401.78
131.22,2.00,5.02,381.23,399.39
131.42,2.01,5.02,410.56,400.32
131.62,2.01,5.02,400.78,400.32
131.82,2.00,5.03,381.23,398.86
132.02,2.01,5.02,400.78,400.32
132.22,2.01,5.02,391.01,400.32
132.42,2.00,5.02,381.23,399.39
132.62,2.01,5.02,400.78,400.32
132.82,2.01,5.02,400.78,400.32
133.02,2.01,5.02,400.78,400.32
133.22,2.02,5.02,391.01,401.25
133.42,2.00,5.02,410.56,399.39
133.62,2.01,5.02,400.78,400.32
133.82,2.00,5.02,381.23,399.39
134.02,2.01,5.02,391.01,400.32
134.22,2.01,4.99,371.46,401.39
134.42,2.01,5.03,420.33,399.79
134.62,2.00,5.02,391.01,399.39
134.82,2.00,5.02,391.01,399.39
135.02,2.01,5.02,400.78,400.32
135.22,2.01,5.02,391.01,400.32
135.42,2.00,5.02,391.01,399.39
135.62,2.01,5.02,420.33,400.32
135.82,2.00,5.02,400.78,399.39
136.02,2.01,5.02,410.56,400.32
136.22,2.00,5.02,400.78,399.39
136.42,2.01,5.02,410.56,400.32
136.62,2.00,5.02,410.56,399.39
136.82,2.01,5.02,420.33,400.32
137.02,2.01,5.02,420.33,400.32
137.22,2.00,5.02,430.11,399.39
137.42,2.01,5.02,420.33,400.32
137.62,2.01,5.02,420.33,400.32
137.82,2.01,5.02,449.66,400.32
138.02,2.01,5.02,430.11,400.32
138.22,2.01,5.02,420.33,400.32
138.42,2.01,5.02,420.33,400.32
138.62,2.01,5.02,430.11,400.32
138.82,2.00,5.02,410.56,399.39
139.02,2.01,5.02,410.56,400.32
139.22,2.01,5.02,420.33,400.32
139.42,1.99,5.02,391.01,398.46
139.62,2.01,5.02,420.33,400.32
139.82,2.02,5.02,420.33,401.25
140.02,2.01,5.02,420.33,400.32
140.22,2.00,5.02,391.01,399.39
140.42,2.01,5.02,400.78,400.32
140.62,2.01,5.02,420.33,400.32
140.82,2.00,5.02,400.78,399.39
141.02,2.01,5.02,410.56,400.32
141.22,2.01,5.03,420.33,399.79
141.42,2.01,5.03,430.11,399.79
141.62,2.00,5.02,400.78,399.39
141.82,2.01,5.03,400.78,399.79
142.02,2.02,5.03,400.78,400.71
142.22,2.00,5.02,400.78,399.39
142.42,2.01,5.02,410.56,400.32
142.62,2.01,5.02,400.78,400.32
142.82,2.00,5.02,410.56,399.39
143.02,2.01,5.02,400.78,400.32
143.22,2.00,5.02,410.56,399.39
143.42,2.01,5.02,400.78,400.32
143.62,2.00,5.03,391.01,398.86
143.82,2.01,5.02,400.78,400.32
144.02,2.01,5.02,420.33,400.32
144.22,2.00,5.02,361.68,399.39
144.42,2.01,5.02,400.78,400.32
144.62,2.01,5.02,400.78,400.32
144.82,2.00,5.02,381.23,399.39
145.02,2.01,5.01,410.56,400.86
145.22,2.01,5.02,391.01,400.32
145.42,2.01,5.02,400.78,400.32
145.62,2.01,5.03,391.01,399.79
145.82,2.00,5.02,400.78,399.39
146.02,2.02,5.02,410.56,401.25
146.22,1.99,5.02,400.78,398.46
146.42,2.00,5.03,391.01,398.86
146.62,2.00,5.02,400.78,399.39
146.82,2.01,5.02,391.01,400.32
147.02,2.00,5.02,351.91,399.39
147.22,2.02,5.02,410.56,401.25
147.42,2.01,5.02,381.23,400.32
147.62,2.00,5.02,391.01,399.39
147.82,2.01,5.02,410.56,400.32
148.02,2.00,5.03,400.78,398.86
148.22,2.01,5.02,371.46,400.32
148.42,2.00,5.02,410.56,399.39
148.62,2.01,5.02,420.33,400.32
148.82,2.00,5.02,391.01,399.39
149.02,2.00,5.02,400.78,399.39
149.22,2.01,5.02,420.33,400.32
149.42,2.02,5.02,410.56,401.25
149.62,2.01,5.02,439.88,400.32
149.82,2.01,5.02,400.78,400.32
150.02,2.01,5.02,449.66,400.32
150.22,2.01,5.02,420.33,400.32
150.42,1.99,5.02,400.78,398.46
150.62,2.00,5.02,420.33,399.39
150.82,2.01,5.02,430.11,400.32
151.02,2.00,5.02,400.78,399.39
151.22,2.01,5.02,420.33,400.32
151.42,2.01,5.02,420.33,400.32
151.62,2.01,5.02,439.88,400.32
151.82,2.00,5.02,420.33,399.39
152.02,2.01,5.02,430.11,400.32
152.22,2.02,5.02,430.11,401.25
152.42,2.01,5.02,430.11,400.32
152.62,2.00,5.02,430.11,399.39
152.82,2.01,5.02,430.11,400.32
153.02,2.00,5.03,420.33,398.86
153.22,2.01,5.02,430.11,400.32
153.42,2.01,5.02,439.88,400.32
153.62,2.01,5.02,439.88,400.32
153.82,2.00,5.02,420.33,399.39
154.02,2.01,5.02,430.11,400.32
154.22,2.01,5.02,439.88,400.32
154.42,2.00,5.02,400.78,399.39
154.62,2.00,5.02,439.88,399.39
154.82,2.01,5.02,430.11,400.32
155.02,2.01,5.02,430.11,400.32
155.22,2.01,5.02,420.33,400.32
155.42,2.01,5.02,420.33,400.32
155.62,2.01,5.02,439.88,400.32
155.82,2.01,5.02,430.11,400.32
156.02,2.00,5.02,420.33,399.39
156.22,2.01,5.02,439.88,400.32
156.42,2.01,5.02,430.11,400.32
156.62,2.00,5.02,400.78,399.39
156.82,2.01,5.02,420.33,400.32
157.02,2.02,5.03,420.33,400.71
157.22,2.01,5.02,410.56,400.32
157.42,2.01,5.02,439.88,400.32
157.62,2.02,5.03,469.21,400.71
157.82,2.00,5.02,430.11,399.39
158.02,2.01,5.02,430.11,400.32
158.22,2.01,5.02,439.88,400.32
158.42,2.01,5.02,459.43,400.32
158.62,2.00,5.02,439.88,399.39
158.82,2.01,4.99,449.66,401.39
159.02,2.02,5.02,488.76,401.25
159.22,2.01,5.02,459.43,400.32
159.42,2.00,5.02,449.66,399.39
159.62,2.00,5.02,469.21,399.39
159.82,2.01,5.03,498.53,399.79
160.02,2.01,5.02,459.43,400.32
160.22,2.01,5.02,488.76,400.32
160.42,2.01,5.02,449.66,400.32
160.62,2.00,5.02,449.66,399.39
160.82,2.01,5.02,439.88,400.32
161.02,2.00,5.02,430.11,399.39
161.22,2.02,5.02,449.66,401.25
161.42,2.00,5.02,439.88,399.39
161.62,2.01,5.02,439.88,400.32
161.82,2.01,5.02,449.66,400.32
162.02,2.02,5.02,439.88,401.25
162.22,1.99,5.02,439.88,398.46
162.42,2.02,5.02,459.43,401.25
162.62,2.00,5.03,469.21,398.86
162.82,2.01,5.03,449.66,399.79
163.02,2.01,5.02,449.66,400.32
163.22,2.02,5.02,449.66,401.25
163.42,2.01,5.02,430.11,400.32
163.62,2.00,5.02,430.11,399.39
163.82,2.01,5.02,439.88,400.32
164.02,2.01,5.02,430.11,400.32
164.22,2.01,5.02,420.33,400.32
164.42,2.01,5.02,391.01,400.32
164.62,2.00,5.02,430.11,399.39
164.82,2.00,5.02,420.33,399.39
165.02,2.00,5.02,410.56,399.39
165.22,2.01,5.02,439.88,400.32
165.42,2.01,5.02,420.33,400.32
165.62,2.00,5.02,410.56,399.39
165.82,2.01,5.02,420.33,400.32
166.02,2.01,5.02,410.56,400.32
166.22,2.02,5.02,410.56,401.25
166.42,2.01,5.02,400.78,400.32
166.62,2.01,5.03,400.78,399.79
166.82,2.00,5.02,391.01,399.39
167.02,2.02,5.02,420.33,401.25
167.22,2.00,5.02,410.56,399.39
167.42,2.02,5.02,400.78,401.25
167.62,2.00,5.02,410.56,399.39
167.82,2.01,5.02,439.88,400.32
168.02,2.01,5.02,439.88,400.32
168.22,2.01,5.03,439.88,399.79
168.42,2.00,5.02,400.78,399.39
168.62,2.01,5.02,410.56,400.32
168.82,2.01,5.02,439.88,400.32
169.02,2.00,5.02,430.11,399.39
169.22,2.01,5.02,439.88,400.32
169.42,2.01,5.03,430.11,399.79
169.62,2.00,5.02,439.88,399.39
169.82,1.99,5.02,439.88,398.46
170.02,2.00,5.02,430.11,399.39
170.22,2.01,5.02,439.88,400.32
170.42,2.01,5.02,430.11,400.32
170.62,2.00,5.02,410.56,399.39
170.82,2.01,5.02,420.33,400.32
171.02,2.01,5.02,439.88,400.32
171.22,2.01,5.02,400.78,400.32
171.42,2.01,5.02,420.33,400.32
171.62,2.01,5.02,430.11,400.32
171.82,2.00,5.02,430.11,399.39
172.02,2.01,5.02,439.88,400.32
172.22,2.01,5.02,469.21,400.32
172.42,2.01,5.03,449.66,399.79
172.62,2.00,5.02,439.88,399.39
172.82,2.01,5.02,459.43,400.32
173.02,2.01,5.02,439.88,400.32
173.22,2.00,5.02,430.11,399.39
173.42,2.01,5.02,439.88,400.32
173.62,2.01,5.02,420.33,400.32
173.82,2.00,5.02,430.11,399.39
174.02,2.01,5.02,439.88,400.32
174.22,2.00,5.02,430.11,399.39
174.42,2.01,5.01,410.56,400.86
174.62,2.00,5.02,400.78,399.39
174.82,2.02,5.02,439.88,401.25
175.02,2.00,5.02,430.11,399.39
175.22,2.00,5.02,449.66,399.39
175.42,2.01,5.02,459.43,400.32
175.62,2.01,5.02,439.88,400.32
175.82,2.00,5.02,430.11,399.39
176.02,2.01,5.02,439.88,400.32
176.22,2.01,5.02,459.43,400.32
176.42,2.01,5.02,459.43,400.32
176.62,2.01,5.02,430.11,400.32
176.82,2.01,5.02,459.43,400.32
177.02,2.01,5.02,449.66,400.32
177.22,2.02,5.02,449.66,401.25
177.42,2.01,5.03,459.43,399.79
177.62,2.01,5.02,459.43,400.32
177.82,2.00,5.02,420.33,399.39
178.02,2.01,5.02,449.66,400.32
178.22,2.01,5.02,449.66,400.32
178.42,2.00,5.02,430.11,399.39
178.62,2.01,5.02,410.56,400.32
178.82,2.02,5.02,430.11,401.25
179.02,2.01,5.02,449.66,400.32
179.22,2.00,5.02,469.21,399.39
179.42,2.02,5.02,459.43,401.25
179.62,2.00,5.03,488.76,398.86
179.82,2.01,5.02,459.43,400.32
180.02,2.01,5.02,469.21,400.32
180.22,2.01,5.02,469.21,400.32
180.42,2.01,5.02,498.53,400.32
180.62,2.01,5.02,469.21,400.32
180.82,2.01,5.02,478.98,400.32
181.02,2.01,5.02,478.98,400.32
181.22,2.00,5.02,488.76,399.39
181.42,2.02,5.02,478.98,401.25
181.62,2.00,5.02,449.66,399.39
181.82,2.01,5.02,449.66,400.32
182.02,2.01,5.02,449.66,400.32
182.22,2.01,5.02,449.66,400.32
182.42,2.01,5.02,469.21,400.32
182.62,2.01,5.02,449.66,400.32
182.82,2.01,5.02,469.21,400.32
183.02,2.01,5.02,469.21,400.32
183.22,2.01,5.02,459.43,400.32
183.42,2.01,5.02,469.21,400.32
183.62,2.01,5.02,498.53,400.32
183.82,2.00,5.01,478.98,399.93
184.02,2.01,5.01,488.76,400.86
184.22,2.01,5.03,488.76,399.79
184.42,2.01,5.02,488.76,400.32
184.62,2.01,5.02,478.98,400.32
184.82,2.02,5.02,488.76,401.25
185.02,2.00,5.02,449.66,399.39
185.22,2.01,5.02,459.43,400.32
185.42,2.01,5.02,439.88,400.32
185.62,2.01,5.02,449.66,400.32
185.82,2.01,5.02,430.11,400.32
186.02,2.01,5.03,430.11,399.79
186.22,2.00,5.03,430.11,398.86
186.42,2.01,5.02,449.66,400.32
186.62,2.02,5.02,430.11,401.25
186.82,2.01,5.02,420.33,400.32
187.02,2.01,5.02,420.33,400.32
187.22,2.02,5.03,449.66,400.71
187.42,2.01,5.03,439.88,399.79
187.62,2.00,5.01,430.11,399.93
187.82,2.01,5.02,459.43,400.32
188.02,2.01,5.02,439.88,400.32
188.22,2.00,5.01,439.88,399.93
188.42,2.01,5.02,439.88,400.32
188.62,2.01,5.02,430.11,400.32
188.82,2.00,5.02,430.11,399.39
189.02,2.00,5.02,439.88,399.39
189.22,2.00,5.02,439.88,399.39
189.42,2.01,5.02,449.66,400.32
189.62,2.01,5.02,430.11,400.32
189.82,2.01,5.02,430.11,400.32
190.02,2.01,5.02,449.66,400.32
190.22,2.01,5.02,430.11,400.32
190.42,2.00,5.02,459.43,399.39
190.62,2.02,5.03,430.11,400.71
190.82,2.00,5.02,420.33,399.39
191.02,2.01,5.02,449.66,400.32
191.22,2.02,5.02,449.66,401.25
191.42,2.00,5.02,439.88,399.39
191.62,2.00,5.02,449.66,399.39
191.82,2.01,5.02,459.43,400.32
192.02,2.02,5.02,449.66,401.25
192.22,2.00,5.02,459.43,399.39
192.42,2.01,5.02,459.43,400.32
192.62,2.02,5.02,469.21,401.25
192.82,2.01,5.02,459.43,400.32
193.02,2.00,5.02,459.43,399.39
193.22,2.01,5.02,459.43,400.32
193.42,2.00,5.02,449.66,399.39
193.62,2.00,5.02,439.88,399.39
193.82,2.01,5.02,459.43,400.32
194.02,2.01,5.02,449.66,400.32
194.22,2.01,5.02,449.66,400.32
194.42,2.01,5.02,439.88,400.32
194.62,2.01,5.02,449.66,400.32
194.82,2.00,5.02,449.66,399.39
195.02,2.01,5.02,469.21,400.32
195.22,2.01,5.02,469.21,400.32
195.42,2.01,5.02,478.98,400.32
195.62,2.01,5.02,488.76,400.32
195.82,2.01,5.02,469.21,400.32
196.02,2.00,5.02,508.31,399.39
196.22,2.00,5.02,469.21,399.39
196.42,2.00,5.02,430.11,399.39
196.62,2.01,5.01,449.66,400.86
196.82,2.01,5.02,459.43,400.32
197.02,2.01,5.02,469.21,400.32
197.22,2.01,5.02,439.88,400.32
197.42,2.01,5.02,469.21,400.32
197.62,2.00,5.02,449.66,399.39
197.82,2.01,5.02,459.43,400.32
198.02,2.01,5.02,449.66,400.32
198.22,2.01,5.02,449.66,400.32
198.42,2.01,5.01,439.88,400.86
198.62,2.01,5.02,449.66,400.32
198.82,2.02,5.02,459.43,401.25
199.02,2.00,5.01,439.88,399.93
199.22,2.02,5.02,449.66,401.25
199.42,2.02,5.02,459.43,401.25
199.62,2.00,5.02,449.66,399.39
199.82,2.01,5.02,459.43,400.32
200.02,2.01,5.02,449.66,400.32
200.22,2.01,5.02,449.66,400.32
200.42,2.02,5.02,459.43,401.25
200.62,2.00,5.02,469.21,399.39
200.82,2.01,5.03,439.88,399.79
201.02,2.01,5.03,449.66,399.79
201.22,2.01,5.02,459.43,400.32
201.42,2.02,5.02,459.43,401.25
201.62,2.00,5.02,439.88,399.39
201.82,2.01,5.02,449.66,400.32
202.02,2.01,5.02,439.88,400.32
202.22,2.01,5.03,449.66,399.79
202.42,2.01,5.02,391.01,400.32
202.62,2.01,5.02,420.33,400.32
202.82,2.01,5.02,449.66,400.32
203.02,2.01,5.02,430.11,400.32
203.22,2.01,5.02,439.88,400.32
203.42,2.00,5.02,459.43,399.39
203.62,2.00,5.02,469.21,399.39
203.82,2.01,5.02,469.21,400.32
204.02,2.01,5.02,459.43,400.32
204.22,2.00,5.03,459.43,398.86
204.42,2.01,5.02,459.43,400.32
204.62,2.01,5.02,469.21,400.32
204.82,2.01,5.02,488.76,400.32
205.02,2.01,5.02,459.43,400.32
205.22,2.01,5.02,508.31,400.32
205.42,2.01,5.02,508.31,400.32
205.62,2.00,5.02,488.76,399.39
205.82,2.01,5.02,488.76,400.32
206.02,2.01,5.02,488.76,400.32
206.22,2.01,5.02,488.76,400.32
206.42,2.01,5.02,478.98,400.32
206.62,2.01,5.02,478.98,400.32
206.82,2.01,5.02,469.21,400.32
207.02,2.01,5.02,459.43,400.32
207.22,2.01,5.02,469.21,400.32
207.42,2.01,5.02,469.21,400.32
207.62,2.01,5.02,449.66,400.32
207.82,2.01,5.02,430.11,400.32
208.02,2.00,5.02,449.66,399.39
208.22,2.01,5.01,420.33,400.86
208.42,2.01,5.03,439.88,399.79
208.62,2.01,5.02,459.43,400.32
208.82,2.01,5.02,459.43,400.32
209.02,2.01,5.02,420.33,400.32
209.22,2.01,5.02,430.11,400.32
209.42,2.02,5.02,410.56,401.25
209.62,2.02,5.02,420.33,401.25
209.82,2.01,5.03,430.11,399.79
210.02,2.01,5.02,430.11,400.32
210.22,2.01,5.02,420.33,400.32
210.42,2.01,5.02,420.33,400.32
210.62,2.01,5.02,449.66,400.32
210.82,2.01,5.03,439.88,399.79
211.02,2.01,5.02,439.88,400.32
211.22,2.01,5.02,449.66,400.32
211.42,2.01,5.02,410.56,400.32
211.62,2.01,5.02,439.88,400.32
211.82,2.01,5.03,449.66,399.79
212.02,2.00,5.02,430.11,399.39
212.22,2.00,5.02,430.11,399.39
212.42,2.01,5.01,459.43,400.86
212.62,2.01,5.03,469.21,399.79
212.82,2.01,5.02,449.66,400.32
213.02,2.01,5.02,469.21,400.32
213.22,2.00,5.03,469.21,398.86
213.42,2.01,5.02,469.21,400.32
213.62,2.01,5.02,469.21,400.32
213.82,2.01,5.02,488.76,400.32
214.02,2.01,5.02,469.21,400.32
214.22,2.01,5.02,488.76,400.32
214.42,2.01,5.02,488.76,400.32
214.62,2.01,5.01,449.66,400.86
214.82,2.01,5.02,439.88,400.32
215.02,2.00,5.02,469.21,399.39
215.22,2.01,5.02,488.76,400.32
215.42,2.00,5.02,478.98,399.39
215.62,2.01,5.02,478.98,400.32
215.82,2.00,5.02,478.98,399.39
216.02,2.01,5.03,488.76,399.79
216.22,2.02,5.02,469.21,401.25
216.42,2.01,5.02,478.98,400.32
216.62,2.01,5.03,488.76,399.79
216.82,2.01,5.02,508.31,400.32
217.02,2.01,5.02,478.98,400.32
217.22,2.01,5.02,478.98,400.32
217.42,2.01,5.02,469.21,400.32
217.62,2.00,5.02,459.43,399.39
217.82,2.01,5.02,459.43,400.32
218.02,2.01,5.02,469.21,400.32
218.22,2.01,5.02,478.98,400.32
218.42,2.01,5.02,439.88,400.32
218.62,2.01,5.02,469.21,400.32
218.82,2.02,5.02,469.21,401.25
219.02,2.00,5.02,459.43,399.39
219.22,2.02,5.02,459.43,401.25
219.42,2.01,5.02,469.21,400.32
219.62,2.00,5.02,449.66,399.39
219.82,2.01,5.02,478.98,400.32
220.02,2.01,5.02,469.21,400.32
220.22,2.00,5.02,449.66,399.39
220.42,2.01,5.02,439.88,400.32
220.62,2.01,5.02,430.11,400.32
220.82,2.01,5.02,449.66,400.32
221.02,2.01,5.02,439.88,400.32
221.22,2.00,5.02,449.66,399.39
221.42,2.02,5.02,469.21,401.25
221.62,2.00,5.02,459.43,399.39
221.82,2.00,5.02,449.66,399.39
222.02,2.00,5.02,469.21,399.39
222.22,1.99,5.02,459.43,398.46
222.42,2.01,5.02,469.21,400.32
222.62,2.01,5.02,469.21,400.32
222.82,2.01,5.02,488.76,400.32
223.02,2.00,5.02,449.66,399.39
223.22,2.01,5.02,459.43,400.32
223.42,2.01,5.02,459.43,400.32
223.62,2.01,5.02,459.43,400.32
223.82,2.01,5.02,449.66,400.32
224.02,2.02,5.02,459.43,401.25
224.22,2.00,5.03,449.66,398.86
224.42,2.00,5.02,449.66,399.39
224.62,2.01,5.02,449.66,400.32
224.82,2.02,5.02,430.11,401.25
225.02,2.00,5.02,430.11,399.39
225.22,2.01,5.02,439.88,400.32
225.42,2.02,5.02,430.11,401.25
225.62,2.01,5.02,439.88,400.32
225.82,2.01,5.02,420.33,400.32
226.02,2.02,5.02,449.66,401.25
226.22,2.01,5.02,420.33,400.32
226.42,2.00,5.02,430.11,399.39
226.62,2.01,5.02,459.43,400.32
226.82,2.00,5.02,430.11,399.39
227.02,2.00,5.02,469.21,399.39
227.22,2.01,5.02,478.98,400.32
227.42,2.01,5.02,459.43,400.32
227.62,2.01,5.02,469.21,400.32
227.82,2.01,5.02,469.21,400.32
228.02,2.01,5.02,469.21,400.32
228.22,2.00,5.02,449.66,399.39
228.42,2.01,5.02,469.21,400.32
228.62,2.00,5.02,449.66,399.39
228.82,2.00,5.03,449.66,398.86
229.02,2.01,5.02,430.11,400.32
229.22,2.01,5.03,459.43,399.79
229.42,2.00,5.02,459.43,399.39
229.62,2.01,5.02,469.21,400.32
229.82,2.01,5.02,478.98,400.32
230.02,2.00,5.02,469.21,399.39
230.22,2.01,5.02,498.53,400.32
230.42,2.01,5.02,488.76,400.32
230.62,2.01,5.02,469.21,400.32
230.82,2.02,5.02,459.43,401.25
231.02,2.02,5.02,449.66,401.25
231.22,2.00,5.02,469.21,399.39
231.42,2.01,5.02,439.88,400.32
231.62,2.00,5.02,459.43,399.39
231.82,2.01,5.03,459.43,399.79
232.02,2.00,5.02,469.21,399.39
232.22,2.01,5.02,469.21,400.32
232.42,2.02,5.02,439.88,401.25
232.62,2.00,5.02,439.88,399.39
232.82,2.01,5.02,449.66,400.32
233.02,2.00,5.02,478.98,399.39
233.22,2.00,5.02,459.43,399.39
233.42,2.01,5.02,420.33,400.32
233.62,2.01,5.02,430.11,400.32
233.82,2.02,5.02,439.88,401.25
234.02,2.01,5.02,420.33,400.32
234.22,2.01,5.02,430.11,400.32
234.42,2.01,5.02,430.11,400.32
234.62,2.01,5.02,439.88,400.32
234.82,2.01,5.02,439.88,400.32
235.02,2.01,5.02,439.88,400.32
235.22,2.00,5.02,430.11,399.39
235.42,2.01,5.02,449.66,400.32
235.62,2.02,5.03,439.88,400.71
235.82,1.99,5.03,439.88,397.93
236.02,2.01,5.02,439.88,400.32
236.22,2.02,5.02,459.43,401.25
236.42,2.01,5.02,430.11,400.32
236.62,2.00,5.02,449.66,399.39
236.82,2.01,5.02,449.66,400.32
237.02,2.00,5.02,420.33,399.39
237.22,2.01,5.02,430.11,400.32
237.42,2.01,5.02,430.11,400.32
237.62,2.00,5.03,420.33,398.86
237.82,2.02,5.02,430.11,401.25
238.02,2.01,5.02,449.66,400.32
238.22,2.01,5.02,449.66,400.32
238.42,2.00,5.02,439.88,399.39
238.62,2.01,5.02,449.66,400.32
238.82,2.01,5.02,439.88,400.32
239.02,2.00,5.02,449.66,399.39
239.22,2.01,5.02,430.11,400.32
239.42,2.01,5.02,439.88,400.32
239.62,2.02,5.03,420.33,400.71
239.82,2.00,5.02,410.56,399.39
240.02,2.01,5.02,410.56,400.32
240.22,2.00,5.02,420.33,399.39
240.42,2.01,5.03,410.56,399.79
240.62,2.01,5.02,420.33,400.32
240.82,2.01,5.02,449.66,400.32
241.02,2.00,5.03,449.66,398.86
241.22,2.01,5.02,449.66,400.32
241.42,2.01,5.02,439.88,400.32
241.62,2.00,5.02,420.33,399.39
241.82,2.00,5.02,439.88,399.39
242.02,2.01,5.02,439.88,400.32
242.22,2.00,5.02,430.11,399.39
242.42,2.01,5.02,420.33,400.32
242.62,2.00,5.02,420.33,399.39
242.82,2.01,5.02,439.88,400.32
243.02,2.01,5.03,459.43,399.79
243.22,2.00,5.02,469.21,399.39
243.42,2.01,5.02,488.76,400.32
243.62,2.02,5.02,469.21,401.25
243.82,2.00,5.02,459.43,399.39
244.02,2.01,5.02,439.88,400.32
244.22,2.01,5.02,459.43,400.32
244.42,2.01,5.02,459.43,400.32
244.62,2.00,5.02,459.43,399.39
244.82,2.01,5.02,449.66,400.32
245.02,2.01,5.03,439.88,399.79
245.22,2.01,5.02,420.33,400.32
245.42,2.01,5.02,439.88,400.32
245.62,2.01,5.02,439.88,400.32
245.82,2.01,5.02,430.11,400.32
246.02,2.01,5.02,449.66,400.32
246.22,2.01,5.02,439.88,400.32
246.42,2.00,5.02,439.88,399.39
246.62,2.00,5.02,410.56,399.39
246.82,2.01,5.02,439.88,400.32
247.02,2.01,5.02,410.56,400.32
247.22,2.01,5.02,400.78,400.32
247.42,2.01,5.02,439.88,400.32
247.62,2.00,5.02,400.78,399.39
247.82,2.01,5.02,391.01,400.32
248.02,2.01,5.02,400.78,400.32
248.22,2.01,5.02,420.33,400.32
248.42,2.00,5.02,410.56,399.39
248.62,2.01,5.02,410.56,400.32
248.82,2.02,5.02,430.11,401.25
249.02,2.00,5.02,410.56,399.39
249.22,2.01,5.02,439.88,400.32
249.42,2.01,5.02,400.78,400.32
249.62,2.00,5.02,420.33,399.39
249.82,2.01,5.02,420.33,400.32
250.02,2.02,5.02,439.88,401.25
250.22,2.01,5.02,420.33,400.32
250.42,2.00,5.02,420.33,399.39
250.62,2.00,5.02,400.78,399.39
250.82,2.02,5.01,430.11,401.78
251.02,2.00,5.02,420.33,399.39
251.22,2.01,5.02,449.66,400.32
251.42,2.01,5.03,459.43,399.79
251.62,2.00,5.02,439.88,399.39
251.82,2.01,5.02,449.66,400.32
252.02,2.00,5.02,459.43,399.39
252.22,2.00,5.02,430.11,399.39
252.42,2.00,5.02,439.88,399.39
252.62,2.01,5.02,439.88,400.32
252.82,2.01,5.02,439.88,400.32
253.02,2.01,5.02,420.33,400.32
253.22,2.01,5.02,439.88,400.32
253.42,2.01,5.02,439.88,400.32
253.62,2.01,5.02,430.11,400.32
253.82,2.01,5.01,449.66,400.86
254.02,2.01,5.02,449.66,400.32
254.22,2.00,5.02,430.11,399.39
254.42,2.01,5.02,449.66,400.32
254.62,2.02,5.02,459.43,401.25
254.82,2.01,5.02,449.66,400.32
255.02,2.01,5.02,449.66,400.32
255.22,2.01,5.02,430.11,400.32
255.42,2.02,5.02,469.21,401.25
255.62,2.00,5.02,459.43,399.39
255.82,2.01,5.02,459.43,400.32
256.02,2.01,5.03,449.66,399.79
256.22,2.01,5.02,439.88,400.32
256.42,2.01,5.02,449.66,400.32
256.62,2.00,5.02,459.43,399.39
256.82,2.00,5.02,449.66,399.39
257.02,2.00,5.02,439.88,399.39
257.22,2.02,5.03,508.31,400.71
257.42,2.00,5.02,459.43,399.39
257.62,2.01,5.02,469.21,400.32
257.82,2.01,5.02,459.43,400.32
258.02,2.01,5.02,478.98,400.32
258.22,2.00,5.02,459.43,399.39
258.42,2.01,5.02,498.53,400.32
258.62,2.01,5.02,478.98,400.32
258.82,2.00,5.02,449.66,399.39
259.02,2.00,5.02,459.43,399.39
259.22,2.01,5.02,469.21,400.32
259.42,2.01,5.03,488.76,399.79
259.62,2.02,5.02,478.98,401.25
259.82,2.01,5.02,488.76,400.32
260.02,2.01,5.02,469.21,400.32
260.22,2.00,5.02,459.43,399.39
260.42,2.01,5.02,478.98,400.32
