Repository: litresperminute/IMPACT-Lab-Thermal-Draw-Tower-Controller

# Generated with much help from ChatGPT because my coding is not so great :'>

# 📈 Thesis Experiment Logger

This tool logs serial data from an Arduino and saves it into a structured `.csv` file with matching experiment metadata in `.json` format. It is designed for high-quality, reproducible data collection for thesis or research work.

---

### 3. 📁 Output Files

For each experiment, the following will be created in your working directory:

- `experiment_id.csv` — raw serial data with headers
- `experiment_id_metadata.json` — metadata (material, operator, diameter, notes, etc.)

Example:
```
draw_test_007.csv
draw_test_007_metadata.json
```

---

File: Thermal Draw Trials/ThesisExperiments/PETGexperiment_logs/PETG_cross20.0_black_DR50.0_002.csv
# material: PETG
# geometry: cross
# preform_diameter: 20.0
# material_color: black
# temperature_C: 160.0
# drawdown_ratio: 50.0
# trial_number: 002
# operator: Kevin Liu
# start_time: 2025-08-27 13:22:27
# notes: Vertically printed
Time(s),Feed(mm/min),Wind(m/min),Diameter(um),Predicted_diameter(um)
3.75,2.00,5.02,166.18,399.39
3.95,2.01,5.02,175.95,400.32
4.15,2.00,5.02,156.40,399.39
4.35,2.02,5.03,185.73,400.71
4.55,2.01,5.02,185.73,400.32
4.75,2.00,5.02,185.73,399.39
4.95,2.00,5.02,166.18,399.39
5.15,2.01,5.02,175.95,400.32
5.35,2.01,5.02,205.28,400.32
5.55,2.01,5.03,185.73,399.79
5.75,1.99,5.03,185.73,397.93
5.95,2.02,5.02,224.83,401.25
6.15,2.01,5.02,195.50,400.32
6.35,2.01,5.02,185.73,400.32
6.55,2.01,4.99,175.95,401.39
6.75,2.02,5.02,175.95,401.25
6.95,2.02,5.02,166.18,401.25
7.15,2.01,5.02,185.73,400.32
7.35,2.01,5.02,185.73,400.32
7.55,2.00,5.03,185.73,398.86
7.75,2.00,5.02,185.73,399.39
7.95,2.01,5.02,205.28,400.32
8.15,2.01,5.02,195.50,400.32
8.35,2.02,5.02,205.28,401.25
8.55,2.02,5.01,195.50,401.78
8.75,2.00,5.03,205.28,398.86
8.95,2.00,5.02,205.28,399.39
9.15,2.01,5.03,215.05,399.79
9.35,2.01,5.02,195.50,400.32
9.55,2.02,5.03,195.50,400.71
9.75,2.01,5.02,195.50,400.32
9.95,2.01,5.02,205.28,400.32
10.15,2.01,5.02,205.28,400.32
10.35,2.01,5.02,215.05,400.32
10.55,2.00,5.02,215.05,399.39
10.75,2.02,5.03,215.05,400.71
10.95,2.01,5.02,215.05,400.32
11.15,2.00,5.02,205.28,399.39
11.35,2.01,5.03,205.28,399.79
11.55,2.01,5.02,215.05,400.32
11.75,2.01,5.02,205.28,400.32
11.95,2.02,5.02,195.50,401.25
12.15,2.01,5.02,195.50,400.32
12.35,2.01,5.02,195.50,400.32
12.55,2.01,5.02,215.05,400.32
12.75,2.01,5.02,234.60,400.32
12.95,2.01,5.03,215.05,399.79
13.15,2.00,5.03,215.05,398.86
13.35,2.01,5.02,224.83,400.32
13.55,2.01,5.02,224.83,400.32
13.75,2.01,5.02,224.83,400.32
13.95,2.01,5.02,244.38,400.32
14.15,2.01,5.02,263.93,400.32
14.35,2.00,5.02,234.60,399.39
14.55,2.01,5.02,254.15,400.32
14.75,2.01,5.02,234.60,400.32
14.95,2.01,5.02,234.60,400.32
15.15,2.01,5.02,224.83,400.32
15.35,2.01,5.02,215.05,400.32
15.55,2.01,5.02,224.83,400.32
15.75,2.01,5.02,224.83,400.32
15.95,2.01,5.02,205.28,400.32
16.15,2.01,5.02,224.83,400.32
16.35,2.00,5.02,234.60,399.39
16.55,2.00,5.02,244.38,399.39
16.75,2.01,5.02,224.83,400.32
16.95,2.01,5.02,224.83,400.32
17.15,2.01,5.02,283.48,400.32
17.35,2.01,5.02,263.93,400.32
17.55,2.01,5.03,234.60,399.79
17.75,2.01,5.02,234.60,400.32
17.95,2.01,5.02,244.38,400.32
18.15,2.02,5.02,263.93,401.25
18.35,2.00,5.02,234.60,399.39
18.55,2.01,5.03,244.38,399.79
18.75,2.00,5.02,234.60,399.39
18.95,2.02,5.02,244.38,401.25
19.15,2.01,5.02,254.15,400.32
19.35,2.01,5.02,234.60,400.32
19.55,2.01,5.02,244.38,400.32
19.75,2.01,5.02,224.83,400.32
19.95,2.00,5.02,254.15,399.39
20.15,2.01,5.03,293.26,399.79
20.35,2.01,5.02,312.81,400.32
20.55,2.01,5.02,303.03,400.32
20.75,2.00,5.02,293.26,399.39
20.95,2.01,5.02,293.26,400.32
21.15,2.00,5.02,283.48,399.39
21.35,2.00,5.02,303.03,399.39
21.55,2.00,5.02,303.03,399.39
21.75,2.01,5.03,322.58,399.79
21.95,2.01,5.02,332.36,400.32
22.15,2.01,5.02,342.13,400.32
22.35,2.00,5.02,312.81,399.39
22.55,2.01,5.02,332.36,400.32
22.75,2.01,5.02,332.36,400.32
22.95,2.01,5.02,351.91,400.32
23.15,2.02,5.02,332.36,401.25
23.35,2.02,5.02,342.13,401.25
23.55,2.00,5.02,322.58,399.39
23.75,2.01,5.02,351.91,400.32
23.95,2.01,5.02,332.36,400.32
24.15,2.01,5.02,342.13,400.32
24.35,2.01,5.02,332.36,400.32
24.55,2.02,5.02,351.91,401.25
24.75,2.02,5.02,342.13,401.25
24.95,2.02,5.02,371.46,401.25
25.15,2.01,5.02,371.46,400.32
25.35,2.01,5.02,391.01,400.32
25.55,2.01,5.02,391.01,400.32
25.75,2.00,5.02,391.01,399.39
25.95,2.01,5.02,430.11,400.32
26.15,2.01,5.02,449.66,400.32
26.35,2.02,5.02,439.88,401.25
26.55,2.02,5.02,439.88,401.25
26.75,2.00,5.02,439.88,399.39
26.95,2.01,5.02,420.33,400.32
27.15,2.01,5.02,449.66,400.32
27.35,2.00,5.02,439.88,399.39
27.55,2.01,5.02,420.33,400.32
27.75,2.01,5.02,430.11,400.32
27.95,2.01,5.02,439.88,400.32
28.15,2.01,5.03,439.88,399.79
28.35,2.01,5.02,391.01,400.32
28.55,2.00,5.02,391.01,399.39
28.75,2.01,5.02,449.66,400.32
28.95,2.01,5.02,430.11,400.32
29.15,2.01,5.02,439.88,400.32
29.35,2.01,5.02,459.43,400.32
29.55,2.01,5.02,430.11,400.32
29.75,2.01,5.02,459.43,400.32
29.95,2.01,5.02,439.88,400.32
30.15,2.01,5.03,430.11,399.79
30.35,2.01,5.02,439.88,400.32
30.55,2.01,5.02,391.01,400.32
30.75,2.02,5.02,391.01,401.25
30.95,2.00,5.02,381.23,399.39
31.15,2.01,5.02,400.78,400.32
31.35,2.01,5.02,420.33,400.32
31.55,2.01,5.02,420.33,400.32
31.75,2.00,5.02,391.01,399.39
31.95,2.02,5.02,400.78,401.25
32.15,2.01,5.02,430.11,400.32
32.35,2.01,5.02,439.88,400.32
32.55,2.01,5.01,459.43,400.86
32.75,2.01,5.02,449.66,400.32
32.95,2.00,5.02,439.88,399.39
33.15,2.01,5.03,459.43,399.79
33.35,2.00,5.02,469.21,399.39
33.55,2.01,5.02,508.31,400.32
33.75,2.02,5.02,518.08,401.25
33.95,2.01,5.02,498.53,400.32
34.15,2.00,5.02,469.21,399.39
34.35,2.00,5.02,488.76,399.39
34.55,2.01,5.03,478.98,399.79
34.75,2.00,5.02,478.98,399.39
34.95,2.00,5.03,469.21,398.86
35.15,2.01,5.02,469.21,400.32
35.35,2.01,5.02,459.43,400.32
35.55,2.01,5.02,469.21,400.32
35.75,2.00,5.02,469.21,399.39
35.95,2.01,5.02,498.53,400.32
36.15,2.01,5.03,478.98,399.79
36.35,2.02,5.02,478.98,401.25
36.55,2.01,5.02,430.11,400.32
36.75,2.01,5.02,439.88,400.32
36.95,2.01,5.02,449.66,400.32
37.15,2.02,5.02,449.66,401.25
37.35,2.00,5.02,410.56,399.39
37.55,2.02,5.02,430.11,401.25
37.75,2.02,5.02,420.33,401.25
37.95,2.01,5.02,459.43,400.32
38.15,2.00,5.03,410.56,398.86
38.35,2.01,5.02,439.88,400.32
38.55,2.01,5.02,410.56,400.32
38.75,2.01,5.02,439.88,400.32
38.95,2.01,5.02,469.21,400.32
39.15,2.01,5.02,449.66,400.32
39.35,2.02,5.02,420.33,401.25
39.55,2.01,5.02,439.88,400.32
39.75,2.00,5.02,430.11,399.39
39.95,2.01,5.02,459.43,400.32
40.15,2.00,5.01,478.98,399.93
40.35,2.01,5.03,576.74,399.79
40.55,2.01,5.02,576.74,400.32
40.75,2.02,5.02,537.63,401.25
40.95,2.00,5.02,547.41,399.39
41.15,2.01,5.02,576.74,400.32
41.35,2.00,5.02,625.61,399.39
41.55,2.00,5.02,606.06,399.39
41.75,2.01,5.02,625.61,400.32
41.95,2.01,5.02,654.94,400.32
42.15,2.01,5.02,635.39,400.32
42.35,2.01,5.02,635.39,400.32
42.55,2.01,5.02,576.74,400.32
42.75,2.01,5.02,576.74,400.32
42.95,2.01,5.02,684.26,400.32
43.15,2.01,5.02,703.81,400.32
43.35,2.01,5.02,635.39,400.32
43.55,2.01,5.02,576.74,400.32
43.75,2.00,5.03,518.08,398.86
43.95,2.01,5.02,469.21,400.32
44.15,2.00,5.02,508.31,399.39
44.35,2.01,5.02,498.53,400.32
44.55,2.01,5.02,488.76,400.32
44.75,2.02,5.02,518.08,401.25
44.95,2.01,5.02,527.86,400.32
45.15,2.00,5.02,508.31,399.39
45.35,2.00,5.02,469.21,399.39
45.55,2.00,5.02,527.86,399.39
45.75,2.01,5.02,518.08,400.32
45.95,2.02,5.03,547.41,400.71
46.15,2.01,5.02,557.18,400.32
46.35,2.01,5.02,557.18,400.32
46.55,2.01,5.02,576.74,400.32
46.75,2.01,5.02,694.04,400.32
46.95,2.01,5.02,723.36,400.32
47.15,2.00,5.02,733.14,399.39
47.35,2.01,5.02,694.04,400.32
47.55,2.00,5.02,606.06,399.39
47.75,2.01,5.02,576.74,400.32
47.95,2.01,5.02,586.51,400.32
48.15,2.02,5.02,566.96,401.25
48.35,2.01,5.02,527.86,400.32
48.55,2.01,5.02,469.21,400.32
48.75,2.00,5.02,449.66,399.39
48.95,2.00,5.02,469.21,399.39
49.15,2.00,5.02,459.43,399.39
49.35,2.01,5.02,478.98,400.32
49.55,2.01,5.02,498.53,400.32
49.75,2.02,5.02,518.08,401.25
49.95,2.01,5.02,537.63,400.32
50.15,2.02,5.02,518.08,401.25
50.35,2.00,5.02,547.41,399.39
50.55,2.02,5.02,557.18,401.25
50.75,2.01,5.02,566.96,400.32
50.95,2.02,5.02,782.01,401.25
51.15,2.01,5.02,723.36,400.32
51.35,2.02,5.02,576.74,401.25
51.55,2.01,5.02,566.96,400.32
51.75,2.01,5.02,566.96,400.32
51.95,2.00,5.01,547.41,399.93
52.15,2.00,5.02,576.74,399.39
52.35,2.01,5.02,566.96,400.32
52.55,2.00,5.03,547.41,398.86
52.75,2.00,5.02,527.86,399.39
52.95,2.01,5.03,537.63,399.79
53.15,2.01,5.02,518.08,400.32
53.35,2.01,5.02,518.08,400.32
53.55,2.01,5.02,508.31,400.32
53.75,2.01,5.03,596.29,399.79
53.95,2.01,5.02,684.26,400.32
54.15,2.00,5.02,850.44,399.39
54.35,2.01,5.02,830.89,400.32
54.55,2.01,5.02,684.26,400.32
54.75,2.01,5.02,566.96,400.32
54.95,2.01,5.03,537.63,399.79
55.15,2.01,5.02,508.31,400.32
55.35,2.01,5.02,508.31,400.32
55.55,2.01,4.99,518.08,401.39
55.75,2.01,5.02,498.53,400.32
55.95,2.01,5.02,488.76,400.32
56.15,2.01,5.02,478.98,400.32
56.35,2.01,5.02,469.21,400.32
56.55,2.01,5.02,488.76,400.32
56.75,2.02,5.02,498.53,401.25
56.95,2.01,5.03,508.31,399.79
57.15,2.01,5.02,527.86,400.32
57.35,2.01,5.03,469.21,399.79
57.55,2.00,5.02,518.08,399.39
57.75,2.00,5.02,518.08,399.39
57.95,2.01,5.02,537.63,400.32
58.15,2.00,5.02,537.63,399.39
58.35,2.01,5.02,547.41,400.32
58.55,2.00,5.02,537.63,399.39
58.75,2.01,5.02,576.74,400.32
58.95,2.00,5.02,606.06,399.39
59.15,2.01,5.02,664.71,400.32
59.35,2.00,5.02,645.16,399.39
59.55,2.01,5.02,615.84,400.32
59.75,1.99,5.02,576.74,398.46
59.95,2.01,5.02,596.29,400.32
60.15,2.00,5.02,586.51,399.39
60.35,2.01,5.02,606.06,400.32
60.55,2.00,5.02,586.51,399.39
60.75,2.01,5.02,596.29,400.32
60.95,2.01,5.02,586.51,400.32
61.15,2.01,5.02,615.84,400.32
61.35,2.01,5.02,586.51,400.32
61.55,2.01,5.02,557.18,400.32
61.75,2.01,5.02,518.08,400.32
61.95,2.02,5.02,527.86,401.25
62.15,2.00,5.02,547.41,399.39
62.35,2.00,5.02,635.39,399.39
62.55,2.01,5.02,674.49,400.32
62.75,2.01,5.02,586.51,400.32
62.95,2.01,5.02,459.43,400.32
63.15,2.00,5.03,420.33,398.86
63.35,2.01,5.02,410.56,400.32
63.55,2.01,5.03,420.33,399.79
63.75,2.01,5.02,410.56,400.32
63.95,2.01,5.03,430.11,399.79
64.15,2.01,5.02,420.33,400.32
64.35,2.00,5.02,410.56,399.39
64.55,2.01,5.02,420.33,400.32
64.75,2.01,5.02,430.11,400.32
64.95,2.01,5.02,410.56,400.32
65.15,2.01,5.02,420.33,400.32
65.35,2.01,5.02,400.78,400.32
65.55,2.01,5.02,420.33,400.32
65.75,2.01,5.02,400.78,400.32
65.95,2.01,5.02,459.43,400.32
66.15,2.00,5.02,449.66,399.39
66.35,2.01,5.02,459.43,400.32
66.55,2.01,5.02,469.21,400.32
66.75,2.01,5.02,498.53,400.32
66.95,2.01,5.02,488.76,400.32
67.15,2.00,5.03,488.76,398.86
67.35,2.01,5.02,508.31,400.32
67.55,2.01,5.02,527.86,400.32
67.75,2.01,5.02,527.86,400.32
67.95,2.01,5.02,537.63,400.32
68.15,2.01,5.02,527.86,400.32
68.35,2.02,5.02,527.86,401.25
68.55,2.01,5.02,508.31,400.32
68.75,2.01,5.03,498.53,399.79
68.95,2.01,5.02,469.21,400.32
69.15,2.01,5.02,478.98,400.32
69.35,2.01,5.02,469.21,400.32
69.55,2.00,5.02,469.21,399.39
69.75,2.01,5.02,478.98,400.32
69.95,2.01,5.02,469.21,400.32
70.15,2.01,5.03,488.76,399.79
70.35,2.02,5.02,498.53,401.25
70.55,2.01,5.02,498.53,400.32
70.75,2.01,5.02,527.86,400.32
70.95,2.01,5.03,508.31,399.79
71.15,2.01,5.02,508.31,400.32
71.35,2.01,5.02,478.98,400.32
71.55,2.01,5.02,469.21,400.32
71.75,2.02,5.02,469.21,401.25
71.95,2.00,5.02,478.98,399.39
72.15,2.01,5.02,488.76,400.32
72.35,2.00,5.02,488.76,399.39
72.55,2.02,5.02,537.63,401.25
72.75,2.00,5.02,508.31,399.39
72.95,2.01,5.02,527.86,400.32
73.15,2.01,5.02,527.86,400.32
73.35,2.01,5.02,518.08,400.32
73.55,2.01,5.02,527.86,400.32
73.75,2.01,5.02,527.86,400.32
73.95,2.00,5.02,537.63,399.39
74.15,2.00,5.02,576.74,399.39
74.35,2.01,5.02,557.18,400.32
74.55,2.01,5.02,576.74,400.32
74.75,2.01,5.02,557.18,400.32
74.95,2.02,5.02,586.51,401.25
75.15,2.00,5.02,586.51,399.39
75.35,2.01,5.02,606.06,400.32
75.55,2.01,5.02,596.29,400.32
75.75,2.01,5.01,596.29,400.86
75.95,2.01,5.02,586.51,400.32
76.15,2.01,5.02,596.29,400.32
76.35,2.00,5.03,566.96,398.86
76.55,2.01,5.02,566.96,400.32
76.75,2.00,5.02,557.18,399.39
76.95,2.02,5.02,557.18,401.25
77.15,2.01,5.02,547.41,400.32
77.35,2.02,5.03,576.74,400.71
77.55,2.00,5.02,576.74,399.39
77.75,2.00,5.02,576.74,399.39
77.95,2.00,5.02,557.18,399.39
78.15,2.01,5.02,576.74,400.32
78.35,2.01,5.02,566.96,400.32
78.55,2.01,5.02,557.18,400.32
78.75,2.00,5.02,527.86,399.39
78.95,2.01,5.02,527.86,400.32
79.15,2.01,5.02,537.63,400.32
79.35,2.01,5.02,557.18,400.32
79.55,2.00,5.02,547.41,399.39
79.75,2.01,5.02,557.18,400.32
79.95,2.01,5.02,576.74,400.32
80.15,2.01,5.03,576.74,399.79
80.35,2.01,5.03,547.41,399.79
80.55,2.02,5.02,576.74,401.25
80.75,2.01,5.02,586.51,400.32
80.95,2.01,5.02,615.84,400.32
81.15,2.00,5.02,645.16,399.39
81.35,2.00,5.02,733.14,399.39
81.55,2.01,5.02,860.21,400.32
81.75,2.01,5.02,1075.27,400.32
81.95,2.00,5.03,1212.12,398.86
82.15,2.01,5.02,1045.94,400.32
82.35,2.01,5.02,928.64,400.32
82.55,2.01,5.02,811.34,400.32
82.75,2.01,5.02,733.14,400.32
82.95,2.01,5.02,752.69,400.32
83.15,2.00,5.02,782.01,399.39
83.35,2.00,5.02,791.79,399.39
83.55,2.01,5.03,791.79,399.79
83.75,2.00,5.02,879.77,399.39
83.95,2.01,5.02,938.42,400.32
84.15,2.00,5.02,948.19,399.39
84.35,2.01,5.02,869.99,400.32
84.55,2.01,5.01,850.44,400.86
84.75,2.01,5.02,782.01,400.32
84.95,2.00,5.02,684.26,399.39
85.15,2.01,5.02,635.39,400.32
85.35,2.01,5.02,635.39,400.32
85.55,2.00,5.02,645.16,399.39
85.75,2.01,5.02,674.49,400.32
85.95,2.00,5.02,674.49,399.39
86.15,2.00,5.03,713.59,398.86
86.35,2.01,5.02,694.04,400.32
86.55,2.01,5.02,713.59,400.32
86.75,2.00,5.02,703.81,399.39
86.95,2.02,5.02,654.94,401.25
87.15,2.00,5.02,625.61,399.39
87.35,2.01,5.02,645.16,400.32
87.55,2.00,5.03,586.51,398.86
87.75,2.02,5.02,527.86,401.25
87.95,2.01,5.02,518.08,400.32
88.15,2.01,5.02,557.18,400.32
88.35,2.01,5.02,557.18,400.32
88.55,2.00,5.02,606.06,399.39
88.75,2.01,5.02,586.51,400.32
88.95,2.01,5.02,566.96,400.32
89.15,2.00,5.02,537.63,399.39
89.35,2.01,5.03,557.18,399.79
89.55,2.00,5.02,576.74,399.39
89.75,2.01,5.02,596.29,400.32
89.95,2.01,5.02,557.18,400.32
90.15,2.01,5.03,537.63,399.79
90.35,2.01,5.02,498.53,400.32
90.55,2.00,5.02,508.31,399.39
90.75,2.01,5.02,498.53,400.32
90.95,2.00,5.02,527.86,399.39
91.15,2.01,5.02,527.86,400.32
91.35,2.01,5.02,518.08,400.32
91.55,2.00,5.02,518.08,399.39
91.75,2.00,5.02,527.86,399.39
91.95,2.02,5.02,488.76,401.25
92.15,2.02,5.02,459.43,401.25
92.35,2.00,5.02,420.33,399.39
92.55,2.01,5.02,400.78,400.32
92.75,2.01,5.02,381.23,400.32
92.95,2.01,5.02,400.78,400.32
93.15,2.01,5.02,381.23,400.32
93.35,2.01,5.02,430.11,400.32
93.55,2.01,5.01,449.66,400.86
93.75,2.00,5.02,459.43,399.39
93.95,2.01,5.01,498.53,400.86
94.15,2.01,5.02,518.08,400.32
94.35,2.01,5.02,508.31,400.32
94.55,2.01,5.02,518.08,400.32
94.75,2.00,5.02,508.31,399.39
94.95,2.01,5.02,508.31,400.32
95.15,2.01,5.01,518.08,400.86
95.35,2.01,5.02,498.53,400.32
95.55,2.01,5.02,508.31,400.32
95.75,2.00,5.02,488.76,399.39
95.95,2.02,5.02,498.53,401.25
96.15,2.01,5.03,508.31,399.79
96.35,2.01,5.02,518.08,400.32
96.55,2.01,5.02,566.96,400.32
96.75,2.00,5.02,586.51,399.39
96.95,2.02,5.01,596.29,401.78
97.15,2.01,5.02,557.18,400.32
97.35,2.02,5.02,527.86,401.25
97.55,2.02,5.02,508.31,401.25
97.75,2.01,5.02,498.53,400.32
97.95,2.00,5.02,469.21,399.39
98.15,2.01,5.02,498.53,400.32
98.35,2.01,5.02,488.76,400.32
98.55,2.02,5.02,488.76,401.25
98.75,2.00,5.02,449.66,399.39
98.95,2.01,5.02,449.66,400.32
99.15,2.01,5.02,469.21,400.32
99.35,2.01,5.03,459.43,399.79
99.55,2.00,5.02,430.11,399.39
99.75,2.01,5.02,430.11,400.32
99.95,2.01,5.02,410.56,400.32
100.15,2.01,5.03,400.78,399.79
100.35,2.01,5.03,430.11,399.79
100.55,2.02,5.02,439.88,401.25
100.75,2.00,5.02,410.56,399.39
100.95,2.01,5.03,381.23,399.79
101.15,2.00,5.02,351.91,399.39
101.35,2.01,5.02,371.46,400.32
101.55,2.00,5.02,351.91,399.39
101.75,2.02,5.02,0.00,401.25
101.95,2.00,5.03,0.00,398.86
102.15,2.01,5.03,0.00,399.79
102.35,2.00,5.02,0.00,399.39
102.55,2.02,5.02,0.00,401.25
102.75,2.01,5.02,0.00,400.32
102.95,2.02,5.02,0.00,401.25
103.15,2.02,5.02,0.00,401.25
103.35,2.00,5.02,0.00,399.39
103.55,2.00,5.02,0.00,399.39
103.75,2.01,5.02,0.00,400.32
103.95,2.01,5.01,0.00,400.86
104.15,2.01,5.02,0.00,400.32
104.35,2.01,5.02,0.00,400.32
104.55,2.01,5.02,0.00,400.32
104.75,2.02,5.02,0.00,401.25
104.95,2.01,5.02,0.00,400.32
105.15,2.01,5.02,0.00,400.32
105.35,2.01,5.02,0.00,400.32
105.55,2.02,5.02,0.00,401.25
105.75,2.00,5.02,0.00,399.39
105.95,2.01,5.02,0.00,400.32
106.15,2.00,5.01,224.83,399.93
106.35,2.02,5.02,234.60,401.25
106.55,2.01,5.02,244.38,400.32
106.75,2.01,5.02,195.50,400.32
106.95,2.00,5.02,195.50,399.39
107.15,2.01,5.02,224.83,400.32
107.35,2.01,5.02,234.60,400.32
107.55,2.02,5.02,224.83,401.25
107.75,2.00,5.02,185.73,399.39
107.95,2.01,5.03,215.05,399.79
108.15,2.00,5.02,224.83,399.39
108.35,2.01,5.02,244.38,400.32
108.55,2.00,5.02,224.83,399.39
108.75,2.00,5.03,244.38,398.86
108.95,2.01,5.02,234.60,400.32
109.15,2.01,5.02,244.38,400.32
109.35,2.01,5.03,224.83,399.79
109.55,2.01,5.02,244.38,400.32
109.75,2.01,5.02,244.38,400.32
109.95,2.01,5.02,224.83,400.32
110.15,2.01,5.02,234.60,400.32
110.35,2.00,5.02,224.83,399.39
110.55,2.00,5.02,254.15,399.39
110.75,2.01,5.02,234.60,400.32
110.95,2.00,5.03,234.60,398.86
111.15,2.01,5.02,244.38,400.32
111.35,2.00,5.02,224.83,399.39
111.55,2.02,5.02,234.60,401.25
111.75,2.00,5.02,215.05,399.39
111.95,2.01,5.02,244.38,400.32
112.15,2.01,5.02,234.60,400.32
112.35,2.02,5.02,254.15,401.25
112.55,2.01,5.02,234.60,400.32
112.75,2.01,5.02,234.60,400.32
112.95,2.00,5.02,234.60,399.39
113.15,2.01,5.03,254.15,399.79
113.35,2.01,5.02,244.38,400.32
113.55,2.02,5.02,234.60,401.25
113.75,2.02,5.02,224.83,401.25
113.95,2.01,5.02,254.15,400.32
114.15,2.00,5.03,215.05,398.86
114.35,2.01,5.02,244.38,400.32
114.55,2.00,5.03,224.83,398.86
114.75,2.00,5.02,224.83,399.39
114.95,2.01,5.02,215.05,400.32
115.15,2.01,5.02,224.83,400.32
115.35,2.01,5.02,244.38,400.32
115.55,2.01,5.03,215.05,399.79
115.75,2.01,5.02,244.38,400.32
115.95,2.01,5.02,244.38,400.32
116.15,2.00,5.02,234.60,399.39
116.35,2.00,5.02,224.83,399.39
116.55,2.01,5.02,244.38,400.32
116.75,2.01,5.01,224.83,400.86
116.95,2.01,5.02,244.38,400.32
117.15,2.01,5.02,234.60,400.32
117.35,2.01,5.02,234.60,400.32
117.55,2.01,5.02,234.60,400.32
117.75,2.01,5.02,244.38,400.32
117.95,2.00,5.02,215.05,399.39
118.15,2.00,5.02,244.38,399.39
118.35,2.00,5.02,224.83,399.39
118.55,2.01,5.02,234.60,400.32
118.75,2.01,5.02,234.60,400.32
118.95,2.01,5.02,215.05,400.32
119.15,2.00,5.02,205.28,399.39
119.35,2.01,5.02,224.83,400.32
119.55,2.01,5.02,205.28,400.32
119.75,2.02,5.02,215.05,401.25
119.95,2.01,5.03,205.28,399.79
120.15,2.01,5.02,195.50,400.32
120.35,2.01,5.02,205.28,400.32
120.55,2.00,5.02,195.50,399.39
120.75,2.02,5.02,224.83,401.25
120.95,2.00,5.02,205.28,399.39
121.15,2.01,5.02,215.05,400.32
121.35,2.01,5.02,215.05,400.32
121.55,2.01,5.02,224.83,400.32
121.75,2.01,5.03,234.60,399.79
121.95,2.01,5.02,234.60,400.32
122.15,2.00,5.02,215.05,399.39
122.35,2.01,5.02,244.38,400.32
122.55,2.01,5.02,244.38,400.32
122.75,2.01,5.02,215.05,400.32
122.95,2.01,5.02,244.38,400.32
123.15,2.01,5.02,224.83,400.32
123.35,2.00,5.02,224.83,399.39
123.55,2.01,5.02,244.38,400.32
123.75,2.00,5.02,215.05,399.39
123.95,2.01,5.02,244.38,400.32
124.15,2.01,5.02,244.38,400.32
124.35,2.01,5.02,234.60,400.32
124.55,2.00,5.02,254.15,399.39
124.75,2.01,5.02,244.38,400.32
124.95,2.00,5.02,224.83,399.39
125.15,2.01,5.02,254.15,400.32
125.35,2.01,5.03,244.38,399.79
125.55,2.02,5.02,244.38,401.25
125.75,2.00,5.02,234.60,399.39
125.95,2.01,5.02,234.60,400.32
126.15,2.00,5.02,224.83,399.39
126.35,2.02,5.02,244.38,401.25
126.55,2.01,5.02,244.38,400.32
126.75,2.02,5.02,254.15,401.25
126.95,2.01,5.02,244.38,400.32
127.15,2.01,5.03,244.38,399.79
127.35,2.00,5.02,224.83,399.39
127.55,2.02,5.02,254.15,401.25
127.75,2.00,5.02,244.38,399.39
127.95,2.02,5.02,234.60,401.25
128.15,2.00,5.02,234.60,399.39
128.35,2.02,5.02,244.38,401.25
128.55,2.01,5.02,234.60,400.32
128.75,2.02,5.02,0.00,401.25
128.95,2.00,5.02,195.50,399.39
129.15,2.00,5.03,224.83,398.86
129.35,2.01,5.02,215.05,400.32
129.55,2.01,5.02,224.83,400.32
129.75,2.01,5.02,215.05,400.32
129.95,2.01,5.03,224.83,399.79
130.15,2.00,5.02,244.38,399.39
130.35,2.02,5.02,224.83,401.25
130.55,2.00,5.02,224.83,399.39
130.75,2.01,5.02,224.83,400.32
130.95,2.00,5.02,224.83,399.39
131.15,2.01,5.02,234.60,400.32
131.35,2.00,5.03,224.83,398.86
131.55,2.01,5.02,234.60,400.32
131.75,2.01,5.02,234.60,400.32
131.95,2.02,5.03,234.60,400.71
132.15,2.01,5.02,224.83,400.32
132.35,2.01,5.02,244.38,400.32
132.55,2.01,5.02,215.05,400.32
132.75,2.01,5.02,224.83,400.32
132.95,2.01,5.02,224.83,400.32
133.15,2.00,5.02,244.38,399.39
133.35,2.01,5.02,215.05,400.32
133.55,2.02,5.02,234.60,401.25
133.75,2.00,5.02,215.05,399.39
133.95,2.02,5.02,234.60,401.25
134.15,2.02,5.02,234.60,401.25
134.35,2.02,5.02,224.83,401.25
134.55,2.00,4.99,224.83,400.46
134.75,2.01,5.02,234.60,400.32
134.95,2.01,5.02,215.05,400.32
135.15,2.01,5.02,234.60,400.32
135.35,2.01,5.02,215.05,400.32
135.55,2.02,5.02,244.38,401.25
135.75,2.01,5.02,234.60,400.32
135.95,2.01,5.02,234.60,400.32
136.15,2.00,5.02,224.83,399.39
136.35,2.01,5.02,215.05,400.32
136.55,2.01,5.02,224.83,400.32
136.75,2.01,5.02,244.38,400.32
136.95,2.00,5.02,224.83,399.39
137.15,2.02,5.02,234.60,401.25
137.35,2.01,5.02,234.60,400.32
137.55,2.03,5.02,244.38,402.17
137.75,2.01,5.02,224.83,400.32
137.95,2.01,5.03,224.83,399.79
138.15,2.01,5.02,215.05,400.32
138.35,2.01,5.02,244.38,400.32
138.55,2.01,5.02,215.05,400.32
138.75,2.00,5.02,234.60,399.39
138.95,2.01,5.02,224.83,400.32
139.15,2.01,5.02,244.38,400.32
139.35,2.01,5.02,215.05,400.32
139.55,2.02,5.02,224.83,401.25
139.75,2.02,5.02,224.83,401.25
139.95,2.00,5.02,215.05,399.39
140.15,2.00,5.02,215.05,399.39
140.35,2.01,5.02,234.60,400.32
140.55,2.01,5.02,215.05,400.32
140.75,2.01,5.02,234.60,400.32
140.95,2.01,5.02,215.05,400.32
141.15,2.02,5.02,224.83,401.25
141.35,2.00,5.03,244.38,398.86
141.55,2.01,5.02,234.60,400.32
141.75,2.00,5.02,224.83,399.39
141.95,2.00,5.02,244.38,399.39
142.15,2.01,5.02,215.05,400.32
142.35,2.01,5.02,234.60,400.32
142.55,2.00,5.02,224.83,399.39
142.75,2.01,5.02,234.60,400.32
142.95,2.00,5.02,224.83,399.39
143.15,2.01,5.02,234.60,400.32
143.35,2.01,5.02,234.60,400.32
143.55,2.01,5.02,224.83,400.32
143.75,2.00,5.02,215.05,399.39
143.95,2.01,5.02,234.60,400.32
144.15,2.01,5.02,234.60,400.32
144.35,2.01,5.02,224.83,400.32
144.55,2.00,5.02,224.83,399.39
144.75,2.01,5.02,224.83,400.32
144.95,2.00,5.02,215.05,399.39
145.15,2.01,5.02,224.83,400.32
145.35,2.01,5.02,224.83,400.32
145.55,2.01,5.02,215.05,400.32
145.75,2.01,5.02,234.60,400.32
145.95,2.01,5.02,215.05,400.32
146.15,2.01,4.99,244.38,401.39
146.35,2.01,5.02,224.83,400.32
146.55,2.01,5.02,244.38,400.32
146.75,2.01,5.02,234.60,400.32
146.95,2.01,5.02,224.83,400.32
147.15,2.01,5.02,215.05,400.32
147.35,2.01,5.02,224.83,400.32
147.55,2.01,5.03,224.83,399.79
147.75,2.01,5.02,234.60,400.32
147.95,2.01,5.02,224.83,400.32
148.15,2.01,5.02,234.60,400.32
148.35,2.01,5.02,215.05,400.32
148.55,2.00,5.02,224.83,399.39
148.75,2.01,5.02,234.60,400.32
148.95,2.01,5.02,215.05,400.32
149.15,2.01,4.98,224.83,401.94
149.35,2.00,5.02,215.05,399.39
149.55,2.01,5.02,244.38,400.32
149.75,2.01,5.02,234.60,400.32
149.95,2.01,5.02,215.05,400.32
150.15,2.01,5.02,234.60,400.32
150.35,2.00,5.03,215.05,398.86
150.55,2.01,5.02,215.05,400.32
150.75,2.01,5.02,234.60,400.32
150.95,2.01,5.02,224.83,400.32
151.15,2.00,5.02,215.05,399.39
151.35,2.00,5.02,234.60,399.39
151.55,2.02,5.02,224.83,401.25
151.75,2.01,5.02,234.60,400.32
151.95,2.01,5.02,215.05,400.32
152.15,2.01,5.02,234.60,400.32
152.35,2.01,5.02,234.60,400.32
152.55,2.02,5.02,224.83,401.25
152.75,2.01,5.02,224.83,400.32
152.95,2.01,5.02,234.60,400.32
153.15,2.01,5.03,224.83,399.79
153.35,2.01,5.05,234.60,399.25
153.55,1.99,5.02,224.83,398.46
153.75,2.01,5.02,234.60,400.32
153.95,2.01,5.02,244.38,400.32
154.15,2.02,5.02,234.60,401.25
154.35,2.01,5.02,234.60,400.32
154.55,2.02,5.03,234.60,400.71
154.75,2.01,5.02,244.38,400.32
154.95,2.00,5.02,224.83,399.39
155.15,2.01,5.02,244.38,400.32
155.35,2.01,5.02,234.60,400.32
155.55,2.00,5.02,234.60,399.39
155.75,2.01,5.02,234.60,400.32
155.95,2.01,5.02,215.05,400.32
156.15,2.01,5.02,234.60,400.32
156.35,2.01,5.02,244.38,400.32
156.55,2.00,5.02,215.05,399.39
156.75,2.00,5.03,215.05,398.86
156.95,2.01,5.02,234.60,400.32
157.15,2.01,5.02,224.83,400.32
157.35,2.01,5.02,244.38,400.32
157.55,2.01,5.02,215.05,400.32
157.75,2.01,5.02,224.83,400.32
157.95,2.01,5.02,244.38,400.32
158.15,2.02,5.02,215.05,401.25
158.35,2.01,5.02,224.83,400.32
158.55,2.01,5.02,234.60,400.32
158.75,2.02,5.02,234.60,401.25
158.95,2.01,5.02,224.83,400.32
159.15,2.01,5.02,224.83,400.32
159.35,2.02,5.02,234.60,401.25
159.55,2.02,5.02,244.38,401.25
159.75,2.02,5.02,234.60,401.25
159.95,2.01,5.02,224.83,400.32
160.15,2.01,5.02,224.83,400.32
160.35,2.01,5.02,234.60,400.32
160.55,2.00,5.03,234.60,398.86
160.75,2.01,5.02,234.60,400.32
160.95,2.01,5.02,244.38,400.32
161.15,2.01,5.02,215.05,400.32
161.35,2.01,5.03,234.60,399.79
161.55,2.01,4.99,215.05,401.39
161.75,2.00,5.02,224.83,399.39
161.95,2.01,5.02,234.60,400.32
162.15,2.00,5.02,215.05,399.39
162.35,2.01,5.02,244.38,400.32
162.55,2.01,5.02,244.38,400.32
162.75,2.01,5.02,224.83,400.32
162.95,2.01,5.02,234.60,400.32
163.15,2.01,5.02,234.60,400.32
163.35,2.00,5.02,215.05,399.39
163.55,2.00,5.02,244.38,399.39
163.75,2.01,5.02,234.60,400.32
163.95,2.02,5.02,224.83,401.25
164.15,2.01,5.02,215.05,400.32
164.35,2.02,5.02,244.38,401.25
164.55,2.01,5.02,224.83,400.32
164.75,2.01,5.02,224.83,400.32
164.95,2.01,5.02,224.83,400.32
165.15,2.00,5.02,215.05,399.39
165.35,2.01,5.02,224.83,400.32
165.55,2.01,5.02,224.83,400.32
165.75,2.01,5.02,215.05,400.32
165.95,2.02,5.02,244.38,401.25
166.15,2.00,5.02,224.83,399.39
166.35,2.01,5.02,244.38,400.32
166.55,2.01,5.03,244.38,399.79
166.75,2.01,5.02,224.83,400.32
166.95,2.01,5.02,234.60,400.32
167.15,2.01,5.02,215.05,400.32
167.35,2.00,5.02,215.05,399.39
167.55,2.01,5.02,234.60,400.32
167.75,2.01,5.02,234.60,400.32
167.95,2.01,5.02,224.83,400.32
168.15,2.00,5.02,224.83,399.39
168.35,2.01,5.02,224.83,400.32
168.55,2.01,5.02,234.60,400.32
168.75,2.01,5.02,224.83,400.32
168.95,2.01,5.02,244.38,400.32
169.15,2.00,5.02,234.60,399.39
169.35,2.01,5.02,234.60,400.32
169.55,2.02,5.02,234.60,401.25
169.75,2.01,5.02,3470.19,400.32
169.95,2.01,5.02,2971.65,400.32
170.15,2.01,5.03,2746.82,399.79
170.35,2.02,5.02,3010.75,401.25
170.55,2.01,5.02,3343.11,400.32
170.75,2.01,5.02,3470.19,400.32
170.95,2.01,5.05,3147.60,399.25
171.15,2.01,5.02,2737.05,400.32
171.35,2.00,5.02,2639.30,399.39
171.55,2.01,5.02,2854.35,400.32
171.75,2.02,5.02,2795.70,401.25
171.95,2.01,5.02,2717.50,400.32
172.15,2.01,5.02,2600.20,400.32
172.35,2.00,5.02,2434.02,399.39
172.55,2.01,5.02,2365.59,400.32
172.75,2.00,5.02,2434.02,399.39
172.95,2.00,5.02,2414.47,399.39
173.15,2.01,5.02,2316.72,400.32
173.35,2.01,5.02,2218.96,400.32
173.55,2.00,5.02,2248.29,399.39
173.75,2.01,5.02,2297.16,400.32
173.95,2.00,4.98,2023.46,401.00
174.15,2.01,5.02,1798.63,400.32
174.35,2.00,5.02,1837.73,399.39
174.55,2.01,5.02,1671.55,400.32
174.75,2.02,5.02,1671.55,401.25
174.95,2.01,4.98,1671.55,401.94
175.15,2.01,5.02,1642.23,400.32
175.35,2.02,5.02,1564.03,401.25
175.55,2.00,5.02,1593.35,399.39
175.75,2.01,5.02,1554.25,400.32
175.95,2.00,5.02,1593.35,399.39
176.15,2.01,5.02,1661.78,400.32
176.35,2.00,5.02,1593.35,399.39
176.55,2.01,5.02,1671.55,400.32
176.75,2.01,5.02,1661.78,400.32
176.95,2.02,5.02,1700.88,401.25
177.15,2.00,5.02,1583.58,399.39
177.35,2.01,5.02,1593.35,400.32
177.55,2.01,5.02,1652.00,400.32
177.75,2.01,5.02,1681.33,400.32
177.95,2.02,5.02,1652.00,401.25
178.15,2.01,5.02,1476.05,400.32
178.35,2.01,5.02,1417.40,400.32
178.55,2.01,5.02,1378.30,400.32
178.75,2.00,5.02,1309.87,399.39
178.95,2.01,5.02,1212.12,400.32
179.15,2.02,5.02,840.66,401.25
179.35,2.01,5.02,772.24,400.32
179.55,2.01,5.03,684.26,399.79
179.75,2.01,5.02,664.71,400.32
179.95,2.01,5.02,723.36,400.32
180.15,2.01,5.02,674.49,400.32
180.35,2.02,5.02,703.81,401.25
180.55,2.01,5.02,742.91,400.32
180.75,2.00,5.02,684.26,399.39
180.95,2.02,5.03,664.71,400.71
181.15,2.00,5.02,606.06,399.39
181.35,2.01,5.02,478.98,400.32
181.55,2.01,5.02,449.66,400.32
181.75,2.01,5.02,1231.67,400.32
181.95,2.01,5.03,1182.80,399.79
182.15,2.01,5.03,948.19,399.79
182.35,2.00,5.02,987.29,399.39
182.55,2.02,5.02,1006.84,401.25
182.75,2.00,5.02,1094.82,399.39
182.95,2.01,5.03,1153.47,399.79
183.15,2.00,5.02,1202.35,399.39
183.35,2.02,5.03,1133.92,400.71
183.55,2.00,5.02,1016.62,399.39
183.75,2.01,5.02,997.07,400.32
183.95,2.01,5.02,918.87,400.32
184.15,2.02,5.03,1085.04,400.71
184.35,2.01,5.02,1143.69,400.32
184.55,2.01,5.02,1114.37,400.32
184.75,2.00,5.02,1114.37,399.39
184.95,2.01,5.02,1202.35,400.32
185.15,2.01,5.02,1182.80,400.32
185.35,2.01,5.02,997.07,400.32
185.55,2.01,5.02,879.77,400.32
185.75,2.01,5.02,938.42,400.32
185.95,2.00,5.02,1026.39,399.39
186.15,2.01,5.02,1251.22,400.32
186.35,2.01,5.02,1397.85,400.32
186.55,2.01,5.02,1358.75,400.32
186.75,2.01,5.02,1153.47,400.32
186.95,2.01,5.02,1104.59,400.32
187.15,2.01,5.02,1036.17,400.32
187.35,2.01,5.02,918.87,400.32
187.55,2.01,5.02,1075.27,400.32
187.75,2.01,5.02,1202.35,400.32
187.95,2.01,5.02,1290.32,400.32
188.15,2.02,5.02,1173.02,401.25
188.35,2.00,5.02,1114.37,399.39
188.55,2.02,5.03,1309.87,400.71
188.75,2.01,4.99,1407.62,401.39
188.95,2.01,5.02,1397.85,400.32
189.15,2.01,5.02,1427.17,400.32
189.35,2.01,5.02,1378.30,400.32
189.55,2.00,5.02,1378.30,399.39
189.75,2.01,5.02,1456.50,400.32
189.95,2.00,5.02,1456.50,399.39
190.15,2.01,5.02,1583.58,400.32
190.35,2.01,5.02,1505.38,400.32
190.55,2.02,5.02,1378.30,401.25
190.75,2.02,5.02,1534.70,401.25
190.95,2.01,5.02,1583.58,400.32
191.15,2.01,5.02,1554.25,400.32
191.35,2.01,5.02,1632.45,400.32
191.55,2.01,5.02,1691.10,400.32
191.75,2.01,5.02,1652.00,400.32
191.95,2.01,5.02,1769.31,400.32
192.15,2.01,5.02,1769.31,400.32
192.35,2.01,5.02,1769.31,400.32
192.55,2.01,5.02,1808.41,400.32
192.75,2.01,5.01,1847.51,400.86
192.95,2.01,5.02,1749.76,400.32
193.15,2.01,5.02,1720.43,400.32
193.35,2.01,5.02,1661.78,400.32
193.55,2.00,5.02,1906.16,399.39
193.75,2.01,5.02,1945.26,400.32
193.95,2.02,5.02,1700.88,401.25
194.15,2.01,5.02,1564.03,400.32
194.35,2.01,5.02,1925.71,400.32
194.55,2.01,5.02,2199.41,400.32
194.75,2.02,5.02,2170.09,401.25
194.95,2.01,5.02,2033.24,400.32
195.15,2.01,5.02,1886.61,400.32
195.35,2.01,5.02,1876.83,400.32
195.55,2.00,5.02,1955.03,399.39
195.75,2.00,5.02,2052.79,399.39
195.95,2.02,5.02,2130.99,401.25
196.15,2.01,5.01,2140.76,400.86
196.35,2.02,5.02,2052.79,401.25
196.55,2.01,5.02,2013.69,400.32
196.75,2.01,5.02,2199.41,400.32
196.95,2.01,5.02,2189.64,400.32
197.15,2.01,5.02,2062.56,400.32
197.35,2.00,5.02,1837.73,399.39
197.55,2.01,5.02,1564.03,400.32
197.75,2.01,5.02,1612.90,400.32
197.95,2.01,5.03,1837.73,399.79
198.15,2.01,5.02,1984.36,400.32
198.35,2.02,5.02,1700.88,401.25
198.55,2.02,5.02,1485.83,401.25
198.75,2.00,5.02,1818.18,399.39
198.95,2.00,5.02,1915.93,399.39
199.15,2.01,5.02,1769.31,400.32
199.35,2.01,5.02,1837.73,400.32
199.55,2.02,5.02,1945.26,401.25
199.75,2.01,5.02,1974.58,400.32
199.95,2.01,5.03,1945.26,399.79
200.15,2.01,5.02,1818.18,400.32
200.35,2.01,5.02,1788.86,400.32
200.55,2.00,5.02,1730.21,399.39
200.75,2.00,5.02,1642.23,399.39
200.95,2.01,5.02,1720.43,400.32
201.15,2.01,5.02,1710.65,400.32
201.35,2.01,5.02,1837.73,400.32
201.55,2.01,5.02,2062.56,400.32
201.75,2.01,5.02,1886.61,400.32
201.95,2.02,5.02,1446.73,401.25
202.15,2.01,5.02,1515.15,400.32
202.35,2.02,5.02,1837.73,401.25
202.55,2.01,5.02,1876.83,400.32
202.75,2.01,5.02,1700.88,400.32
202.95,2.01,5.02,1779.08,400.32
203.15,2.02,5.02,1906.16,401.25
203.35,2.01,5.02,1730.21,400.32
203.55,2.02,5.02,1505.38,401.25
203.75,2.01,5.02,1573.80,400.32
203.95,2.01,5.02,1583.58,400.32
204.15,2.02,5.02,1446.73,401.25
204.35,2.00,5.03,1476.05,398.86
204.55,2.01,5.03,1573.80,399.79
204.75,2.01,5.03,1495.60,399.79
204.95,2.01,5.02,1397.85,400.32
205.15,2.01,5.02,1515.15,400.32
205.35,2.01,5.02,1652.00,400.32
205.55,2.01,5.02,1710.65,400.32
205.75,2.01,5.02,1730.21,400.32
205.95,2.02,5.02,1798.63,401.25
206.15,2.00,5.02,1700.88,399.39
206.35,2.00,5.02,1534.70,399.39
206.55,2.01,5.02,1710.65,400.32
206.75,2.01,5.02,1857.28,400.32
206.95,2.01,5.03,1974.58,399.79
207.15,2.01,5.02,2043.01,400.32
207.35,2.01,5.02,2043.01,400.32
207.55,2.01,5.02,1955.03,400.32
207.75,2.01,5.02,1827.96,400.32
207.95,2.01,5.03,1945.26,399.79
208.15,2.01,5.02,2013.69,400.32
208.35,2.00,5.02,1876.83,399.39
208.55,2.00,5.02,1896.38,399.39
208.75,2.01,5.02,2072.34,400.32
208.95,2.01,5.02,2062.56,400.32
209.15,2.01,5.02,1779.08,400.32
209.35,2.01,5.02,1652.00,400.32
209.55,2.02,5.03,1837.73,400.71
209.75,2.02,5.03,2023.46,400.71
209.95,2.00,5.02,2091.89,399.39
210.15,2.00,5.03,2130.99,398.86
210.35,2.01,5.02,2111.44,400.32
210.55,2.01,5.02,2170.09,400.32
210.75,2.02,5.02,2277.61,401.25
210.95,2.01,5.02,2306.94,400.32
211.15,2.01,5.03,2082.11,399.79
211.35,2.02,5.02,2150.54,401.25
211.55,2.02,5.02,2199.41,401.25
211.75,2.01,5.02,2111.44,400.32
211.95,2.01,5.02,2033.24,400.32
212.15,2.01,5.02,2013.69,400.32
212.35,2.02,5.02,2062.56,401.25
212.55,2.01,5.02,1994.13,400.32
212.75,2.02,5.02,1974.58,401.25
212.95,2.02,5.02,1896.38,401.25
213.15,2.01,5.02,1915.93,400.32
213.35,2.00,5.02,1847.51,399.39
213.55,2.01,5.02,1847.51,400.32
213.75,2.01,5.02,2023.46,400.32
213.95,2.01,5.02,2130.99,400.32
214.15,2.00,5.02,2003.91,399.39
214.35,2.01,5.02,2121.21,400.32
214.55,2.00,5.02,2199.41,399.39
214.75,2.01,5.02,2052.79,400.32
214.95,2.00,5.02,2121.21,399.39
215.15,2.01,5.02,2199.41,400.32
215.35,2.01,5.02,2218.96,400.32
215.55,2.01,5.03,2209.19,399.79
215.75,2.00,5.02,2130.99,399.39
215.95,2.02,5.03,2189.64,400.71
216.15,2.00,5.02,2277.61,399.39
216.35,2.01,5.02,2248.29,400.32
216.55,2.00,5.02,2130.99,399.39
216.75,2.01,5.02,2091.89,400.32
216.95,2.01,5.02,2062.56,400.32
217.15,2.01,5.02,2258.06,400.32
217.35,2.00,5.02,1779.08,399.39
217.55,2.01,5.02,1720.43,400.32
217.75,2.00,5.02,1720.43,399.39
217.95,2.02,5.02,1847.51,401.25
218.15,2.01,5.02,1964.81,400.32
218.35,2.02,5.02,2052.79,401.25
218.55,2.01,5.02,1818.18,400.32
218.75,2.01,5.02,1700.88,400.32
218.95,2.00,5.02,1779.08,399.39
219.15,2.01,5.02,1739.98,400.32
219.35,2.00,5.02,1935.48,399.39
219.55,2.01,5.02,1798.63,400.32
219.75,2.01,5.02,1544.48,400.32
219.95,2.02,5.02,1534.70,401.25
220.15,2.01,5.02,1739.98,400.32
220.35,2.01,5.02,1691.10,400.32
220.55,2.00,5.02,1436.95,399.39
220.75,2.01,5.02,1456.50,400.32
220.95,2.02,5.02,1564.03,401.25
221.15,2.01,5.02,1417.40,400.32
221.35,2.01,5.02,1573.80,400.32
221.55,2.01,5.02,1652.00,400.32
221.75,2.01,5.02,1446.73,400.32
221.95,2.00,5.02,1564.03,399.39
222.15,2.02,5.02,1466.28,401.25
222.35,2.01,5.02,1436.95,400.32
222.55,2.01,5.02,1466.28,400.32
222.75,2.00,5.02,1495.60,399.39
222.95,2.01,5.02,1456.50,400.32
223.15,2.01,5.02,1388.07,400.32
223.35,2.01,5.02,1417.40,400.32
223.55,2.01,5.02,1153.47,400.32
223.75,2.00,5.02,1133.92,399.39
223.95,2.01,5.02,1212.12,400.32
224.15,2.02,5.02,1124.14,401.25
224.35,2.02,5.02,791.79,401.25
224.55,2.02,5.02,899.32,401.25
224.75,2.01,5.02,987.29,400.32
224.95,2.02,5.02,938.42,401.25
225.15,2.01,5.02,1192.57,400.32
225.35,2.01,5.02,1261.00,400.32
225.55,2.01,5.02,1241.45,400.32
225.75,2.02,5.02,1212.12,401.25
225.95,2.01,5.02,1270.77,400.32
226.15,2.01,5.03,1309.87,399.79
226.35,2.01,5.02,1388.07,400.32
226.55,2.02,5.02,1573.80,401.25
226.75,2.00,5.02,1710.65,399.39
226.95,2.02,5.02,1476.05,401.25
227.15,2.01,5.02,1388.07,400.32
227.35,2.02,5.02,1436.95,401.25
227.55,2.01,5.02,1397.85,400.32
227.75,2.02,5.02,1446.73,401.25
227.95,2.01,5.02,1554.25,400.32
228.15,2.01,5.02,1524.93,400.32
228.35,2.00,5.02,1309.87,399.39
228.55,2.01,5.02,1446.73,400.32
228.75,2.01,5.02,1485.83,400.32
228.95,2.01,5.02,1476.05,400.32
229.15,2.00,5.02,1290.32,399.39
229.35,2.02,5.02,1182.80,401.25
229.55,2.02,5.02,8748.78,401.25
229.75,2.02,5.02,244.38,401.25
229.95,2.00,5.02,234.60,399.39
230.15,2.01,5.02,224.83,400.32
230.35,2.01,5.02,215.05,400.32
230.55,2.01,5.02,254.15,400.32
230.75,2.02,5.02,244.38,401.25
230.95,2.01,5.02,234.60,400.32
231.15,2.02,5.02,244.38,401.25
231.35,2.02,5.02,224.83,401.25
231.55,2.01,5.02,244.38,400.32
231.75,2.01,5.02,244.38,400.32
231.95,2.01,5.02,234.60,400.32
232.15,2.01,5.02,224.83,400.32
232.35,2.01,5.02,234.60,400.32
232.55,2.00,5.02,215.05,399.39
232.75,2.02,5.02,234.60,401.25
232.95,2.00,5.02,234.60,399.39
233.15,2.01,5.02,244.38,400.32
233.35,2.00,5.02,224.83,399.39
233.55,2.01,5.02,234.60,400.32
233.75,2.00,5.02,2570.87,399.39
233.95,2.01,5.02,899.32,400.32
234.15,2.00,5.02,4174.00,399.39
234.35,2.01,5.02,7321.60,400.32
234.55,2.00,5.02,8445.75,399.39
234.75,2.01,5.02,234.60,400.32
234.95,2.00,5.02,215.05,399.39
235.15,2.00,5.03,10000.00,398.86
235.35,1.98,5.01,10000.00,398.06
235.55,2.00,5.02,10000.00,399.39
235.75,2.00,5.02,6735.09,399.39
235.95,2.01,5.02,244.38,400.32
236.15,2.00,5.01,10000.00,399.93
236.35,1.98,5.01,10000.00,398.06
236.55,2.00,5.01,10000.00,399.93
236.75,1.97,4.99,10000.00,397.66
236.95,2.00,5.01,10000.00,399.93
237.15,1.98,5.01,10000.00,398.06
237.35,2.00,4.99,10000.00,400.46
237.55,1.98,5.01,10000.00,398.06
237.75,1.99,5.01,10000.00,399.00
237.95,1.99,4.99,10000.00,399.53
238.15,1.99,4.99,10000.00,399.53
238.35,2.00,5.01,10000.00,399.93
238.55,1.98,5.01,10000.00,398.06
238.75,1.99,4.99,10000.00,399.53
238.95,2.00,4.99,10000.00,400.46
239.15,1.99,5.01,10000.00,399.00
239.35,1.99,5.03,10000.00,397.93
239.55,2.00,5.01,10000.00,399.93
239.75,1.98,5.01,10000.00,398.06
239.95,1.99,5.01,10000.00,399.00
240.15,1.99,5.01,10000.00,399.00
240.35,1.99,4.99,10000.00,399.53
240.55,2.00,5.01,10000.00,399.93
240.75,1.98,4.99,10000.00,398.60
240.95,2.00,5.01,10000.00,399.93
241.15,1.99,5.01,10000.00,399.00
241.35,1.99,4.99,10000.00,399.53
241.55,1.99,5.01,10000.00,399.00
241.75,2.00,4.99,10000.00,400.46
241.95,1.99,5.01,10000.00,399.00
242.15,1.99,5.01,10000.00,399.00
242.35,2.00,5.01,10000.00,399.93
242.55,1.98,4.99,10000.00,398.60
242.75,1.99,5.01,10000.00,399.00
242.95,1.98,4.99,10000.00,398.60
243.15,2.00,5.01,10000.00,399.93
243.35,1.99,4.98,10000.00,400.07
243.55,1.99,5.01,10000.00,399.00
243.75,1.98,5.01,10000.00,398.06
243.95,1.97,4.99,10000.00,397.66
244.15,1.99,5.01,10000.00,399.00
244.35,1.99,5.01,10000.00,399.00
244.55,2.00,5.01,10000.00,399.93
244.75,1.99,4.99,10000.00,399.53
244.95,1.99,5.02,10000.00,398.46
245.15,1.99,5.01,10000.00,399.00
245.35,2.00,5.01,10000.00,399.93
245.55,1.98,4.99,10000.00,398.60
245.75,1.99,5.01,10000.00,399.00
245.95,1.99,5.01,10000.00,399.00
246.15,1.99,4.99,10000.00,399.53
246.35,1.98,5.01,10000.00,398.06
246.55,1.99,4.99,10000.00,399.53
246.75,1.99,5.02,10000.00,398.46
246.95,2.00,5.01,10000.00,399.93
247.15,1.99,5.01,10000.00,399.00
247.35,1.98,5.01,10000.00,398.06
247.55,1.99,5.01,10000.00,399.00
247.75,1.99,5.01,10000.00,399.00
247.95,1.99,5.01,10000.00,399.00
248.15,1.98,5.01,10000.00,398.06
248.35,2.00,5.01,10000.00,399.93
248.55,1.99,5.01,10000.00,399.00
248.75,1.99,5.01,10000.00,399.00

File: Thermal Draw Trials/ThesisExperiments/PETGexperiment_logs/PETG_cross20.0_black_DR50.0_001.csv (part 2 of 5)
# operator: Nikoo
# start_time: 2025-08-27 12:34:18
# notes: horizontally printed 0 deg extrusion direction
Time(s),Feed(mm/min),Wind(m/min),Diameter(um),Predicted_diameter(um)
260.62,2.00,5.02,439.88,399.39
260.82,2.01,5.02,449.66,400.32
261.02,2.01,5.02,459.43,400.32
261.22,2.01,5.03,439.88,399.79
261.42,2.01,5.02,410.56,400.32
261.62,2.01,5.02,430.11,400.32
261.82,2.01,5.02,449.66,400.32
262.02,2.00,5.02,420.33,399.39
262.22,2.01,5.02,439.88,400.32
262.42,2.01,5.02,420.33,400.32
262.62,2.00,5.02,439.88,399.39
262.82,2.01,5.02,439.88,400.32
263.02,2.01,5.02,439.88,400.32
263.22,2.01,5.02,430.11,400.32
263.42,2.01,5.02,439.88,400.32
263.62,2.00,5.02,449.66,399.39
263.82,2.01,5.02,439.88,400.32
264.02,2.00,5.02,449.66,399.39
264.22,2.02,5.02,439.88,401.25
264.42,2.01,5.02,439.88,400.32
264.62,2.01,5.02,430.11,400.32
264.82,2.01,5.02,420.33,400.32
265.02,2.01,5.02,449.66,400.32
265.22,2.00,5.05,430.11,398.33
265.42,2.01,5.02,478.98,400.32
265.62,2.01,5.02,478.98,400.32
265.82,2.00,5.02,469.21,399.39
266.02,2.01,5.02,478.98,400.32
266.22,2.01,5.02,478.98,400.32
266.42,2.01,5.02,459.43,400.32
266.62,2.01,5.02,449.66,400.32
266.82,2.01,5.02,459.43,400.32
267.02,2.01,5.02,469.21,400.32
267.22,2.00,5.02,459.43,399.39
267.42,2.01,5.02,459.43,400.32
267.62,2.00,5.02,449.66,399.39
267.82,2.01,5.02,478.98,400.32
268.02,2.01,5.02,478.98,400.32
268.22,2.01,5.02,459.43,400.32
268.42,2.01,5.02,459.43,400.32
268.62,2.00,5.02,459.43,399.39
268.82,2.00,5.02,459.43,399.39
269.02,2.00,5.02,449.66,399.39
269.22,2.01,5.02,459.43,400.32
269.42,2.01,5.02,449.66,400.32
269.62,2.00,5.02,439.88,399.39
269.82,2.01,5.02,459.43,400.32
270.02,2.02,5.03,459.43,400.71
270.22,2.01,5.02,439.88,400.32
270.42,2.00,5.02,469.21,399.39
270.62,2.01,5.02,478.98,400.32
270.82,2.00,5.02,469.21,399.39
271.02,2.00,5.02,449.66,399.39
271.22,2.01,5.01,459.43,400.86
271.42,2.01,5.02,459.43,400.32
271.62,2.01,5.02,449.66,400.32
271.82,2.00,5.02,459.43,399.39
272.02,2.01,5.02,459.43,400.32
272.22,2.00,5.02,478.98,399.39
272.42,2.00,5.02,498.53,399.39
272.62,2.01,5.02,508.31,400.32
272.82,2.01,5.02,478.98,400.32
273.02,2.01,5.02,459.43,400.32
273.22,2.01,5.02,478.98,400.32
273.42,2.00,5.02,459.43,399.39
273.62,2.00,5.01,459.43,399.93
273.82,2.01,5.02,498.53,400.32
274.02,2.01,5.02,488.76,400.32
274.22,1.99,5.02,478.98,398.46
274.42,2.01,5.03,498.53,399.79
274.62,2.01,5.02,508.31,400.32
274.82,2.01,5.02,518.08,400.32
275.02,2.01,5.02,478.98,400.32
275.22,2.01,5.02,508.31,400.32
275.42,2.01,5.02,508.31,400.32
275.62,2.00,5.02,478.98,399.39
275.82,2.01,5.02,488.76,400.32
276.02,2.01,5.02,478.98,400.32
276.22,2.00,5.02,469.21,399.39
276.42,2.01,5.02,478.98,400.32
276.62,2.00,5.02,459.43,399.39
276.82,2.00,5.02,449.66,399.39
277.02,2.01,5.01,459.43,400.86
277.22,2.02,5.02,459.43,401.25
277.42,2.01,5.02,449.66,400.32
277.62,2.00,5.02,469.21,399.39
277.82,2.01,5.02,469.21,400.32
278.02,2.01,5.02,449.66,400.32
278.22,2.02,5.02,478.98,401.25
278.42,2.01,5.03,478.98,399.79
278.62,2.00,5.02,449.66,399.39
278.82,2.01,5.02,478.98,400.32
279.02,2.02,5.02,469.21,401.25
279.22,2.00,5.02,449.66,399.39
279.42,2.00,5.02,469.21,399.39
279.62,2.01,5.02,459.43,400.32
279.82,2.01,5.02,449.66,400.32
280.02,2.01,5.02,469.21,400.32
280.22,2.01,5.02,459.43,400.32
280.42,2.01,5.02,459.43,400.32
280.62,2.00,5.02,469.21,399.39
280.82,2.01,5.03,488.76,399.79
281.02,2.01,5.02,478.98,400.32
281.22,2.00,5.02,488.76,399.39
281.42,2.01,5.02,478.98,400.32
281.62,2.01,5.02,478.98,400.32
281.82,2.01,5.02,469.21,400.32
282.02,2.00,5.02,488.76,399.39
282.22,2.01,5.02,478.98,400.32
282.42,2.01,5.01,469.21,400.86
282.62,2.00,5.02,478.98,399.39
282.82,2.01,5.02,469.21,400.32
283.02,2.01,5.02,469.21,400.32
283.22,2.01,5.02,449.66,400.32
283.42,2.01,5.02,459.43,400.32
283.62,2.00,5.02,469.21,399.39
283.82,2.01,5.02,478.98,400.32
284.02,2.01,5.02,459.43,400.32
284.22,2.01,5.02,459.43,400.32
284.42,2.00,5.02,449.66,399.39
284.62,2.01,5.03,449.66,399.79
284.82,2.00,5.02,469.21,399.39
285.02,2.01,5.03,449.66,399.79
285.22,2.01,5.02,439.88,400.32
285.42,2.01,5.02,449.66,400.32
285.62,2.01,5.02,430.11,400.32
285.82,2.01,5.02,430.11,400.32
286.02,2.01,5.02,439.88,400.32
286.22,2.00,5.02,449.66,399.39
286.42,2.00,5.02,459.43,399.39
286.62,2.02,5.02,478.98,401.25
286.82,2.00,5.02,449.66,399.39
287.02,2.01,5.02,459.43,400.32
287.22,2.01,5.02,439.88,400.32
287.42,2.01,5.02,449.66,400.32
287.62,2.01,5.02,439.88,400.32
287.82,2.01,5.02,439.88,400.32
288.02,2.01,5.02,439.88,400.32
288.22,2.01,5.02,439.88,400.32
288.42,2.01,5.02,430.11,400.32
288.62,2.01,5.03,449.66,399.79
288.82,2.00,5.03,478.98,398.86
289.02,2.01,5.02,469.21,400.32
289.22,2.01,5.02,469.21,400.32
289.42,2.01,5.02,459.43,400.32
289.62,2.01,5.02,459.43,400.32
289.82,2.00,5.02,469.21,399.39
290.02,2.00,5.02,449.66,399.39
290.22,2.01,5.02,478.98,400.32
290.42,2.01,5.03,478.98,399.79
290.62,2.01,5.02,469.21,400.32
290.82,2.01,5.02,459.43,400.32
291.02,2.02,5.02,469.21,401.25
291.22,2.01,5.02,459.43,400.32
291.42,2.01,5.02,469.21,400.32
291.62,2.00,5.03,469.21,398.86
291.82,2.01,5.02,478.98,400.32
292.02,2.01,5.03,469.21,399.79
292.22,2.00,5.02,478.98,399.39
292.42,2.00,5.02,488.76,399.39
292.62,2.02,5.02,498.53,401.25
292.82,2.01,5.02,469.21,400.32
293.02,2.01,5.02,488.76,400.32
293.22,2.01,5.02,469.21,400.32
293.42,2.00,5.02,469.21,399.39
293.62,2.02,5.02,469.21,401.25
293.82,2.01,5.02,469.21,400.32
294.02,1.99,5.03,459.43,397.93
294.22,1.99,5.02,449.66,398.46
294.42,2.01,5.02,459.43,400.32
294.62,2.01,5.02,459.43,400.32
294.82,2.00,5.02,439.88,399.39
295.02,2.01,5.03,439.88,399.79
295.22,2.02,5.02,439.88,401.25
295.42,2.01,5.02,449.66,400.32
295.62,2.01,5.02,410.56,400.32
295.82,2.02,5.02,430.11,401.25
296.02,2.00,5.02,410.56,399.39
296.22,1.99,5.02,439.88,398.46
296.42,2.00,5.02,439.88,399.39
296.62,2.00,5.02,430.11,399.39
296.82,2.00,5.02,420.33,399.39
297.02,2.01,5.02,430.11,400.32
297.22,2.01,5.02,449.66,400.32
297.42,2.01,5.02,439.88,400.32
297.62,2.02,5.02,420.33,401.25
297.82,2.01,5.02,430.11,400.32
298.02,2.00,5.02,420.33,399.39
298.22,2.00,5.02,430.11,399.39
298.42,2.00,5.02,449.66,399.39
298.62,2.00,5.02,420.33,399.39
298.82,2.01,5.02,439.88,400.32
299.02,2.01,5.03,430.11,399.79
299.22,2.01,5.02,410.56,400.32
299.42,2.01,5.02,430.11,400.32
299.62,2.01,5.02,459.43,400.32
299.82,2.01,5.02,439.88,400.32
300.02,2.01,5.02,498.53,400.32
300.22,2.02,5.03,537.63,400.71
300.42,2.00,5.02,713.59,399.39
300.62,2.02,5.02,664.71,401.25
300.82,2.01,5.02,586.51,400.32
301.02,2.00,5.02,518.08,399.39
301.22,2.01,5.02,527.86,400.32
301.42,2.01,5.02,508.31,400.32
301.62,1.99,5.02,498.53,398.46
301.82,2.01,5.02,488.76,400.32
302.02,2.01,5.02,488.76,400.32
302.22,2.00,5.02,478.98,399.39
302.42,2.01,5.02,488.76,400.32
302.62,2.01,5.02,498.53,400.32
302.82,2.00,5.02,449.66,399.39
303.02,2.01,5.02,498.53,400.32
303.22,2.01,5.02,498.53,400.32
303.42,2.01,5.02,488.76,400.32
303.62,2.01,5.02,469.21,400.32
303.82,2.01,5.03,469.21,399.79
304.02,2.01,5.02,488.76,400.32
304.22,2.01,5.01,459.43,400.86
304.42,2.01,5.02,449.66,400.32
304.62,2.00,5.02,439.88,399.39
304.82,2.01,5.02,459.43,400.32
305.02,2.01,5.02,449.66,400.32
305.22,2.01,5.02,459.43,400.32
305.42,2.01,5.02,459.43,400.32
305.62,2.01,5.03,459.43,399.79
305.82,2.01,5.02,459.43,400.32
306.02,2.01,5.02,449.66,400.32
306.22,2.01,5.02,449.66,400.32
306.42,2.01,5.03,449.66,399.79
306.62,2.00,5.02,430.11,399.39
306.82,2.01,5.02,430.11,400.32
307.02,2.02,5.03,439.88,400.71
307.22,2.01,5.02,430.11,400.32
307.42,2.01,5.02,430.11,400.32
307.62,2.00,5.03,439.88,398.86
307.82,2.01,5.02,469.21,400.32
308.02,2.01,5.02,469.21,400.32
308.22,2.00,5.02,478.98,399.39
308.42,2.00,5.02,478.98,399.39
308.62,2.02,5.02,478.98,401.25
308.82,2.01,5.02,469.21,400.32
309.02,2.00,5.02,469.21,399.39
309.22,2.01,5.02,478.98,400.32
309.42,2.00,5.02,469.21,399.39
309.62,2.01,5.02,459.43,400.32
309.82,2.01,5.02,459.43,400.32
310.02,2.01,5.02,508.31,400.32
310.22,2.00,5.02,508.31,399.39
310.42,2.01,5.02,527.86,400.32
310.62,2.01,5.02,537.63,400.32
310.82,2.01,5.02,557.18,400.32
311.02,2.00,5.02,547.41,399.39
311.22,2.02,5.02,576.74,401.25
311.42,2.01,5.02,566.96,400.32
311.62,2.01,5.02,547.41,400.32
311.82,2.02,5.02,557.18,401.25
312.02,2.00,5.02,547.41,399.39
312.22,2.00,5.02,537.63,399.39
312.42,2.01,5.03,557.18,399.79
312.62,2.01,5.02,547.41,400.32
312.82,2.01,5.03,537.63,399.79
313.02,2.01,5.02,576.74,400.32
313.22,2.00,5.02,557.18,399.39
313.42,2.00,5.02,527.86,399.39
313.62,2.02,5.02,518.08,401.25
313.82,2.01,5.02,518.08,400.32
314.02,2.00,5.01,518.08,399.93
314.22,2.01,5.02,537.63,400.32
314.42,2.01,5.02,527.86,400.32
314.62,2.01,5.01,527.86,400.86
314.82,2.01,5.01,527.86,400.86
315.02,2.00,5.02,488.76,399.39
315.22,2.01,5.02,508.31,400.32
315.42,2.01,5.02,498.53,400.32
315.62,2.00,5.02,498.53,399.39
315.82,2.00,5.02,488.76,399.39
316.02,2.01,5.02,488.76,400.32
316.22,2.02,5.02,488.76,401.25
316.42,2.00,5.02,518.08,399.39
316.62,2.01,5.02,537.63,400.32
316.82,2.00,5.02,566.96,399.39
317.02,2.00,5.02,547.41,399.39
317.22,2.01,5.02,518.08,400.32
317.42,2.01,5.02,498.53,400.32
317.62,2.00,5.02,488.76,399.39
317.82,2.01,5.02,478.98,400.32
318.02,2.01,5.02,478.98,400.32
318.22,2.00,5.02,469.21,399.39
318.42,2.01,5.02,498.53,400.32
318.62,2.01,5.02,498.53,400.32
318.82,2.00,5.02,469.21,399.39
319.02,2.01,5.02,488.76,400.32
319.22,2.01,5.02,498.53,400.32
319.42,2.00,5.03,469.21,398.86
319.62,2.01,5.02,508.31,400.32
319.82,2.01,5.02,508.31,400.32
320.02,2.00,5.02,488.76,399.39
320.22,2.01,5.01,498.53,400.86
320.42,2.02,5.02,508.31,401.25
320.62,2.00,5.02,488.76,399.39
320.82,2.01,5.02,518.08,400.32
321.02,2.01,5.02,508.31,400.32
321.22,2.01,5.02,518.08,400.32
321.42,2.01,5.02,508.31,400.32
321.62,2.01,5.02,527.86,400.32
321.82,2.01,5.02,518.08,400.32
322.02,2.01,5.02,478.98,400.32
322.22,2.01,5.02,498.53,400.32
322.42,2.01,5.02,498.53,400.32
322.62,2.01,5.02,469.21,400.32
322.82,2.01,5.02,478.98,400.32
323.02,2.01,5.02,478.98,400.32
323.22,2.02,5.02,478.98,401.25
323.42,2.01,5.02,488.76,400.32
323.62,2.00,5.02,488.76,399.39
323.82,2.00,5.02,478.98,399.39
324.02,2.02,5.02,498.53,401.25
324.22,2.00,5.02,488.76,399.39
324.42,1.99,5.02,488.76,398.46
324.62,2.01,5.02,498.53,400.32
324.82,2.01,5.02,498.53,400.32
325.02,2.00,5.02,488.76,399.39
325.22,2.01,5.02,557.18,400.32
325.42,2.00,5.03,469.21,398.86
325.62,2.01,5.02,439.88,400.32
325.82,2.00,5.02,449.66,399.39
326.02,2.01,5.02,459.43,400.32
326.22,2.00,5.02,430.11,399.39
326.42,2.00,5.03,459.43,398.86
326.62,2.01,5.03,449.66,399.79
326.82,2.01,5.02,469.21,400.32
327.02,2.00,5.02,439.88,399.39
327.22,2.01,5.02,439.88,400.32
327.42,2.01,5.02,459.43,400.32
327.62,2.01,5.02,439.88,400.32
327.82,2.01,5.02,449.66,400.32
328.02,2.00,5.02,449.66,399.39
328.22,2.00,5.02,430.11,399.39
328.42,2.01,5.02,439.88,400.32
328.62,1.99,5.02,430.11,398.46
328.82,2.01,5.02,439.88,400.32
329.02,2.01,5.02,449.66,400.32
329.22,1.99,5.02,439.88,398.46
329.42,2.01,5.03,430.11,399.79
329.62,2.02,5.02,439.88,401.25
329.82,2.01,5.02,430.11,400.32
330.02,2.01,5.02,430.11,400.32
330.22,2.02,5.02,449.66,401.25
330.42,2.01,5.02,439.88,400.32
330.62,2.01,5.02,439.88,400.32
330.82,2.01,5.02,449.66,400.32
331.02,2.00,5.02,449.66,399.39
331.22,2.00,5.02,439.88,399.39
331.42,2.01,5.02,459.43,400.32
331.62,2.00,5.02,459.43,399.39
331.82,2.00,5.01,449.66,399.93
332.02,2.01,5.02,469.21,400.32
332.22,2.01,5.02,478.98,400.32
332.42,2.00,5.03,469.21,398.86
332.62,2.00,5.02,488.76,399.39
332.82,2.00,5.02,508.31,399.39
333.02,2.00,5.02,488.76,399.39
333.22,2.01,5.02,478.98,400.32
333.42,2.01,5.02,488.76,400.32
333.62,2.00,5.02,498.53,399.39
333.82,2.01,5.02,518.08,400.32
334.02,2.01,5.02,518.08,400.32
334.22,2.01,5.02,537.63,400.32
334.42,2.01,5.02,527.86,400.32
334.62,2.01,5.02,537.63,400.32
334.82,2.01,5.02,518.08,400.32
335.02,2.02,5.02,557.18,401.25
335.22,2.01,5.02,557.18,400.32
335.42,2.01,5.02,566.96,400.32
335.62,2.00,5.02,557.18,399.39
335.82,2.01,5.02,576.74,400.32
336.02,2.02,4.99,576.74,402.32
336.22,2.01,5.02,576.74,400.32
336.42,2.01,5.02,557.18,400.32
336.62,2.01,5.02,576.74,400.32
336.82,2.01,5.02,537.63,400.32
337.02,2.00,5.02,527.86,399.39
337.22,2.02,5.03,547.41,400.71
337.42,2.00,5.01,537.63,399.93
337.62,2.01,5.02,537.63,400.32
337.82,2.00,5.02,537.63,399.39
338.02,2.00,5.01,518.08,399.93
338.22,2.01,5.02,498.53,400.32
338.42,2.02,5.02,508.31,401.25
338.62,2.00,5.02,488.76,399.39
338.82,2.01,5.02,527.86,400.32
339.02,2.01,5.02,498.53,400.32
339.22,2.02,5.02,498.53,401.25
339.42,2.01,5.02,478.98,400.32
339.62,2.01,5.03,469.21,399.79
339.82,2.01,5.02,449.66,400.32
340.02,2.02,5.02,449.66,401.25
340.22,2.01,5.02,439.88,400.32
340.42,2.01,5.02,449.66,400.32
340.62,2.01,5.02,430.11,400.32
340.82,2.01,5.02,459.43,400.32
341.02,2.01,5.02,478.98,400.32
341.22,2.01,5.02,449.66,400.32
341.42,2.01,5.02,459.43,400.32
341.62,2.01,5.02,459.43,400.32
341.82,2.00,5.02,449.66,399.39
342.02,2.01,5.02,449.66,400.32
342.22,2.01,5.02,459.43,400.32
342.42,2.00,5.03,459.43,398.86
342.62,2.01,5.02,488.76,400.32
342.82,2.01,5.03,488.76,399.79
343.02,2.00,5.02,488.76,399.39
343.22,2.01,5.02,488.76,400.32
343.42,2.02,5.02,508.31,401.25
343.62,2.00,5.02,498.53,399.39
343.82,2.01,5.02,508.31,400.32
344.02,2.01,5.03,518.08,399.79
344.22,1.99,5.02,518.08,398.46
344.42,2.01,5.02,537.63,400.32
344.62,2.00,5.02,518.08,399.39
344.82,2.00,5.02,527.86,399.39
345.02,2.01,5.02,527.86,400.32
345.22,2.01,5.02,518.08,400.32
345.42,2.01,5.02,527.86,400.32
345.62,2.00,5.02,498.53,399.39
345.82,2.01,5.02,527.86,400.32
346.02,2.00,5.02,508.31,399.39
346.22,2.01,5.02,518.08,400.32
346.42,2.01,5.02,527.86,400.32
346.62,2.01,5.02,518.08,400.32
346.82,2.01,5.02,508.31,400.32
347.02,2.02,5.02,537.63,401.25
347.22,2.00,5.02,527.86,399.39
347.42,2.00,5.02,566.96,399.39
347.62,2.01,5.02,547.41,400.32
347.82,2.00,5.02,508.31,399.39
348.02,2.00,5.02,537.63,399.39
348.22,2.01,5.02,527.86,400.32
348.42,2.00,5.02,498.53,399.39
348.62,2.00,5.02,508.31,399.39
348.82,2.00,5.02,518.08,399.39
349.02,2.01,5.03,478.98,399.79
349.22,2.00,5.02,488.76,399.39
349.42,2.01,5.02,498.53,400.32
349.62,2.00,5.02,469.21,399.39
349.82,2.00,5.02,469.21,399.39
350.02,2.01,5.02,488.76,400.32
350.22,2.00,5.02,469.21,399.39
350.42,2.01,5.02,478.98,400.32
350.62,2.01,5.02,498.53,400.32
350.82,2.00,5.02,469.21,399.39
351.02,2.01,5.02,488.76,400.32
351.22,2.01,5.02,488.76,400.32
351.42,2.01,5.02,498.53,400.32
351.62,2.01,5.02,478.98,400.32
351.82,2.01,5.03,488.76,399.79
352.02,2.01,5.03,508.31,399.79
352.22,2.01,5.02,478.98,400.32
352.42,2.01,5.02,469.21,400.32
352.62,2.01,5.02,478.98,400.32
352.82,2.01,5.02,449.66,400.32
353.02,2.01,5.02,439.88,400.32
353.22,2.01,5.02,449.66,400.32
353.42,2.01,5.02,449.66,400.32
353.62,2.01,5.02,459.43,400.32
353.82,2.01,5.02,478.98,400.32
354.02,2.01,5.02,478.98,400.32
354.22,2.01,5.02,469.21,400.32
354.42,2.01,5.02,478.98,400.32
354.62,2.01,5.02,498.53,400.32
354.82,2.01,5.02,478.98,400.32
355.02,2.01,5.02,488.76,400.32
355.22,2.01,5.02,508.31,400.32
355.42,2.01,5.02,596.29,400.32
355.62,2.00,5.02,518.08,399.39
355.82,2.01,5.02,488.76,400.32
356.02,2.01,5.02,498.53,400.32
356.22,2.00,5.02,498.53,399.39
356.42,2.01,5.02,488.76,400.32
356.62,2.01,5.02,498.53,400.32
356.82,2.01,5.02,518.08,400.32
357.02,2.00,5.02,547.41,399.39
357.22,2.01,5.02,518.08,400.32
357.42,2.01,5.02,527.86,400.32
357.62,2.01,5.03,537.63,399.79
357.82,2.00,5.02,518.08,399.39
358.02,2.00,5.02,527.86,399.39
358.22,2.01,5.02,508.31,400.32
358.42,2.00,5.02,508.31,399.39
358.62,2.01,5.01,508.31,400.86
358.82,2.01,5.02,537.63,400.32
359.02,2.00,5.02,518.08,399.39
359.22,2.01,5.02,527.86,400.32
359.42,2.01,5.02,498.53,400.32
359.62,2.00,5.02,518.08,399.39
359.82,2.01,5.02,518.08,400.32
360.02,2.00,5.02,527.86,399.39
360.22,2.00,5.02,527.86,399.39
360.42,2.01,5.02,557.18,400.32
360.62,2.00,5.02,527.86,399.39
360.82,2.01,5.02,508.31,400.32
361.02,2.01,5.02,527.86,400.32
361.22,2.01,5.02,527.86,400.32
361.42,2.00,5.02,508.31,399.39
361.62,2.01,5.02,508.31,400.32
361.82,2.01,5.02,518.08,400.32
362.02,2.00,5.02,488.76,399.39
362.22,2.00,5.02,527.86,399.39
362.42,2.01,5.02,508.31,400.32
362.62,2.01,5.02,518.08,400.32
362.82,2.01,5.03,508.31,399.79
363.02,2.01,5.02,518.08,400.32
363.22,2.00,5.02,508.31,399.39
363.42,2.01,5.02,518.08,400.32
363.62,2.02,5.02,527.86,401.25
363.82,2.01,5.02,518.08,400.32
364.02,2.01,5.02,566.96,400.32
364.22,2.01,5.02,684.26,400.32
364.42,2.00,5.02,576.74,399.39
364.62,2.02,5.02,586.51,401.25
364.82,2.00,5.02,557.18,399.39
365.02,2.00,5.02,537.63,399.39
365.22,2.01,5.02,547.41,400.32
365.42,2.01,5.02,557.18,400.32
365.62,2.00,5.01,547.41,399.93
365.82,2.01,5.02,557.18,400.32
366.02,2.01,5.02,537.63,400.32
366.22,2.00,5.02,518.08,399.39
366.42,2.00,5.02,547.41,399.39
366.62,2.01,5.02,537.63,400.32
366.82,2.00,5.02,547.41,399.39
367.02,2.01,5.02,547.41,400.32
367.22,2.00,5.03,527.86,398.86
367.42,2.01,5.02,537.63,400.32
367.62,2.02,5.02,537.63,401.25
367.82,2.00,5.02,527.86,399.39
368.02,2.00,5.02,508.31,399.39
368.22,2.01,5.02,508.31,400.32
368.42,2.01,5.02,527.86,400.32
368.62,2.01,5.02,518.08,400.32
368.82,2.01,5.02,527.86,400.32
369.02,2.01,5.03,537.63,399.79
369.22,2.01,5.02,498.53,400.32
369.42,2.01,5.02,518.08,400.32
369.62,2.00,5.02,518.08,399.39
369.82,2.01,5.02,527.86,400.32
370.02,2.01,5.02,537.63,400.32
370.22,2.01,5.02,557.18,400.32
370.42,2.00,5.02,547.41,399.39
370.62,2.01,5.02,557.18,400.32
370.82,2.01,5.02,547.41,400.32
371.02,2.01,5.02,527.86,400.32
371.22,2.00,5.02,547.41,399.39
371.42,2.00,5.02,576.74,399.39
371.62,2.00,5.02,557.18,399.39
371.82,2.01,5.02,547.41,400.32
372.02,2.00,5.02,557.18,399.39
372.22,2.00,5.02,557.18,399.39
372.42,2.01,5.02,576.74,400.32
372.62,2.00,5.02,547.41,399.39
372.82,2.01,5.02,557.18,400.32
373.02,2.01,5.02,527.86,400.32
373.22,2.01,5.02,547.41,400.32
373.42,2.01,5.02,527.86,400.32
373.62,2.00,5.02,547.41,399.39
373.82,2.00,5.02,537.63,399.39
374.02,2.00,5.02,518.08,399.39
374.22,2.00,5.02,537.63,399.39
374.42,2.01,5.02,518.08,400.32
374.62,2.02,5.02,537.63,401.25
374.82,2.02,5.02,557.18,401.25
375.02,2.00,5.02,566.96,399.39
375.22,2.01,5.02,606.06,400.32
375.42,2.01,5.02,654.94,400.32
375.62,2.00,5.02,782.01,399.39
375.82,2.01,5.02,635.39,400.32
376.02,2.00,5.02,586.51,399.39
376.22,2.01,5.02,557.18,400.32
376.42,2.00,5.02,547.41,399.39
376.62,2.01,5.02,527.86,400.32
376.82,2.00,5.02,537.63,399.39
377.02,2.01,5.02,566.96,400.32
377.22,2.02,5.02,566.96,401.25
377.42,2.01,5.02,576.74,400.32
377.62,2.01,5.02,557.18,400.32
377.82,2.01,5.02,537.63,400.32
378.02,2.01,4.99,537.63,401.39
378.22,2.00,5.02,537.63,399.39
378.42,2.01,5.03,508.31,399.79
378.62,1.99,5.02,488.76,398.46
378.82,2.00,5.02,498.53,399.39
379.02,2.02,5.03,527.86,400.71
379.22,2.00,5.02,527.86,399.39
379.42,2.00,5.02,537.63,399.39
379.62,2.00,5.02,537.63,399.39
379.82,2.01,5.02,547.41,400.32
380.02,2.01,5.02,518.08,400.32
380.22,2.01,5.02,527.86,400.32
380.42,2.01,5.02,518.08,400.32
380.62,2.00,5.02,508.31,399.39
380.82,2.00,5.02,518.08,399.39
381.02,2.00,5.02,498.53,399.39
381.22,2.00,5.02,518.08,399.39
381.42,2.01,5.02,537.63,400.32
381.62,2.00,5.02,518.08,399.39
381.82,2.00,5.02,488.76,399.39
382.02,2.02,5.02,508.31,401.25
382.22,2.01,5.02,498.53,400.32
382.42,2.01,5.02,508.31,400.32
382.62,2.00,5.02,508.31,399.39
382.82,2.01,5.02,508.31,400.32
383.02,2.01,5.02,498.53,400.32
383.22,2.01,5.02,498.53,400.32
383.42,2.00,5.02,498.53,399.39
383.62,2.01,5.02,508.31,400.32
383.82,2.01,5.02,518.08,400.32
384.02,2.01,5.02,537.63,400.32
384.22,2.01,5.02,518.08,400.32
384.42,2.01,5.02,527.86,400.32
384.62,2.01,5.02,527.86,400.32
384.82,2.00,5.02,527.86,399.39
385.02,2.00,5.02,527.86,399.39
385.22,2.01,5.02,498.53,400.32
385.42,2.00,5.02,508.31,399.39
385.62,2.01,5.02,518.08,400.32
385.82,2.02,5.02,527.86,401.25
386.02,2.00,5.02,508.31,399.39
386.22,2.01,5.02,527.86,400.32
386.42,2.01,5.02,537.63,400.32
386.62,2.00,5.02,508.31,399.39
386.82,2.00,5.02,518.08,399.39
387.02,2.01,5.03,508.31,399.79
387.22,2.00,5.02,488.76,399.39
387.42,2.01,5.02,518.08,400.32
387.62,2.02,5.02,518.08,401.25
387.82,2.01,5.02,498.53,400.32
388.02,2.00,5.02,488.76,399.39
388.22,2.01,5.02,508.31,400.32
388.42,2.01,5.02,518.08,400.32
388.62,2.01,5.02,488.76,400.32
388.82,2.01,5.02,518.08,400.32
389.02,2.00,5.02,488.76,399.39
389.22,2.01,5.02,498.53,400.32
389.42,2.01,5.02,518.08,400.32
389.62,2.01,5.02,518.08,400.32
389.82,2.00,5.02,508.31,399.39
390.02,2.01,5.02,518.08,400.32
390.22,2.00,5.02,508.31,399.39
390.42,2.00,5.02,518.08,399.39
390.62,2.02,5.02,527.86,401.25
390.82,2.02,5.02,527.86,401.25
391.02,2.00,5.02,537.63,399.39
391.22,2.01,5.02,527.86,400.32
391.42,2.02,5.02,527.86,401.25
391.62,2.01,5.02,527.86,400.32
391.82,2.02,5.02,557.18,401.25
392.02,2.00,5.01,537.63,399.93
392.22,2.01,5.02,527.86,400.32
392.42,2.01,5.02,527.86,400.32
392.62,2.00,5.02,518.08,399.39
392.82,2.00,5.01,537.63,399.93
393.02,2.01,5.02,557.18,400.32
393.22,2.00,5.02,547.41,399.39
393.42,2.00,5.02,566.96,399.39
393.62,2.01,5.02,566.96,400.32
393.82,2.01,5.03,566.96,399.79
394.02,2.02,5.02,537.63,401.25
394.22,2.01,5.02,557.18,400.32
394.42,2.01,5.02,557.18,400.32
394.62,2.00,5.02,518.08,399.39
394.82,2.01,5.02,537.63,400.32
395.02,2.01,5.02,527.86,400.32
395.22,2.01,5.02,518.08,400.32
395.42,2.01,5.02,498.53,400.32
395.62,2.00,5.02,488.76,399.39
395.82,2.01,5.02,537.63,400.32
396.02,2.01,5.02,527.86,400.32
396.22,2.00,5.02,527.86,399.39
396.42,2.01,5.02,518.08,400.32
396.62,2.00,5.02,518.08,399.39
396.82,2.00,5.02,537.63,399.39
397.02,2.00,5.02,518.08,399.39
397.22,2.01,5.02,547.41,400.32
397.42,2.01,5.02,537.63,400.32
397.62,2.01,5.02,537.63,400.32
397.82,2.01,5.02,508.31,400.32
398.02,2.01,5.02,498.53,400.32
398.22,2.01,5.02,488.76,400.32
398.42,2.01,5.02,498.53,400.32
398.62,2.00,5.02,518.08,399.39
398.82,2.01,5.02,508.31,400.32
399.02,2.01,5.02,508.31,400.32
399.22,2.01,5.02,508.31,400.32
399.42,2.00,5.02,498.53,399.39
399.62,2.01,5.02,527.86,400.32
399.82,2.01,5.02,537.63,400.32
400.02,2.00,5.02,557.18,399.39
400.22,2.01,5.02,537.63,400.32
400.42,2.01,5.03,566.96,399.79
400.62,2.01,5.02,547.41,400.32
400.82,2.01,5.02,527.86,400.32
401.02,2.00,5.02,547.41,399.39
401.22,2.00,5.03,557.18,398.86
401.42,2.00,5.02,527.86,399.39
401.62,2.01,5.02,537.63,400.32
401.82,2.01,5.02,557.18,400.32
402.02,1.99,5.02,537.63,398.46
402.22,2.02,5.02,547.41,401.25
402.42,2.01,5.02,557.18,400.32
402.62,2.00,5.02,547.41,399.39
402.82,2.02,5.03,557.18,400.71
403.02,2.01,5.02,547.41,400.32
403.22,2.00,5.02,547.41,399.39
403.42,2.01,5.02,547.41,400.32
403.62,2.00,5.02,537.63,399.39
403.82,2.01,5.03,566.96,399.79
404.02,2.01,5.02,576.74,400.32
404.22,2.00,5.03,537.63,398.86
404.42,2.01,5.02,547.41,400.32
404.62,2.01,5.03,547.41,399.79
404.82,2.01,5.02,527.86,400.32
405.02,2.01,5.02,537.63,400.32
405.22,2.01,5.02,537.63,400.32
405.42,2.01,5.01,537.63,400.86
405.62,2.01,5.02,547.41,400.32
405.82,2.01,5.03,557.18,399.79
406.02,2.00,5.02,527.86,399.39
406.22,2.01,5.02,547.41,400.32
406.42,2.01,5.02,537.63,400.32
406.62,2.00,5.02,527.86,399.39
406.82,2.01,5.02,527.86,400.32
407.02,2.01,5.03,537.63,399.79
407.22,2.01,5.02,547.41,400.32
407.42,2.01,5.02,547.41,400.32
407.62,2.01,5.02,537.63,400.32
407.82,2.01,5.02,547.41,400.32
408.02,2.01,5.02,576.74,400.32
408.22,2.01,5.02,596.29,400.32
408.42,2.01,5.02,576.74,400.32
408.62,2.01,5.02,586.51,400.32
408.82,2.01,5.01,586.51,400.86
409.02,2.01,5.02,576.74,400.32
409.22,2.01,5.02,576.74,400.32
409.42,2.00,5.02,566.96,399.39
409.62,2.01,5.02,606.06,400.32
409.82,2.01,5.03,615.84,399.79
410.02,2.00,5.02,586.51,399.39
410.22,2.01,5.02,596.29,400.32
410.42,2.01,5.02,615.84,400.32
410.62,2.01,5.03,586.51,399.79
410.82,2.01,5.02,547.41,400.32
411.02,2.01,5.02,576.74,400.32
411.22,2.00,5.02,557.18,399.39
411.42,2.00,5.02,596.29,399.39
411.62,2.01,5.02,586.51,400.32
411.82,2.00,5.02,576.74,399.39
412.02,2.02,5.02,586.51,401.25
412.22,2.00,5.03,547.41,398.86
412.42,2.00,5.03,586.51,398.86
412.62,2.01,5.02,576.74,400.32
412.82,2.01,5.03,596.29,399.79
413.02,2.00,5.02,586.51,399.39
413.22,2.01,5.02,596.29,400.32
413.42,2.02,5.02,596.29,401.25
413.62,2.01,5.02,576.74,400.32
413.82,2.01,5.02,566.96,400.32
414.02,2.01,5.03,557.18,399.79
414.22,2.00,5.01,566.96,399.93
414.42,2.00,5.02,576.74,399.39
414.62,2.01,5.02,566.96,400.32
414.82,2.00,5.02,586.51,399.39
415.02,2.01,5.03,606.06,399.79
415.22,2.00,5.02,586.51,399.39
415.42,2.00,5.02,596.29,399.39
415.62,2.01,5.02,615.84,400.32
415.82,2.01,5.02,625.61,400.32
416.02,2.01,5.02,615.84,400.32
416.22,2.01,5.03,606.06,399.79
416.42,2.01,5.02,606.06,400.32
416.62,2.01,5.03,576.74,399.79
416.82,2.01,5.02,586.51,400.32
417.02,2.01,5.02,576.74,400.32
417.22,2.00,5.02,566.96,399.39
417.42,2.02,5.03,566.96,400.71
417.62,2.00,5.02,547.41,399.39
417.82,2.01,5.02,547.41,400.32
418.02,2.01,5.02,557.18,400.32
418.22,2.02,5.02,547.41,401.25
418.42,2.01,5.02,557.18,400.32
418.62,2.01,5.02,547.41,400.32
418.82,2.01,5.02,527.86,400.32
419.02,2.01,5.02,518.08,400.32
419.22,2.00,5.02,537.63,399.39
419.42,2.00,5.02,527.86,399.39
419.62,2.01,5.02,537.63,400.32
419.82,2.02,5.02,547.41,401.25
420.02,2.00,5.02,537.63,399.39
420.22,2.01,5.02,547.41,400.32
420.42,2.01,5.03,547.41,399.79
420.62,2.01,5.02,518.08,400.32
420.82,2.01,5.02,527.86,400.32
421.02,2.00,5.02,527.86,399.39
421.22,2.00,5.02,547.41,399.39
421.42,2.01,5.02,547.41,400.32
421.62,2.01,5.02,537.63,400.32
421.82,2.00,5.02,518.08,399.39
422.02,2.02,5.02,527.86,401.25
422.22,2.01,5.02,518.08,400.32
422.42,2.01,5.02,537.63,400.32
422.62,2.01,5.02,508.31,400.32
422.82,2.02,5.02,498.53,401.25
423.02,2.01,5.02,527.86,400.32
423.22,2.01,5.02,518.08,400.32
423.42,2.02,5.02,527.86,401.25
423.62,2.00,5.02,498.53,399.39
423.82,2.01,5.02,527.86,400.32
424.02,2.01,5.02,537.63,400.32
424.22,2.00,5.02,508.31,399.39
424.42,2.01,5.02,527.86,400.32
424.62,2.00,5.02,518.08,399.39
424.82,2.00,5.02,537.63,399.39
425.02,2.01,5.02,518.08,400.32
425.22,2.00,5.02,498.53,399.39
425.42,2.02,5.02,488.76,401.25
425.62,2.02,5.02,498.53,401.25
425.82,2.01,5.02,518.08,400.32
426.02,2.00,5.02,498.53,399.39
426.22,2.00,5.02,488.76,399.39
426.42,2.01,5.02,518.08,400.32
426.62,2.01,5.02,508.31,400.32
426.82,2.01,5.02,488.76,400.32
427.02,2.01,5.02,488.76,400.32
427.22,2.01,5.02,488.76,400.32
427.42,2.00,5.02,518.08,399.39
427.62,2.00,5.02,508.31,399.39
427.82,2.00,5.01,478.98,399.93
428.02,2.00,5.02,469.21,399.39
428.22,2.00,5.02,498.53,399.39
428.42,2.00,5.02,518.08,399.39
428.62,2.00,5.02,537.63,399.39
428.82,2.02,5.03,606.06,400.71
429.02,2.01,5.02,645.16,400.32
429.22,2.01,5.02,606.06,400.32
429.42,2.01,5.02,576.74,400.32
429.62,2.00,5.02,566.96,399.39
429.82,2.01,5.02,566.96,400.32
430.02,2.01,5.02,557.18,400.32
430.22,2.01,5.02,547.41,400.32
430.42,2.01,5.02,557.18,400.32
430.62,2.00,5.02,547.41,399.39
430.82,2.00,5.02,547.41,399.39
431.02,2.01,5.02,557.18,400.32
431.22,2.01,5.02,566.96,400.32
431.42,2.01,5.02,557.18,400.32
431.62,2.01,5.02,537.63,400.32
431.82,2.01,5.02,557.18,400.32
432.02,2.01,5.02,566.96,400.32
432.22,2.01,5.02,566.96,400.32
432.42,2.01,5.02,537.63,400.32
432.62,2.01,5.02,537.63,400.32
432.82,2.00,5.02,557.18,399.39
433.02,2.00,5.02,537.63,399.39
433.22,2.01,5.02,537.63,400.32
433.42,2.01,5.02,527.86,400.32
433.62,2.00,5.02,508.31,399.39
433.82,2.00,5.03,527.86,398.86
434.02,2.01,5.03,527.86,399.79
434.22,2.01,5.02,527.86,400.32
434.42,2.02,5.02,527.86,401.25
434.62,2.01,5.02,566.96,400.32
434.82,2.00,5.02,547.41,399.39
435.02,2.00,5.02,527.86,399.39
435.22,2.01,5.02,527.86,400.32
435.42,2.01,5.03,498.53,399.79
435.62,2.01,5.02,537.63,400.32
435.82,2.01,5.02,527.86,400.32
436.02,2.01,5.02,537.63,400.32
436.22,2.00,5.02,527.86,399.39
436.42,2.01,5.02,547.41,400.32
436.62,2.00,5.02,547.41,399.39
436.82,2.00,5.02,547.41,399.39
437.02,2.01,5.02,557.18,400.32
437.22,2.00,5.02,537.63,399.39
437.42,2.01,5.02,557.18,400.32
437.62,2.01,5.02,566.96,400.32
437.82,2.01,5.02,586.51,400.32
438.02,2.01,5.02,576.74,400.32
438.22,2.01,5.03,557.18,399.79
438.42,2.01,5.02,615.84,400.32
438.62,2.01,5.02,576.74,400.32
438.82,2.01,5.02,557.18,400.32
439.02,2.01,5.01,547.41,400.86
439.22,2.01,5.02,547.41,400.32
439.42,2.01,5.02,566.96,400.32
439.62,2.01,5.03,566.96,399.79
439.82,2.01,5.02,557.18,400.32
440.02,2.01,5.02,576.74,400.32
440.22,2.00,5.02,566.96,399.39
440.42,2.01,5.02,566.96,400.32
440.62,2.01,5.02,576.74,400.32
440.82,2.00,5.02,557.18,399.39
441.02,2.00,5.02,566.96,399.39
441.22,2.01,5.02,557.18,400.32
441.42,2.00,5.02,557.18,399.39
441.62,2.01,5.02,566.96,400.32
441.82,2.01,5.02,557.18,400.32
442.02,2.00,5.02,527.86,399.39
442.22,2.01,5.01,547.41,400.86
442.42,2.01,5.02,527.86,400.32
442.62,2.00,5.02,518.08,399.39
442.82,2.01,5.02,527.86,400.32
443.02,2.01,5.03,527.86,399.79
443.22,2.00,5.02,518.08,399.39
443.42,2.02,5.02,527.86,401.25
443.62,2.00,5.02,518.08,399.39
443.82,2.01,5.03,518.08,399.79
444.02,2.01,5.02,518.08,400.32
444.22,2.01,5.01,537.63,400.86
444.42,2.01,5.02,527.86,400.32
444.62,2.01,5.01,498.53,400.86
444.82,2.01,5.02,518.08,400.32
445.02,2.00,5.02,518.08,399.39
445.22,2.01,5.02,537.63,400.32
445.42,2.01,5.02,518.08,400.32
445.62,2.01,5.03,508.31,399.79
445.82,2.02,5.02,518.08,401.25
446.02,2.01,5.03,508.31,399.79
446.22,2.01,5.02,518.08,400.32
446.42,2.01,5.02,508.31,400.32
446.62,2.01,5.02,498.53,400.32
446.82,2.01,5.02,547.41,400.32
447.02,2.01,5.02,518.08,400.32
447.22,2.02,5.02,518.08,401.25
447.42,2.01,5.02,469.21,400.32
447.62,2.02,5.02,498.53,401.25
447.82,2.01,5.02,498.53,400.32
448.02,2.00,5.02,508.31,399.39
448.22,2.01,5.02,547.41,400.32
448.42,2.01,5.01,498.53,400.86
448.62,2.00,5.02,508.31,399.39
448.82,2.00,5.01,508.31,399.93
449.02,2.01,5.02,508.31,400.32
449.22,2.01,5.02,508.31,400.32
449.42,2.01,5.01,498.53,400.86
449.62,2.01,5.02,478.98,400.32
449.82,2.01,5.02,488.76,400.32
450.02,2.01,5.02,488.76,400.32
450.22,2.01,5.02,508.31,400.32
450.42,2.00,5.02,508.31,399.39
450.62,2.01,5.02,508.31,400.32
450.82,2.01,5.02,518.08,400.32
451.02,2.00,5.02,527.86,399.39
451.22,2.00,5.02,508.31,399.39
451.42,2.01,5.03,518.08,399.79
451.62,2.02,5.03,527.86,400.71
451.82,2.00,5.02,527.86,399.39
452.02,2.01,5.02,547.41,400.32
452.22,2.01,5.02,508.31,400.32
452.42,2.01,5.02,527.86,400.32
452.62,2.01,5.02,508.31,400.32
452.82,2.01,5.02,527.86,400.32
453.02,2.01,5.02,508.31,400.32
453.22,2.02,5.03,537.63,400.71
453.42,2.01,5.02,527.86,400.32
453.62,2.00,5.02,508.31,399.39
453.82,2.01,5.02,537.63,400.32
454.02,2.00,5.02,527.86,399.39
454.22,2.00,5.02,547.41,399.39
454.42,2.01,5.02,547.41,400.32
454.62,2.01,5.02,537.63,400.32
454.82,2.02,5.02,537.63,401.25
455.02,2.01,5.02,537.63,400.32
455.22,2.01,5.03,527.86,399.79
455.42,2.01,5.02,488.76,400.32
455.62,2.01,5.03,518.08,399.79
455.82,2.01,5.02,527.86,400.32
456.02,2.01,5.02,527.86,400.32
456.22,2.01,5.02,518.08,400.32
456.42,2.00,5.02,498.53,399.39
456.62,2.02,5.02,527.86,401.25
456.82,2.01,5.02,508.31,400.32
457.02,2.01,5.02,508.31,400.32
457.22,2.01,5.02,518.08,400.32
457.42,2.02,5.02,518.08,401.25
457.62,2.01,5.02,518.08,400.32
457.82,2.00,5.02,508.31,399.39
458.02,2.01,5.02,527.86,400.32
458.22,2.00,5.02,508.31,399.39
458.42,2.00,5.02,537.63,399.39
458.62,2.01,5.02,518.08,400.32
458.82,2.01,5.02,508.31,400.32
459.02,2.02,5.02,508.31,401.25
459.22,2.01,5.03,508.31,399.79
459.42,2.01,5.02,498.53,400.32
459.62,2.00,5.03,508.31,398.86
459.82,2.01,5.02,527.86,400.32
460.02,2.00,5.02,537.63,399.39
460.22,2.01,5.02,547.41,400.32
460.42,2.02,5.03,537.63,400.71
460.62,2.01,5.02,527.86,400.32
460.82,2.01,5.02,537.63,400.32
461.02,2.01,5.03,518.08,399.79
461.22,2.00,5.03,537.63,398.86
461.42,2.01,5.02,557.18,400.32
461.62,2.01,5.02,576.74,400.32
461.82,2.01,5.02,566.96,400.32
462.02,2.01,5.02,566.96,400.32
462.22,2.02,5.02,576.74,401.25
462.42,2.00,5.02,537.63,399.39
462.62,2.00,5.02,547.41,399.39
462.82,2.02,5.02,566.96,401.25
463.02,2.01,5.02,547.41,400.32
463.22,2.01,5.02,557.18,400.32
463.42,2.01,5.02,566.96,400.32
463.62,2.00,5.03,566.96,398.86
463.82,2.01,5.02,586.51,400.32
464.02,2.01,5.02,576.74,400.32
464.22,2.00,5.02,557.18,399.39
464.42,2.00,5.02,566.96,399.39
464.62,2.02,5.02,596.29,401.25
464.82,2.01,5.02,566.96,400.32
465.02,2.00,5.02,566.96,399.39
465.22,2.01,5.02,566.96,400.32
465.42,2.01,5.02,547.41,400.32
465.62,2.01,5.02,557.18,400.32
465.82,2.01,5.02,537.63,400.32
466.02,2.01,5.02,527.86,400.32
466.22,2.02,5.02,547.41,401.25
466.42,2.01,5.02,547.41,400.32
466.62,2.01,5.02,537.63,400.32
466.82,2.01,5.02,518.08,400.32
467.02,2.01,5.02,527.86,400.32
467.22,2.00,5.02,537.63,399.39
467.42,2.01,5.02,566.96,400.32
467.62,2.01,5.02,518.08,400.32
467.82,2.00,5.02,518.08,399.39
468.02,2.02,5.02,547.41,401.25
468.22,2.01,5.02,557.18,400.32
468.42,2.00,5.03,508.31,398.86
468.62,2.01,5.02,537.63,400.32
468.82,2.01,5.02,537.63,400.32
469.02,2.00,5.02,518.08,399.39
469.22,2.01,5.02,537.63,400.32
469.42,2.02,5.02,527.86,401.25
469.62,2.00,5.02,508.31,399.39
469.82,2.01,5.02,537.63,400.32
470.02,2.01,5.02,527.86,400.32
470.22,2.00,5.02,518.08,399.39
470.42,2.01,5.02,527.86,400.32
470.62,2.00,5.02,508.31,399.39
470.82,2.01,5.02,508.31,400.32
471.02,2.02,5.02,527.86,401.25
471.22,2.01,5.02,508.31,400.32
471.42,2.01,5.02,537.63,400.32
471.62,2.01,5.02,518.08,400.32
471.82,2.02,5.02,527.86,401.25
472.02,2.01,5.02,527.86,400.32
472.22,2.00,5.02,547.41,399.39
472.42,2.01,5.02,537.63,400.32
472.62,2.00,5.02,527.86,399.39
472.82,2.01,5.02,547.41,400.32
473.02,2.01,5.02,537.63,400.32
473.22,2.00,5.02,527.86,399.39
473.42,2.01,5.02,537.63,400.32
473.62,2.01,5.02,527.86,400.32
473.82,2.00,5.02,508.31,399.39
474.02,2.01,5.01,518.08,400.86
474.22,2.01,5.02,527.86,400.32
474.42,2.00,5.02,518.08,399.39
474.62,2.01,5.02,518.08,400.32
474.82,2.01,5.01,527.86,400.86
475.02,2.00,5.02,518.08,399.39
475.22,2.01,5.02,537.63,400.32
475.42,2.01,5.02,537.63,400.32
475.62,2.01,5.02,557.18,400.32
475.82,2.01,5.02,557.18,400.32
476.02,2.01,5.02,566.96,400.32
476.22,2.00,5.02,557.18,399.39
476.42,2.02,5.02,557.18,401.25
476.62,2.02,5.02,566.96,401.25
476.82,2.01,5.02,557.18,400.32
477.02,2.00,5.02,557.18,399.39
477.22,2.01,5.03,547.41,399.79
477.42,2.00,5.02,547.41,399.39
477.62,2.01,5.02,566.96,400.32
477.82,2.01,5.02,557.18,400.32
478.02,2.00,5.02,537.63,399.39
478.22,2.02,5.02,547.41,401.25
478.42,2.01,5.02,547.41,400.32
478.62,2.01,5.02,527.86,400.32
478.82,2.02,5.01,537.63,401.78
479.02,2.01,5.02,537.63,400.32
479.22,2.00,5.02,508.31,399.39
479.42,2.00,5.02,518.08,399.39
479.62,2.00,5.02,527.86,399.39
479.82,2.00,5.02,518.08,399.39
480.02,2.00,5.02,518.08,399.39
480.22,2.00,5.01,518.08,399.93
480.42,2.01,5.02,518.08,400.32
480.62,2.02,5.02,547.41,401.25
480.82,2.00,5.02,547.41,399.39
481.02,1.99,5.02,527.86,398.46
481.22,2.01,5.02,547.41,400.32
481.42,2.02,5.02,547.41,401.25
481.62,2.00,5.02,557.18,399.39
481.82,2.01,5.02,566.96,400.32
482.02,2.01,5.02,547.41,400.32
482.22,2.01,5.03,547.41,399.79
482.42,2.00,5.03,547.41,398.86
482.62,2.00,5.02,547.41,399.39
482.82,2.02,5.02,537.63,401.25
483.02,2.01,5.03,547.41,399.79
483.22,2.00,5.02,547.41,399.39
483.42,2.01,5.02,557.18,400.32
483.62,2.02,5.02,576.74,401.25
483.82,2.01,5.02,566.96,400.32
484.02,2.01,5.02,547.41,400.32
484.22,2.01,5.02,557.18,400.32
484.42,2.01,5.02,537.63,400.32
484.62,2.01,5.02,557.18,400.32
484.82,2.01,5.02,566.96,400.32
485.02,2.00,5.02,576.74,399.39
485.22,2.01,5.02,596.29,400.32
485.42,2.00,5.02,566.96,399.39
485.62,2.00,5.01,576.74,399.93
485.82,2.01,5.02,576.74,400.32
486.02,2.01,5.02,566.96,400.32
486.22,2.00,5.02,596.29,399.39
486.42,2.01,5.02,576.74,400.32
486.62,2.00,5.02,566.96,399.39
486.82,2.00,5.02,557.18,399.39
487.02,2.01,5.02,576.74,400.32
487.22,2.00,5.02,557.18,399.39
487.42,2.01,5.02,537.63,400.32
487.62,2.02,5.02,557.18,401.25
487.82,2.00,5.03,547.41,398.86
488.02,2.01,5.02,586.51,400.32
488.22,2.02,5.02,576.74,401.25
488.42,2.00,5.02,557.18,399.39
488.62,2.01,5.02,576.74,400.32
488.82,2.01,5.02,576.74,400.32
489.02,1.99,5.03,576.74,397.93
489.22,2.01,5.02,586.51,400.32
489.42,2.01,5.02,576.74,400.32
489.62,2.00,5.02,508.31,399.39
489.82,2.01,5.02,566.96,400.32
490.02,2.01,5.02,566.96,400.32
490.22,2.00,5.02,547.41,399.39
490.42,2.00,5.02,537.63,399.39
490.62,2.01,5.03,508.31,399.79
490.82,2.00,5.02,478.98,399.39
491.02,2.01,5.02,508.31,400.32
491.22,2.00,5.02,518.08,399.39
491.42,2.00,5.02,537.63,399.39
491.62,2.01,5.02,557.18,400.32
491.82,2.00,5.02,547.41,399.39
492.02,2.01,5.02,547.41,400.32
492.22,2.01,5.02,557.18,400.32
492.42,2.01,5.02,557.18,400.32
492.62,2.01,5.02,547.41,400.32
492.82,2.01,5.02,547.41,400.32
493.02,2.00,5.02,576.74,399.39
493.22,2.00,5.02,566.96,399.39
493.42,2.00,5.02,596.29,399.39
493.62,2.01,5.02,566.96,400.32
493.82,2.01,5.02,566.96,400.32
494.02,2.01,5.02,576.74,400.32
494.22,2.00,5.02,596.29,399.39
494.42,2.01,5.03,586.51,399.79
494.62,2.01,5.02,586.51,400.32
494.82,2.02,5.02,586.51,401.25
495.02,2.00,5.02,586.51,399.39
495.22,2.00,5.03,586.51,398.86
495.42,2.01,5.02,576.74,400.32
495.62,2.01,5.02,576.74,400.32
495.82,2.00,5.02,576.74,399.39
496.02,2.00,5.02,576.74,399.39
496.22,2.02,5.02,606.06,401.25
496.42,2.01,5.02,586.51,400.32
496.62,2.01,5.02,615.84,400.32
496.82,2.01,5.02,615.84,400.32
497.02,2.01,5.02,615.84,400.32
497.22,2.01,5.02,606.06,400.32
497.42,2.01,5.02,606.06,400.32
497.62,2.00,5.02,576.74,399.39
497.82,2.01,5.02,586.51,400.32
498.02,2.01,5.02,586.51,400.32
498.22,2.01,5.02,566.96,400.32
498.42,2.01,5.02,576.74,400.32
498.62,2.02,5.02,586.51,401.25
498.82,2.00,5.02,566.96,399.39
499.02,2.01,5.02,586.51,400.32
499.22,2.01,5.02,566.96,400.32
499.42,2.00,5.02,566.96,399.39
499.62,2.01,5.02,586.51,400.32
499.82,2.02,5.02,606.06,401.25
500.02,2.00,5.02,547.41,399.39
500.22,2.01,5.02,557.18,400.32
500.42,2.01,5.02,576.74,400.32
500.62,2.00,5.03,557.18,398.86
500.82,2.01,5.02,566.96,400.32
501.02,2.02,5.02,566.96,401.25
501.22,2.00,5.02,537.63,399.39
501.42,2.00,5.02,557.18,399.39
501.62,2.01,5.02,547.41,400.32
501.82,2.00,5.02,518.08,399.39
502.02,2.01,5.02,508.31,400.32
502.22,2.01,5.02,527.86,400.32
502.42,2.00,5.03,518.08,398.86
502.62,2.01,5.02,518.08,400.32
502.82,2.01,5.02,518.08,400.32
503.02,2.00,5.02,498.53,399.39
503.22,2.01,5.03,508.31,399.79
503.42,2.01,5.02,518.08,400.32
503.62,2.00,5.02,498.53,399.39
503.82,2.01,5.02,527.86,400.32
504.02,2.00,5.02,518.08,399.39
504.22,2.01,5.02,498.53,400.32
504.42,2.01,5.02,508.31,400.32
504.62,2.01,5.02,547.41,400.32
504.82,2.00,5.02,508.31,399.39
505.02,2.00,5.02,547.41,399.39
505.22,2.01,5.02,557.18,400.32
505.42,2.01,5.02,557.18,400.32
505.62,2.01,5.02,547.41,400.32
505.82,2.02,5.02,527.86,401.25
506.02,2.00,5.02,518.08,399.39
506.22,2.01,5.02,566.96,400.32
506.42,2.02,5.02,557.18,401.25
506.62,2.01,5.01,566.96,400.86
506.82,2.02,5.02,674.49,401.25
507.02,2.01,5.02,596.29,400.32
507.22,2.00,5.02,557.18,399.39
507.42,2.00,5.02,566.96,399.39
507.62,2.01,5.02,576.74,400.32
507.82,2.00,5.02,547.41,399.39
508.02,2.00,5.02,557.18,399.39
508.22,2.01,5.02,566.96,400.32
508.42,2.00,5.02,557.18,399.39
508.62,2.02,5.02,566.96,401.25
508.82,2.01,5.02,566.96,400.32
509.02,2.00,5.02,557.18,399.39
509.22,2.00,5.02,547.41,399.39
509.42,2.02,5.02,557.18,401.25
509.62,2.01,5.02,537.63,400.32
509.82,2.00,5.03,537.63,398.86
510.02,2.01,5.02,557.18,400.32
510.22,2.00,5.02,527.86,399.39
510.42,2.01,5.02,547.41,400.32
510.62,2.01,5.02,547.41,400.32
510.82,2.01,5.02,527.86,400.32
511.02,2.00,5.01,527.86,399.93
511.22,2.01,5.02,527.86,400.32
511.42,2.00,5.02,527.86,399.39
511.62,2.00,5.02,518.08,399.39
511.82,2.01,5.02,527.86,400.32
512.02,2.01,5.02,557.18,400.32
512.22,2.01,5.02,537.63,400.32
512.42,2.01,5.02,498.53,400.32
512.62,2.01,5.03,508.31,399.79
512.82,2.01,5.02,488.76,400.32
513.02,2.00,5.02,498.53,399.39
513.22,2.00,5.03,498.53,398.86
513.42,2.00,5.02,488.76,399.39
513.62,2.01,5.03,488.76,399.79
513.82,2.00,5.02,498.53,399.39
514.02,2.01,5.01,488.76,400.86
514.22,2.01,5.02,478.98,400.32
514.42,2.01,5.02,488.76,400.32
514.62,2.01,5.02,498.53,400.32
514.82,2.01,5.02,488.76,400.32
515.02,2.01,5.02,518.08,400.32
515.22,2.01,5.02,508.31,400.32
515.42,2.00,5.02,508.31,399.39
515.62,2.01,5.02,498.53,400.32
515.82,2.01,5.03,518.08,399.79
516.02,2.00,5.03,518.08,398.86
516.22,2.01,5.02,498.53,400.32
516.42,2.02,5.02,527.86,401.25
516.62,2.00,5.02,518.08,399.39
516.82,2.01,5.02,508.31,400.32
517.02,2.01,5.02,518.08,400.32
517.22,2.01,5.02,508.31,400.32
517.42,2.01,5.02,508.31,400.32
517.62,2.01,5.02,537.63,400.32
517.82,2.00,5.02,508.31,399.39
518.02,2.01,5.02,527.86,400.32
518.22,2.01,5.02,527.86,400.32
518.42,2.00,5.02,518.08,399.39
