Repository: litresperminute/IMPACT-Lab-Thermal-Draw-Tower-Controller

# Generated with much help from ChatGPT because my coding is not so great :'>

# 📈 Thesis Experiment Logger

This tool logs serial data from an Arduino and saves it into a structured `.csv` file with matching experiment metadata in `.json` format. It is designed for high-quality, reproducible data collection for thesis or research work.

---

### 3. 📁 Output Files

For each experiment, the following will be created in your working directory:

- `experiment_id.csv` — raw serial data with headers
- `experiment_id_metadata.json` — metadata (material, operator, diameter, notes, etc.)

Example:
```
draw_test_007.csv
draw_test_007_metadata.json
```

---

File: Thermal Draw Trials/ThesisExperiments/experiment_logs/PETG_cyl20.0_clear_DR50.0_001.csv (part 1 of 2)
# material: PETG
# geometry: cyl
# preform_diameter: 20.0
# material_color: clear
# temperature_C: 160.0
# drawdown_ratio: 50.0
# trial_number: 001
# operator: Kevin Liu
# start_time: 2025-06-12 12:38:52
# notes: Comparison of rectilinear preform to underextruded AM preform; this one's rectilinear
Time(s),Feed(mm/min),Wind(m/min),Diameter(um),Predicted_diameter(um)
1.22,2.01,4.98,107.53,401.94
1.42,2.00,4.97,107.53,401.55
1.62,2.01,4.98,0.00,401.94
1.82,2.01,4.99,107.53,401.39
2.02,2.01,4.98,97.75,401.94
2.22,2.00,4.98,0.00,401.00
2.42,2.01,4.97,0.00,402.48
2.62,2.01,4.98,0.00,401.94
2.82,2.00,4.97,0.00,401.55
3.02,2.01,4.98,0.00,401.94
3.22,2.01,4.99,0.00,401.39
3.42,2.00,4.97,0.00,401.55
3.62,2.01,4.97,107.53,402.48
3.82,2.01,4.98,0.00,401.94
4.02,2.01,4.98,0.00,401.94
4.22,1.99,4.98,0.00,400.07
4.42,2.01,4.98,0.00,401.94
4.62,2.00,4.97,0.00,401.55
4.82,2.00,4.97,0.00,401.55
5.02,1.99,4.97,0.00,400.61
5.22,2.00,4.97,107.53,401.55
5.42,2.01,4.98,0.00,401.94
5.62,2.00,4.98,0.00,401.00
5.82,2.00,4.98,0.00,401.00
6.02,2.01,4.97,97.75,402.48
6.22,2.00,4.97,107.53,401.55
6.42,1.99,4.98,97.75,400.07
6.62,2.00,4.97,107.53,401.55
6.82,2.01,4.97,0.00,402.48
7.02,2.00,4.98,107.53,401.00
7.22,2.00,4.98,127.08,401.00
7.42,2.00,4.95,117.30,402.09
7.62,2.00,4.97,87.98,401.55
7.82,2.01,4.98,97.75,401.94
8.02,2.01,4.97,117.30,402.48
8.22,2.00,4.98,127.08,401.00
8.42,2.00,4.98,107.53,401.00
8.62,2.01,4.99,127.08,401.39
8.82,2.01,4.98,127.08,401.94
9.02,2.00,4.97,107.53,401.55
9.22,2.01,4.98,107.53,401.94
9.42,2.00,4.98,127.08,401.00
9.62,2.00,4.97,97.75,401.55
9.82,2.01,4.97,107.53,402.48
10.02,2.01,4.97,97.75,402.48
10.22,2.00,4.98,117.30,401.00
10.42,1.99,4.98,117.30,400.07
10.62,2.00,4.97,117.30,401.55
10.82,1.99,4.97,107.53,400.61
11.02,2.01,4.98,127.08,401.94
11.22,1.99,4.97,97.75,400.61
11.42,2.00,4.97,107.53,401.55
11.62,2.01,4.97,107.53,402.48
11.82,2.01,4.98,97.75,401.94
12.02,2.01,4.98,117.30,401.94
12.22,2.00,4.97,97.75,401.55
12.42,2.01,4.97,127.08,402.48
12.62,2.01,4.98,127.08,401.94
12.82,2.00,4.98,127.08,401.00
13.02,2.01,4.97,127.08,402.48
13.22,2.00,4.98,127.08,401.00
13.42,2.00,4.98,117.30,401.00
13.62,2.00,4.97,107.53,401.55
13.82,2.00,4.97,97.75,401.55
14.02,2.00,4.98,136.85,401.00
14.22,2.01,4.97,117.30,402.48
14.42,2.01,4.97,127.08,402.48
14.62,1.99,4.98,117.30,400.07
14.82,2.00,4.97,127.08,401.55
15.02,2.01,4.98,146.63,401.94
15.22,1.99,4.98,156.40,400.07
15.42,2.01,4.98,146.63,401.94
15.62,2.01,4.98,136.85,401.94
15.82,2.00,4.97,175.95,401.55
16.02,2.00,4.98,244.38,401.00
16.22,2.00,4.97,146.63,401.55
16.42,2.01,4.97,146.63,402.48
16.62,2.01,4.98,136.85,401.94
16.82,2.00,4.98,185.73,401.00
17.02,2.01,4.97,166.18,402.48
17.22,1.99,4.97,156.40,400.61
17.42,2.00,4.97,156.40,401.55
17.62,2.00,4.98,156.40,401.00
17.82,2.00,4.97,185.73,401.55
18.02,2.00,4.98,185.73,401.00
18.22,2.00,4.97,166.18,401.55
18.42,2.01,4.98,185.73,401.94
18.62,2.00,4.98,175.95,401.00
18.82,2.00,4.97,205.28,401.55
19.02,2.01,4.97,215.05,402.48
19.22,1.99,4.97,195.50,400.61
19.42,2.01,4.97,205.28,402.48
19.62,2.00,4.97,195.50,401.55
19.82,2.00,4.97,175.95,401.55
20.02,2.01,4.97,166.18,402.48
20.22,2.00,4.97,195.50,401.55
20.42,2.00,4.98,205.28,401.00
20.62,1.99,4.97,263.93,400.61
20.82,2.00,4.97,224.83,401.55
21.02,1.99,4.97,215.05,400.61
21.22,1.99,4.97,215.05,400.61
21.42,2.01,4.97,215.05,402.48
21.62,2.00,4.97,234.60,401.55
21.82,2.00,4.97,263.93,401.55
22.02,2.01,4.97,234.60,402.48
22.22,2.01,4.97,244.38,402.48
22.42,2.00,4.97,273.70,401.55
22.62,1.99,4.97,254.15,400.61
22.82,2.01,4.97,283.48,402.48
23.02,1.99,4.97,273.70,400.61
23.22,2.00,4.97,303.03,401.55
23.42,2.00,4.98,303.03,401.00
23.62,2.00,4.97,312.81,401.55
23.82,2.00,4.97,332.36,401.55
24.02,2.00,4.97,283.48,401.55
24.22,2.00,4.97,303.03,401.55
24.42,1.99,4.98,322.58,400.07
24.62,2.00,4.97,322.58,401.55
24.82,2.01,4.97,361.68,402.48
25.02,1.99,4.97,312.81,400.61
25.22,2.00,4.98,351.91,401.00
25.42,2.01,4.97,342.13,402.48
25.62,2.00,4.97,361.68,401.55
25.82,2.00,4.98,361.68,401.00
26.02,2.00,4.97,322.58,401.55
26.22,2.00,4.99,391.01,400.46
26.42,2.00,4.97,400.78,401.55
26.62,1.99,4.98,391.01,400.07
26.82,2.01,4.98,400.78,401.94
27.02,1.99,4.97,381.23,400.61
27.22,2.00,4.97,420.33,401.55
27.42,2.01,4.98,420.33,401.94
27.62,2.00,4.97,449.66,401.55
27.82,2.00,4.98,469.21,401.00
28.02,2.00,4.98,459.43,401.00
28.22,2.01,4.97,449.66,402.48
28.42,2.00,4.98,469.21,401.00
28.62,1.99,4.97,430.11,400.61
28.82,2.01,4.99,459.43,401.39
29.02,2.00,4.97,449.66,401.55
29.22,2.00,4.97,420.33,401.55
29.42,2.01,4.97,420.33,402.48
29.62,2.00,4.98,449.66,401.00
29.82,2.00,4.97,488.76,401.55
30.02,2.01,4.97,518.08,402.48
30.22,2.01,4.97,518.08,402.48
30.42,2.00,4.98,547.41,401.00
30.62,2.00,4.98,527.86,401.00
30.82,2.00,4.97,518.08,401.55
31.02,2.00,4.97,606.06,401.55
31.22,2.00,4.97,518.08,401.55
31.42,2.00,4.97,547.41,401.55
31.62,2.00,4.97,576.74,401.55
31.82,2.00,4.98,469.21,401.00
32.02,2.00,4.97,498.53,401.55
32.22,2.01,4.97,488.76,402.48
32.42,2.00,4.97,547.41,401.55
32.62,1.99,4.97,547.41,400.61
32.82,2.00,4.98,557.18,401.00
33.02,1.99,4.98,547.41,400.07
33.22,2.00,4.98,606.06,401.00
33.42,2.00,4.98,733.14,401.00
33.62,2.00,4.97,1006.84,401.55
33.82,2.01,4.98,909.09,401.94
34.02,2.01,4.98,811.34,401.94
34.22,2.01,4.98,772.24,401.94
34.42,2.00,4.98,723.36,401.00
34.62,1.99,4.95,723.36,401.15
34.82,2.00,4.97,791.79,401.55
35.02,2.00,4.97,840.66,401.55
35.22,2.00,4.97,782.01,401.55
35.42,2.01,4.98,801.56,401.94
35.62,1.99,4.98,869.99,400.07
35.82,2.00,4.97,879.77,401.55
36.02,2.00,4.97,879.77,401.55
36.22,2.00,4.97,821.11,401.55
36.42,2.00,4.98,821.11,401.00
36.62,1.99,4.97,821.11,400.61
36.82,2.00,4.98,869.99,401.00
37.02,2.01,4.98,840.66,401.94
37.22,2.00,4.98,840.66,401.00
37.42,2.01,4.98,850.44,401.94
37.62,1.99,4.97,840.66,400.61
37.82,2.00,4.98,899.32,401.00
38.02,2.00,4.98,860.21,401.00
38.22,2.00,4.97,801.56,401.55
38.42,2.00,4.98,830.89,401.00
38.62,2.00,4.97,860.21,401.55
38.82,2.00,4.98,938.42,401.00
39.02,2.00,4.99,899.32,400.46
39.22,2.00,4.97,879.77,401.55
39.78,2.01,4.97,938.42,402.48
39.82,2.01,4.97,948.19,402.48
40.02,2.00,4.97,889.54,401.55
40.22,2.00,4.97,928.64,401.55
40.42,2.01,4.98,948.19,401.94
40.62,1.99,4.97,918.87,400.61
40.82,2.01,4.98,909.09,401.94
41.02,2.00,4.98,782.01,401.00
41.22,2.00,4.97,791.79,401.55
41.42,2.01,4.98,811.34,401.94
41.62,1.99,4.97,762.46,400.61
41.82,2.01,4.98,801.56,401.94
42.02,2.01,4.95,733.14,403.02
42.22,2.00,4.97,772.24,401.55
42.42,2.01,4.98,791.79,401.94
42.62,2.00,4.98,840.66,401.00
42.82,2.01,4.98,869.99,401.94
43.02,2.00,4.97,821.11,401.55
43.22,2.00,4.98,791.79,401.00
43.42,2.01,4.97,772.24,402.48
43.62,1.99,4.97,791.79,400.61
43.82,2.00,4.98,840.66,401.00
44.02,2.01,4.99,791.79,401.39
44.22,2.00,4.97,791.79,401.55
44.42,2.01,4.99,811.34,401.39
44.62,2.00,4.97,801.56,401.55
44.82,2.01,4.98,782.01,401.94
45.02,2.00,4.98,762.46,401.00
45.22,2.00,4.97,772.24,401.55
45.42,2.00,4.98,752.69,401.00
45.62,1.99,4.97,742.91,400.61
45.82,2.00,4.98,723.36,401.00
46.02,2.01,4.98,752.69,401.94
46.22,2.00,4.97,811.34,401.55
46.42,2.01,4.98,811.34,401.94
46.62,2.00,4.97,703.81,401.55
46.82,2.01,4.97,703.81,402.48
47.02,2.01,4.97,723.36,402.48
47.22,1.99,4.97,733.14,400.61
47.42,2.00,4.98,782.01,401.00
47.62,2.00,4.97,762.46,401.55
47.82,2.00,4.98,713.59,401.00
48.02,2.01,4.97,713.59,402.48
48.22,2.00,4.97,674.49,401.55
48.42,2.01,4.99,684.26,401.39
48.62,1.99,4.97,742.91,400.61
48.82,2.00,4.97,811.34,401.55
49.02,2.01,4.98,703.81,401.94
49.22,2.00,4.97,635.39,401.55
49.42,2.00,4.98,615.84,401.00
49.62,2.00,4.97,625.61,401.55
49.82,2.00,4.95,684.26,402.09
50.02,2.01,4.97,723.36,402.48
50.22,2.00,4.97,713.59,401.55
50.42,2.00,4.98,694.04,401.00
50.62,2.00,4.99,713.59,400.46
50.82,2.01,4.97,664.71,402.48
51.02,2.00,4.97,606.06,401.55
51.22,1.99,4.97,557.18,400.61
51.42,2.01,4.97,606.06,402.48
51.62,1.99,4.98,625.61,400.07
51.82,2.00,4.97,635.39,401.55
52.02,2.01,4.98,606.06,401.94
52.22,1.99,4.97,527.86,400.61
52.42,2.01,4.98,537.63,401.94
52.62,2.00,4.98,537.63,401.00
52.82,2.00,4.97,586.51,401.55
53.02,2.00,4.98,596.29,401.00
53.22,2.00,4.97,576.74,401.55
53.42,2.00,4.97,576.74,401.55
53.62,2.00,4.98,566.96,401.00
53.82,2.00,4.97,537.63,401.55
54.02,2.01,4.97,547.41,402.48
54.22,1.99,4.98,566.96,400.07
54.42,2.00,4.98,596.29,401.00
54.62,1.99,4.97,566.96,400.61
54.82,2.00,4.95,557.18,402.09
55.02,2.00,4.97,557.18,401.55
55.22,1.99,4.97,625.61,400.61
55.42,2.00,4.97,664.71,401.55
55.62,2.01,4.98,625.61,401.94
55.82,2.00,4.98,645.16,401.00
56.02,2.01,4.98,606.06,401.94
56.22,1.99,4.97,537.63,400.61
56.42,2.00,4.98,557.18,401.00
56.62,2.00,4.97,576.74,401.55
56.82,2.00,4.97,586.51,401.55
57.02,2.01,4.98,566.96,401.94
57.22,1.99,4.97,537.63,400.61
57.42,2.00,4.97,537.63,401.55
57.62,1.99,4.97,488.76,400.61
57.82,2.00,4.98,498.53,401.00
58.02,2.01,4.98,449.66,401.94
58.22,1.99,4.97,381.23,400.61
58.42,2.00,4.98,371.46,401.00
58.62,2.01,4.98,361.68,401.94
58.82,2.00,4.97,371.46,401.55
59.02,2.01,4.98,342.13,401.94
59.22,1.99,4.97,391.01,400.61
59.42,2.00,4.97,449.66,401.55
59.62,2.00,4.99,469.21,400.46
59.82,2.00,4.98,469.21,401.00
60.02,2.00,4.98,508.31,401.00
60.22,2.00,4.97,537.63,401.55
60.42,2.00,4.97,527.86,401.55
60.62,2.00,4.98,557.18,401.00
60.82,2.00,4.98,557.18,401.00
61.02,2.00,4.98,557.18,401.00
61.22,2.00,4.97,566.96,401.55
61.42,2.01,4.97,557.18,402.48
61.62,2.00,4.98,508.31,401.00
61.82,2.00,4.97,449.66,401.55
62.02,2.01,4.97,439.88,402.48
62.22,2.01,4.97,420.33,402.48
62.42,2.00,4.98,391.01,401.00
62.62,2.00,4.98,381.23,401.00
62.82,2.00,4.98,381.23,401.00
63.02,2.00,4.97,381.23,401.55
63.22,2.01,4.98,391.01,401.94
63.42,2.01,4.97,381.23,402.48
63.62,1.99,4.98,371.46,400.07
63.82,1.99,4.97,371.46,400.61
64.02,2.01,4.98,381.23,401.94
64.22,1.99,4.97,361.68,400.61
64.42,2.00,4.97,400.78,401.55
64.62,2.00,4.97,420.33,401.55
64.82,2.00,4.97,439.88,401.55
65.02,2.00,4.97,449.66,401.55
65.22,2.01,4.98,439.88,401.94
65.42,2.01,4.97,420.33,402.48
65.62,2.01,4.98,400.78,401.94
65.82,2.01,4.98,381.23,401.94
66.02,2.01,4.97,391.01,402.48
66.22,2.01,4.97,410.56,402.48
66.42,1.99,4.97,381.23,400.61
66.62,2.00,4.97,420.33,401.55
66.82,2.01,4.97,420.33,402.48
67.02,2.00,4.98,430.11,401.00
67.22,2.01,4.97,430.11,402.48
67.42,2.00,4.97,420.33,401.55
67.62,2.00,4.97,420.33,401.55
67.82,2.00,4.97,400.78,401.55
68.02,2.00,4.97,371.46,401.55
68.22,2.01,4.98,381.23,401.94
68.42,2.00,4.98,351.91,401.00
68.62,2.00,4.97,342.13,401.55
68.82,1.99,4.97,332.36,400.61
69.02,1.99,4.95,332.36,401.15
69.22,2.00,4.97,322.58,401.55
69.42,2.00,4.97,351.91,401.55
69.62,2.00,4.97,312.81,401.55
69.82,1.99,4.95,351.91,401.15
70.02,2.00,4.97,342.13,401.55
70.22,2.00,4.97,351.91,401.55
70.42,2.00,4.97,351.91,401.55
70.62,2.00,4.97,342.13,401.55
70.82,2.01,4.97,351.91,402.48
71.02,1.99,4.97,332.36,400.61
71.22,2.00,4.97,322.58,401.55
71.42,2.01,4.97,312.81,402.48
71.62,2.00,4.97,303.03,401.55
71.82,2.00,4.98,322.58,401.00
72.02,2.01,4.98,293.26,401.94
72.22,2.00,4.98,312.81,401.00
72.42,2.01,4.98,303.03,401.94
72.62,2.00,4.97,312.81,401.55
72.82,2.00,4.97,293.26,401.55
73.02,2.01,4.98,293.26,401.94
73.22,2.00,4.97,303.03,401.55
73.42,2.01,4.97,303.03,402.48
73.62,2.00,4.97,283.48,401.55
73.82,2.00,4.98,303.03,401.00
74.02,2.01,4.97,283.48,402.48
74.22,1.99,4.97,293.26,400.61
74.42,2.01,4.98,312.81,401.94
74.62,1.99,4.97,283.48,400.61
74.82,2.01,4.98,303.03,401.94
75.02,2.01,4.97,322.58,402.48
75.22,1.99,4.97,342.13,400.61
75.42,2.00,4.99,332.36,400.46
75.62,1.99,4.97,312.81,400.61
75.82,2.00,4.98,312.81,401.00
76.02,2.01,5.01,303.03,400.86
76.22,2.00,4.97,312.81,401.55
76.42,2.00,4.98,332.36,401.00
76.62,2.01,4.98,322.58,401.94
76.82,2.00,4.97,342.13,401.55
77.02,2.01,4.98,332.36,401.94
77.22,1.99,4.97,303.03,400.61
77.42,2.00,4.97,303.03,401.55
77.62,2.00,4.98,293.26,401.00
77.82,1.99,4.97,303.03,400.61
78.02,2.00,4.98,293.26,401.00
78.22,2.00,4.97,273.70,401.55
78.42,2.01,4.98,293.26,401.94
78.62,1.99,4.98,273.70,400.07
78.82,1.99,4.97,254.15,400.61
79.02,2.01,4.98,273.70,401.94
79.22,1.99,4.97,263.93,400.61
79.42,2.00,4.97,263.93,401.55
79.62,2.00,4.98,263.93,401.00
79.82,2.00,4.97,293.26,401.55
80.02,2.00,4.98,293.26,401.00
80.22,2.01,4.97,234.60,402.48
80.42,2.01,4.97,263.93,402.48
80.62,2.00,4.97,254.15,401.55
80.82,1.99,4.97,254.15,400.61
81.02,2.01,4.97,263.93,402.48
81.22,2.00,4.97,244.38,401.55
81.42,2.01,4.98,263.93,401.94
81.62,2.01,4.98,263.93,401.94
81.82,2.00,4.97,273.70,401.55
82.02,2.00,4.97,263.93,401.55
82.22,2.00,4.98,273.70,401.00
82.42,2.01,4.97,283.48,402.48
82.62,2.00,4.98,283.48,401.00
82.82,2.00,4.97,254.15,401.55
83.02,2.01,4.98,273.70,401.94
83.22,1.99,4.97,263.93,400.61
83.42,2.00,4.97,273.70,401.55
83.62,2.01,4.98,263.93,401.94
83.82,2.00,4.97,244.38,401.55
84.02,2.01,4.98,254.15,401.94
84.22,1.99,4.97,234.60,400.61
84.42,2.01,4.98,254.15,401.94
84.62,1.99,4.98,244.38,400.07
84.82,2.00,4.98,263.93,401.00
85.02,2.01,4.97,273.70,402.48
85.22,1.99,4.97,254.15,400.61
85.42,2.01,4.97,244.38,402.48
85.62,2.00,4.97,215.05,401.55
85.82,2.00,4.97,234.60,401.55
86.02,2.01,4.98,205.28,401.94
86.22,2.01,4.98,234.60,401.94
86.42,2.00,4.98,234.60,401.00
86.62,2.00,4.97,244.38,401.55
86.82,1.99,4.97,215.05,400.61
87.02,2.01,4.97,234.60,402.48
87.22,1.99,4.97,224.83,400.61
87.42,2.00,4.98,224.83,401.00
87.62,2.01,4.98,215.05,401.94
87.82,2.00,4.97,224.83,401.55
88.02,2.01,4.98,205.28,401.94
88.22,2.00,4.97,205.28,401.55
88.42,2.01,4.97,234.60,402.48
88.62,2.01,4.98,244.38,401.94
88.82,1.99,4.97,234.60,400.61
89.02,2.02,4.99,254.15,402.32
89.22,2.00,4.97,234.60,401.55
89.42,2.00,4.98,224.83,401.00
89.62,2.00,4.98,244.38,401.00
89.82,1.99,4.97,234.60,400.61
90.02,2.00,4.98,234.60,401.00
90.22,2.01,4.97,215.05,402.48
90.42,2.00,4.97,224.83,401.55
90.62,2.00,4.97,224.83,401.55
90.82,1.99,4.98,215.05,400.07
91.02,2.00,4.97,234.60,401.55
91.22,1.99,4.97,215.05,400.61
91.42,2.00,4.97,234.60,401.55
91.62,2.01,4.97,234.60,402.48
91.82,1.99,4.97,215.05,400.61
92.02,2.00,4.98,215.05,401.00
92.22,2.01,4.98,195.50,401.94
92.57,1.99,4.99,195.50,399.53
92.62,2.01,4.98,205.28,401.94
92.82,2.00,4.97,185.73,401.55
93.02,2.01,4.97,224.83,402.48
93.22,2.01,4.98,224.83,401.94
93.42,1.99,4.97,224.83,400.61
93.62,2.00,4.98,224.83,401.00
93.82,2.00,4.97,224.83,401.55
94.02,2.00,4.98,195.50,401.00
94.22,2.01,4.98,195.50,401.94
94.42,2.01,4.97,215.05,402.48
94.62,2.00,4.98,215.05,401.00
94.82,2.00,4.97,215.05,401.55
95.02,2.01,4.97,215.05,402.48
95.22,2.00,4.98,215.05,401.00
95.42,1.99,4.97,195.50,400.61
95.62,2.01,4.98,215.05,401.94
95.82,1.99,4.97,195.50,400.61
96.02,2.00,4.97,205.28,401.55
96.22,2.01,4.98,195.50,401.94
96.42,2.00,4.97,215.05,401.55
96.62,2.00,4.97,195.50,401.55
96.82,2.01,4.98,185.73,401.94
97.02,2.01,4.97,185.73,402.48
97.22,2.00,4.98,205.28,401.00
97.42,1.99,4.97,195.50,400.61
97.62,2.00,4.98,205.28,401.00
97.82,2.01,4.97,205.28,402.48
98.02,2.00,4.97,185.73,401.55
98.22,2.01,4.98,175.95,401.94
98.42,1.99,4.97,195.50,400.61
98.62,2.00,4.97,195.50,401.55
98.82,2.01,4.98,166.18,401.94
99.02,2.01,4.97,175.95,402.48
99.22,2.00,4.97,195.50,401.55
99.42,2.00,4.97,205.28,401.55
99.62,2.01,4.98,205.28,401.94
99.82,2.01,4.98,215.05,401.94
100.02,2.00,4.97,205.28,401.55
100.22,2.00,4.98,205.28,401.00
100.42,2.01,4.97,205.28,402.48
100.62,2.00,4.97,185.73,401.55
100.82,2.01,4.98,195.50,401.94
101.02,2.01,4.97,175.95,402.48
101.22,2.01,4.98,195.50,401.94
101.42,2.00,4.98,185.73,401.00
101.62,2.00,4.97,195.50,401.55
101.82,2.00,4.97,215.05,401.55
102.02,1.99,4.97,195.50,400.61
102.22,2.00,4.97,215.05,401.55
102.42,2.01,4.97,205.28,402.48
102.62,1.99,4.97,185.73,400.61
102.82,2.01,4.98,195.50,401.94
103.02,2.00,4.97,175.95,401.55
103.22,2.01,4.97,205.28,402.48
103.42,2.00,4.99,205.28,400.46
103.62,2.00,4.97,175.95,401.55
103.82,2.01,4.97,205.28,402.48
104.02,2.00,4.97,175.95,401.55
104.22,2.00,4.97,175.95,401.55
104.42,2.00,4.97,195.50,401.55
104.62,1.99,4.97,185.73,400.61
104.82,2.00,4.97,185.73,401.55
105.02,2.00,4.98,185.73,401.00
105.22,2.00,4.97,156.40,401.55
105.42,2.01,4.97,185.73,402.48
105.62,2.00,4.97,322.58,401.55
105.82,2.00,4.98,234.60,401.00
106.02,2.01,4.98,215.05,401.94
106.22,1.99,4.97,215.05,400.61
106.42,2.01,4.98,224.83,401.94
106.62,2.00,4.97,195.50,401.55
106.82,2.00,4.95,205.28,402.09
107.02,2.00,4.98,215.05,401.00
107.22,2.00,4.98,215.05,401.00
107.42,2.01,4.97,215.05,402.48
107.62,1.99,4.98,195.50,400.07
107.82,1.99,4.98,215.05,400.07
108.02,2.01,4.98,234.60,401.94
108.22,2.00,4.97,215.05,401.55
108.42,2.00,4.98,195.50,401.00
108.62,2.01,4.98,224.83,401.94
108.82,2.00,4.97,234.60,401.55
109.02,2.00,4.98,215.05,401.00
109.22,2.01,4.98,224.83,401.94
109.42,2.01,4.97,224.83,402.48
109.62,2.01,4.98,244.38,401.94
109.82,2.01,4.97,234.60,402.48
110.02,2.01,4.97,224.83,402.48
110.22,2.01,4.97,224.83,402.48
110.42,2.00,4.97,224.83,401.55
110.62,2.01,4.98,263.93,401.94
110.82,2.00,4.97,263.93,401.55
111.02,2.00,4.97,205.28,401.55
111.22,2.00,4.97,224.83,401.55
111.42,2.01,4.97,205.28,402.48
111.62,2.00,4.95,224.83,402.09
111.82,2.01,4.97,205.28,402.48
112.02,2.00,4.97,215.05,401.55
112.22,2.00,4.98,224.83,401.00
112.42,1.99,4.97,234.60,400.61
112.62,2.00,4.97,224.83,401.55
112.82,2.01,4.98,224.83,401.94
113.02,1.99,4.95,224.83,401.15
113.22,2.00,4.97,224.83,401.55
113.42,2.00,4.97,224.83,401.55
113.62,2.01,4.97,224.83,402.48
113.82,2.00,4.98,215.05,401.00
114.02,1.99,4.97,195.50,400.61
114.22,2.00,4.98,224.83,401.00
114.42,2.00,4.97,224.83,401.55
114.62,2.00,4.97,175.95,401.55
114.82,2.00,4.97,195.50,401.55
115.02,2.00,4.97,205.28,401.55
115.22,2.00,4.97,185.73,401.55
115.42,2.00,4.98,205.28,401.00
115.62,1.99,4.97,195.50,400.61
115.82,2.00,4.98,195.50,401.00
116.02,1.99,4.97,195.50,400.61
116.22,2.00,4.97,224.83,401.55
116.42,2.00,4.98,224.83,401.00
116.62,1.99,4.97,215.05,400.61
116.82,2.00,4.97,205.28,401.55
117.02,2.00,4.97,215.05,401.55
117.22,2.00,4.97,215.05,401.55
117.42,2.00,4.98,215.05,401.00
117.62,2.00,4.98,195.50,401.00
117.82,2.01,4.97,205.28,402.48
118.02,2.01,4.98,205.28,401.94
118.22,2.00,4.97,195.50,401.55
118.42,1.99,4.97,195.50,400.61
118.62,2.00,4.97,195.50,401.55
118.82,2.00,4.98,195.50,401.00
119.02,2.00,4.98,205.28,401.00
119.22,2.00,4.97,195.50,401.55
119.42,2.00,4.98,175.95,401.00
119.62,2.01,4.97,185.73,402.48
119.82,2.01,4.97,185.73,402.48
120.02,2.01,4.98,205.28,401.94
120.22,2.01,4.98,215.05,401.94
120.42,2.00,4.97,195.50,401.55
120.62,2.01,4.97,215.05,402.48
120.82,2.00,4.97,185.73,401.55
121.02,2.00,4.98,205.28,401.00
121.22,2.01,4.97,205.28,402.48
121.42,2.00,4.98,185.73,401.00
121.62,2.01,4.98,215.05,401.94
121.82,2.00,4.98,195.50,401.00
122.02,2.00,4.98,205.28,401.00
122.22,2.01,4.98,195.50,401.94
122.42,2.01,4.97,185.73,402.48
122.62,2.01,4.98,205.28,401.94
122.82,2.01,4.99,215.05,401.39
123.02,2.00,4.97,215.05,401.55
123.22,2.01,4.98,215.05,401.94
123.42,2.00,4.97,205.28,401.55
123.62,2.01,4.98,205.28,401.94
123.82,2.01,4.97,195.50,402.48
124.02,2.01,4.98,205.28,401.94
124.22,2.01,4.98,224.83,401.94
124.42,2.01,4.97,215.05,402.48
124.62,2.00,4.98,224.83,401.00
124.82,2.00,4.98,234.60,401.00
125.02,2.00,4.98,224.83,401.00
125.22,2.00,4.98,224.83,401.00
125.42,2.00,4.97,205.28,401.55
125.62,2.01,4.98,215.05,401.94
125.82,2.00,4.97,215.05,401.55
126.02,2.00,4.97,195.50,401.55
126.22,2.01,4.98,205.28,401.94
126.42,2.01,4.97,195.50,402.48
126.62,2.00,4.98,215.05,401.00
126.82,1.99,4.97,215.05,400.61
127.02,2.00,4.97,224.83,401.55
127.22,2.00,4.98,205.28,401.00
127.42,2.00,4.97,195.50,401.55
127.62,2.01,4.99,215.05,401.39
127.82,2.01,4.97,205.28,402.48
128.02,2.00,4.97,185.73,401.55
128.22,2.01,4.97,185.73,402.48
128.42,2.01,4.97,195.50,402.48
128.62,2.00,4.98,215.05,401.00
128.82,1.99,4.98,215.05,400.07
129.02,2.01,4.97,234.60,402.48
129.22,2.00,4.97,234.60,401.55
129.42,1.99,4.97,215.05,400.61
129.62,2.01,4.98,205.28,401.94
129.82,2.01,4.97,215.05,402.48
130.02,1.99,4.97,185.73,400.61
130.22,2.01,4.98,185.73,401.94
130.42,2.01,4.98,205.28,401.94
130.62,2.01,4.98,205.28,401.94
130.82,2.00,4.98,205.28,401.00
131.02,2.00,4.97,195.50,401.55
131.22,2.01,4.97,224.83,402.48
131.42,1.99,4.97,224.83,400.61
131.62,2.01,4.98,254.15,401.94
131.82,2.00,4.97,224.83,401.55
132.02,2.00,4.97,224.83,401.55
132.22,2.00,4.97,224.83,401.55
132.42,2.01,4.98,224.83,401.94
132.62,2.01,4.95,224.83,403.02
132.82,1.99,4.98,205.28,400.07
133.02,1.99,4.94,215.05,401.70
133.22,2.01,4.97,244.38,402.48
133.42,1.99,4.97,234.60,400.61
133.62,2.00,4.97,244.38,401.55
133.82,2.01,4.97,234.60,402.48
134.02,2.00,4.97,224.83,401.55
134.22,2.01,4.97,234.60,402.48
134.42,2.00,4.98,195.50,401.00
134.62,2.01,4.98,215.05,401.94
134.82,2.00,4.97,195.50,401.55
135.02,2.00,4.97,205.28,401.55
135.22,2.01,4.97,224.83,402.48
135.42,2.00,4.98,205.28,401.00
135.62,2.00,4.97,205.28,401.55
135.82,2.01,4.97,234.60,402.48
136.02,2.00,4.97,224.83,401.55
136.22,2.01,4.98,234.60,401.94
136.42,2.00,4.98,244.38,401.00
136.62,2.01,4.97,254.15,402.48
136.82,2.01,4.98,234.60,401.94
137.02,2.00,4.97,244.38,401.55
137.22,2.01,4.97,254.15,402.48
137.42,2.00,4.98,224.83,401.00
137.62,2.00,4.97,215.05,401.55
137.82,2.01,4.98,224.83,401.94
138.02,2.00,4.97,224.83,401.55
138.22,2.01,4.98,224.83,401.94
138.42,2.01,4.98,205.28,401.94
138.62,2.00,4.98,234.60,401.00
138.82,2.01,4.98,234.60,401.94
139.02,2.00,4.97,263.93,401.55
139.22,2.00,4.98,273.70,401.00
139.42,2.00,4.98,293.26,401.00
139.62,2.00,4.97,293.26,401.55
139.82,2.01,4.97,303.03,402.48
140.02,2.00,4.98,283.48,401.00
140.22,2.01,4.98,283.48,401.94
140.42,2.01,4.98,283.48,401.94
140.62,2.00,4.97,293.26,401.55
140.82,2.00,4.97,293.26,401.55
141.02,2.01,4.97,293.26,402.48
141.22,2.01,4.97,312.81,402.48
141.42,1.99,4.98,273.70,400.07
141.62,2.00,4.97,293.26,401.55
141.82,2.01,4.97,273.70,402.48
142.02,2.00,4.97,273.70,401.55
142.22,2.00,4.98,263.93,401.00
142.42,2.00,4.97,263.93,401.55
142.62,2.00,4.97,332.36,401.55
142.82,2.01,4.98,322.58,401.94
143.02,2.01,4.98,351.91,401.94
143.22,2.00,4.98,351.91,401.00
143.42,2.00,4.97,351.91,401.55
143.62,2.01,4.98,371.46,401.94
143.82,2.00,4.97,322.58,401.55
144.02,2.00,4.97,342.13,401.55
144.22,1.99,4.98,361.68,400.07
144.42,2.00,4.97,391.01,401.55
144.62,2.00,4.98,391.01,401.00
144.82,1.99,4.98,351.91,400.07
145.02,2.00,4.97,332.36,401.55
145.22,2.01,4.97,351.91,402.48
145.42,2.00,4.98,342.13,401.00
145.62,2.01,4.98,371.46,401.94
145.82,2.00,4.97,361.68,401.55
146.02,2.00,4.97,371.46,401.55
146.22,2.00,4.97,371.46,401.55
146.42,2.00,4.97,400.78,401.55
146.62,2.00,4.97,410.56,401.55
146.82,2.00,4.98,371.46,401.00
147.02,2.00,4.97,400.78,401.55
147.22,2.00,4.98,391.01,401.00
147.42,2.00,4.97,381.23,401.55
147.62,2.00,4.98,391.01,401.00
147.82,1.99,4.97,400.78,400.61
148.02,2.00,4.97,420.33,401.55
148.22,2.01,4.99,410.56,401.39
148.42,2.01,4.97,381.23,402.48
148.62,2.00,4.98,351.91,401.00
148.82,1.99,4.97,391.01,400.61
149.02,2.00,4.98,391.01,401.00
149.22,2.00,4.97,391.01,401.55
149.42,2.00,4.98,371.46,401.00
149.62,2.00,4.98,400.78,401.00
149.82,2.00,4.97,410.56,401.55
150.02,2.00,4.98,469.21,401.00
150.22,2.01,4.98,449.66,401.94
150.42,2.00,4.98,459.43,401.00
150.62,2.00,4.97,449.66,401.55
150.82,2.00,4.97,420.33,401.55
151.02,2.01,4.98,439.88,401.94
151.22,1.99,4.97,439.88,400.61
151.42,2.00,4.97,459.43,401.55
151.62,2.00,4.98,439.88,401.00
151.82,2.00,4.97,430.11,401.55
152.02,2.00,4.97,430.11,401.55
152.22,2.01,4.97,410.56,402.48
152.42,2.00,4.98,420.33,401.00
152.62,2.00,4.98,430.11,401.00
152.82,2.00,4.97,410.56,401.55
153.02,2.00,4.98,430.11,401.00
153.22,2.00,4.98,439.88,401.00
153.42,1.99,4.97,439.88,400.61
153.62,2.00,4.97,469.21,401.55
153.82,2.00,4.97,488.76,401.55
154.02,2.00,4.98,478.98,401.00
154.22,2.01,4.97,400.78,402.48
154.42,2.00,4.97,400.78,401.55
154.62,2.00,4.98,439.88,401.00
154.82,1.99,4.97,430.11,400.61
155.02,2.01,4.98,430.11,401.94
155.22,1.99,4.98,430.11,400.07
155.42,2.00,4.98,381.23,401.00
155.62,2.01,4.98,430.11,401.94
155.82,2.00,4.97,439.88,401.55
156.02,2.00,4.98,439.88,401.00
156.22,2.00,4.97,410.56,401.55
156.42,2.00,4.97,391.01,401.55
156.62,2.00,4.98,469.21,401.00
156.82,1.99,4.97,518.08,400.61
157.02,2.01,4.98,518.08,401.94
157.22,2.00,4.98,439.88,401.00
157.42,2.00,4.97,371.46,401.55
157.62,2.00,4.97,459.43,401.55
157.82,1.99,4.97,527.86,400.61
158.02,2.00,4.98,498.53,401.00
158.22,2.01,4.98,488.76,401.94
158.42,2.00,4.97,478.98,401.55
158.62,2.00,4.98,518.08,401.00
158.82,2.00,4.97,498.53,401.55
159.02,2.01,4.98,527.86,401.94
159.22,2.00,4.98,488.76,401.00
159.42,2.00,4.97,430.11,401.55
159.62,2.00,4.97,537.63,401.55
159.82,1.99,4.95,537.63,401.15
160.02,2.00,4.98,527.86,401.00
160.22,1.99,4.97,527.86,400.61
160.42,2.00,4.97,518.08,401.55
160.62,2.01,4.97,488.76,402.48
160.82,2.00,4.98,478.98,401.00
161.02,2.00,4.98,518.08,401.00
161.22,2.01,4.97,537.63,402.48
161.42,2.01,4.97,508.31,402.48
161.62,2.01,4.97,537.63,402.48
161.82,2.00,4.98,518.08,401.00
162.02,2.01,4.97,566.96,402.48
162.22,2.00,4.95,566.96,402.09
162.42,2.00,4.97,596.29,401.55
162.62,2.01,4.98,576.74,401.94
162.82,2.00,4.97,469.21,401.55
163.02,2.01,4.98,478.98,401.94
163.22,2.01,4.98,478.98,401.94
163.42,2.01,4.98,508.31,401.94
163.62,2.01,4.98,439.88,401.94
163.82,2.00,4.97,459.43,401.55
164.02,2.01,4.97,498.53,402.48
164.22,1.99,4.97,459.43,400.61
164.42,2.00,4.98,518.08,401.00
164.62,2.01,4.98,625.61,401.94
164.82,2.00,4.98,576.74,401.00
165.02,2.00,4.97,606.06,401.55
165.22,2.00,4.98,586.51,401.00
165.42,2.01,4.97,576.74,402.48
165.62,2.01,4.98,547.41,401.94
165.82,2.01,4.97,547.41,402.48
166.02,2.00,4.97,498.53,401.55
166.22,2.00,4.98,498.53,401.00
166.42,2.00,4.98,557.18,401.00
166.62,2.01,4.97,537.63,402.48
166.82,2.00,4.97,518.08,401.55
167.02,2.01,4.97,557.18,402.48
167.22,2.01,4.97,537.63,402.48
167.42,2.00,4.98,469.21,401.00
167.62,2.01,4.97,449.66,402.48
167.82,2.00,4.97,537.63,401.55
168.02,2.01,4.97,566.96,402.48
168.22,2.00,4.98,508.31,401.00
168.42,2.00,4.98,508.31,401.00
168.62,2.01,4.97,606.06,402.48
168.82,2.00,4.97,547.41,401.55
169.02,2.00,4.98,478.98,401.00
169.22,2.01,4.97,498.53,402.48
169.42,2.00,4.97,498.53,401.55
169.62,2.00,4.98,508.31,401.00
169.82,2.00,4.97,488.76,401.55
170.02,2.01,4.98,537.63,401.94
170.22,2.00,4.98,576.74,401.00
170.42,2.00,4.98,733.14,401.00
170.62,2.01,4.98,694.04,401.94
170.82,1.99,4.97,576.74,400.61
171.02,2.00,4.98,566.96,401.00
171.22,2.01,4.97,566.96,402.48
171.42,2.00,4.97,488.76,401.55
171.62,2.01,4.98,439.88,401.94
171.82,2.00,4.97,371.46,401.55
172.02,2.01,4.97,469.21,402.48
172.22,1.99,4.98,488.76,400.07
172.42,2.00,4.98,498.53,401.00
172.62,2.00,4.97,527.86,401.55
172.82,2.00,4.98,527.86,401.00
173.02,2.00,4.98,498.53,401.00
173.22,2.01,4.97,400.78,402.48
173.42,2.00,4.97,400.78,401.55
173.62,2.01,4.98,410.56,401.94
173.82,2.01,4.97,391.01,402.48
174.02,2.01,4.97,400.78,402.48
174.22,2.01,4.98,478.98,401.94
174.42,2.00,4.97,527.86,401.55
174.62,2.01,4.97,488.76,402.48
174.82,2.00,4.97,459.43,401.55
175.02,2.00,4.98,478.98,401.00
175.22,2.01,4.97,449.66,402.48
175.42,2.00,4.97,459.43,401.55
175.62,2.01,4.98,430.11,401.94
175.82,2.01,4.98,420.33,401.94
176.02,2.01,4.98,410.56,401.94
176.22,2.00,4.98,391.01,401.00
176.42,2.00,4.98,439.88,401.00
176.62,2.01,4.97,508.31,402.48
176.82,2.00,4.98,488.76,401.00
177.02,2.00,4.98,488.76,401.00
177.22,2.01,4.97,518.08,402.48
177.42,2.00,4.97,488.76,401.55
177.62,2.01,4.98,410.56,401.94
177.82,2.01,4.97,381.23,402.48
178.02,2.01,4.98,439.88,401.94
178.22,2.01,4.98,518.08,401.94
178.42,2.01,4.97,566.96,402.48
178.62,2.01,4.97,576.74,402.48
178.82,2.00,4.97,547.41,401.55
179.02,2.00,4.98,527.86,401.00
179.22,2.01,4.97,518.08,402.48
179.42,2.00,4.97,488.76,401.55
179.62,2.00,4.98,498.53,401.00
179.82,2.01,4.97,469.21,402.48
180.02,2.01,4.98,488.76,401.94
180.22,2.00,4.98,498.53,401.00
180.42,2.00,4.97,478.98,401.55
180.62,2.01,4.99,449.66,401.39
180.82,1.99,4.97,381.23,400.61
181.02,2.00,4.98,400.78,401.00
181.22,2.01,4.97,410.56,402.48
181.42,2.00,4.98,420.33,401.00
181.62,2.00,4.98,420.33,401.00
181.82,2.01,4.97,576.74,402.48
182.02,2.00,4.98,566.96,401.00
182.22,2.00,4.98,576.74,401.00
182.42,2.00,4.97,537.63,401.55
182.62,2.01,4.98,557.18,401.94
182.82,2.01,4.98,527.86,401.94
183.02,2.00,4.97,459.43,401.55
183.22,2.00,4.97,410.56,401.55
183.42,1.99,4.97,342.13,400.61
183.62,2.00,4.98,371.46,401.00
183.82,2.01,4.98,381.23,401.94
184.02,2.01,4.97,351.91,402.48
184.22,2.00,4.97,361.68,401.55
184.42,1.99,4.98,400.78,400.07
184.62,2.00,4.98,410.56,401.00
184.82,2.00,4.98,391.01,401.00
185.02,2.00,4.97,332.36,401.55
185.22,2.00,4.97,420.33,401.55
185.42,2.01,4.98,410.56,401.94
185.62,2.00,4.97,391.01,401.55
185.82,2.00,4.98,400.78,401.00
186.02,1.99,4.97,391.01,400.61
186.22,2.00,4.97,420.33,401.55
186.42,2.00,4.98,439.88,401.00
186.62,1.99,4.97,508.31,400.61
186.82,2.01,4.97,498.53,402.48
187.02,1.99,4.97,400.78,400.61
187.22,2.00,4.98,400.78,401.00
187.42,2.00,4.98,439.88,401.00
187.62,2.00,4.97,439.88,401.55
187.82,2.00,4.97,439.88,401.55
188.02,2.00,4.98,469.21,401.00
188.22,2.01,4.97,498.53,402.48
188.42,2.01,4.98,498.53,401.94
188.62,2.00,4.97,459.43,401.55
188.82,2.01,4.97,469.21,402.48
189.02,2.01,4.98,518.08,401.94
189.22,1.99,4.98,615.84,400.07
189.42,2.00,4.98,889.54,401.00
189.62,2.01,4.97,694.04,402.48
189.82,2.00,4.97,537.63,401.55
190.02,2.01,4.98,449.66,401.94
190.22,2.01,4.98,400.78,401.94
190.42,2.01,4.98,410.56,401.94
190.62,2.01,4.98,478.98,401.94
190.82,2.00,4.97,527.86,401.55
191.02,2.01,4.95,557.18,403.02
191.22,1.99,4.98,488.76,400.07
191.42,2.00,4.97,478.98,401.55
191.62,2.01,4.97,508.31,402.48
191.82,1.99,4.97,469.21,400.61
192.02,2.01,4.98,508.31,401.94
192.22,2.00,4.97,498.53,401.55
192.42,2.00,4.98,430.11,401.00
192.62,2.01,4.99,361.68,401.39
192.82,2.00,4.97,400.78,401.55
193.02,2.01,4.98,459.43,401.94
193.22,2.00,4.97,508.31,401.55
193.42,2.00,4.97,508.31,401.55
193.62,2.00,4.97,527.86,401.55
193.82,2.00,4.97,508.31,401.55
194.02,2.00,4.98,459.43,401.00
194.22,2.01,4.98,439.88,401.94
194.42,2.00,4.98,430.11,401.00
194.62,2.01,4.98,430.11,401.94
194.82,2.00,4.97,381.23,401.55
195.02,2.01,4.98,351.91,401.94
195.22,2.00,4.98,312.81,401.00
195.42,2.00,4.98,332.36,401.00
195.62,2.00,4.97,381.23,401.55
195.82,2.00,4.98,410.56,401.00
196.02,2.01,4.98,400.78,401.94
196.22,2.00,4.97,488.76,401.55
196.42,2.00,4.98,391.01,401.00
196.62,2.01,4.98,371.46,401.94
196.82,2.00,4.97,391.01,401.55
197.02,2.01,4.98,391.01,401.94
197.22,2.00,4.98,371.46,401.00
197.42,2.01,4.97,410.56,402.48
197.62,2.00,4.97,400.78,401.55
197.82,1.99,4.98,410.56,400.07
198.02,2.01,4.98,430.11,401.94
198.22,2.00,4.97,420.33,401.55
198.42,2.00,4.97,498.53,401.55
198.62,2.00,4.98,400.78,401.00
198.82,2.01,4.98,371.46,401.94
199.02,2.01,4.99,381.23,401.39
199.22,1.99,4.98,381.23,400.07
199.42,2.00,4.98,420.33,401.00
199.62,2.01,4.97,488.76,402.48
199.82,2.00,4.98,518.08,401.00
200.02,2.00,4.98,439.88,401.00
200.22,2.01,4.97,439.88,402.48
200.42,2.00,4.98,488.76,401.00
200.62,2.01,4.98,420.33,401.94
200.82,2.00,4.97,430.11,401.55
201.02,2.01,4.98,439.88,401.94
201.22,2.00,4.98,420.33,401.00
201.42,2.00,4.97,430.11,401.55
201.62,2.01,4.97,381.23,402.48
201.82,2.00,4.97,351.91,401.55
202.02,2.01,4.97,361.68,402.48
202.22,2.00,4.97,410.56,401.55
202.42,2.00,4.98,420.33,401.00
202.62,2.00,4.97,439.88,401.55
202.82,2.01,4.97,420.33,402.48
203.02,2.01,4.97,420.33,402.48
203.22,1.99,4.98,439.88,400.07
203.42,2.00,4.98,430.11,401.00
203.62,2.00,4.97,410.56,401.55
203.82,2.00,4.98,361.68,401.00
204.02,2.00,4.98,351.91,401.00
204.22,2.00,4.97,361.68,401.55
204.42,2.00,4.98,381.23,401.00
204.62,2.00,4.98,400.78,401.00
204.82,2.00,4.98,420.33,401.00
205.02,2.00,4.98,439.88,401.00
205.22,2.01,4.99,410.56,401.39
205.42,2.00,4.97,391.01,401.55
205.62,2.00,4.98,430.11,401.00
205.82,1.99,4.98,430.11,400.07
206.02,2.01,4.98,420.33,401.94
206.22,1.99,4.97,420.33,400.61
206.42,2.00,4.98,391.01,401.00
206.62,1.99,4.97,410.56,400.61
206.82,2.01,4.97,410.56,402.48
207.02,2.00,4.97,391.01,401.55
207.22,2.00,4.97,381.23,401.55
207.42,2.00,4.97,400.78,401.55
207.62,2.00,4.97,381.23,401.55
207.82,2.00,4.98,371.46,401.00
208.02,2.01,4.98,381.23,401.94
208.22,2.01,4.98,381.23,401.94
208.42,2.00,4.97,381.23,401.55
208.62,1.99,4.97,391.01,400.61
208.82,2.00,4.98,351.91,401.00
209.02,2.01,4.98,371.46,401.94
209.22,2.00,4.98,371.46,401.00
209.42,2.01,4.97,361.68,402.48
209.62,2.00,4.97,371.46,401.55
209.82,2.01,4.98,371.46,401.94
210.02,1.99,4.97,322.58,400.61
210.22,2.00,4.97,381.23,401.55
210.42,2.00,4.98,400.78,401.00
210.62,2.00,4.97,371.46,401.55
210.82,2.01,4.98,371.46,401.94
211.02,2.00,4.97,361.68,401.55
211.22,2.01,4.98,371.46,401.94
211.42,2.00,4.98,332.36,401.00
211.62,2.01,4.97,332.36,402.48
211.82,2.01,4.97,361.68,402.48
212.02,1.99,4.97,391.01,400.61
212.22,2.01,4.98,430.11,401.94
212.42,2.00,4.97,410.56,401.55
212.62,2.00,4.98,381.23,401.00
212.82,2.00,4.98,361.68,401.00
213.02,2.01,4.97,351.91,402.48
213.22,2.01,4.98,361.68,401.94
213.42,1.99,4.98,351.91,400.07
213.62,2.00,4.97,351.91,401.55
213.82,2.00,4.97,332.36,401.55
214.02,2.00,4.98,312.81,401.00
214.22,2.01,4.98,312.81,401.94
214.42,2.01,4.97,342.13,402.48
214.62,2.01,4.98,342.13,401.94
214.82,1.99,4.97,332.36,400.61
215.02,2.00,4.98,351.91,401.00
215.22,1.99,4.98,381.23,400.07
215.42,2.01,4.97,361.68,402.48
215.62,2.00,4.98,332.36,401.00
215.82,2.00,4.97,273.70,401.55
216.02,2.01,4.97,283.48,402.48
216.22,1.99,4.97,263.93,400.61
216.42,2.00,4.97,293.26,401.55
216.62,2.00,4.97,312.81,401.55
216.82,2.00,4.97,312.81,401.55
217.02,2.00,4.98,342.13,401.00
217.22,2.01,4.98,322.58,401.94
217.42,2.00,4.97,342.13,401.55
217.62,1.99,4.98,332.36,400.07
217.82,2.00,4.98,322.58,401.00
218.02,2.00,4.98,332.36,401.00
218.22,2.00,4.97,342.13,401.55
218.42,2.00,4.97,361.68,401.55
218.62,2.01,4.97,361.68,402.48
218.82,2.00,4.97,361.68,401.55
219.02,2.00,4.98,361.68,401.00
219.22,2.00,4.97,332.36,401.55
219.42,2.00,4.98,322.58,401.00
219.62,2.01,4.98,351.91,401.94
219.82,2.00,4.98,381.23,401.00
220.02,2.00,4.97,410.56,401.55
220.22,1.99,4.97,518.08,400.61
220.42,2.00,4.97,547.41,401.55
220.62,2.01,4.97,449.66,402.48
220.82,2.00,4.97,400.78,401.55
221.02,2.01,4.97,361.68,402.48
221.22,2.00,4.97,342.13,401.55
221.42,2.01,4.97,361.68,402.48
221.62,2.01,4.98,381.23,401.94
221.82,2.00,4.97,400.78,401.55
222.02,2.00,4.97,420.33,401.55
222.22,1.99,4.97,439.88,400.61
222.42,2.01,4.98,459.43,401.94
222.62,2.01,4.97,430.11,402.48
222.82,2.00,4.98,420.33,401.00
223.02,2.00,4.98,391.01,401.00
223.22,2.00,4.97,371.46,401.55
223.42,2.01,4.98,381.23,401.94
223.62,2.01,4.97,381.23,402.48
223.82,2.01,4.97,351.91,402.48
224.02,2.01,4.98,381.23,401.94
224.22,2.00,4.97,381.23,401.55
224.42,2.00,4.97,381.23,401.55
224.62,1.99,4.97,381.23,400.61
224.82,2.00,4.97,371.46,401.55
225.02,2.01,4.98,342.13,401.94
225.22,2.00,4.97,342.13,401.55
225.42,2.00,4.98,342.13,401.00
225.62,2.00,4.97,342.13,401.55
225.82,2.01,4.97,351.91,402.48
226.02,2.01,4.98,361.68,401.94
226.22,2.00,4.97,342.13,401.55
226.42,2.00,4.97,361.68,401.55
226.62,1.99,4.97,371.46,400.61
226.82,2.00,4.98,391.01,401.00
227.02,2.01,4.98,391.01,401.94
227.22,2.01,4.97,371.46,402.48
227.42,2.00,4.98,351.91,401.00
227.62,1.99,4.97,351.91,400.61
227.82,2.01,4.98,371.46,401.94
228.02,1.99,4.97,342.13,400.61
228.22,2.00,4.98,351.91,401.00
228.42,2.01,4.98,351.91,401.94
228.62,1.99,4.97,351.91,400.61
228.82,2.01,4.98,332.36,401.94
229.02,2.00,4.97,312.81,401.55
229.22,2.00,4.98,342.13,401.00
229.42,1.99,4.97,322.58,400.61
229.62,2.00,4.98,410.56,401.00
229.82,2.00,4.98,332.36,401.00
230.02,2.00,4.97,312.81,401.55
230.22,2.01,4.97,322.58,402.48
230.42,2.01,4.97,312.81,402.48
230.62,2.00,4.98,342.13,401.00
230.82,2.01,4.98,351.91,401.94
231.02,1.99,4.97,351.91,400.61
231.22,2.00,4.98,342.13,401.00
231.42,2.01,4.98,332.36,401.94
231.62,2.01,4.98,332.36,401.94
231.82,2.00,4.98,322.58,401.00
232.02,2.00,4.97,332.36,401.55
232.22,2.01,4.98,351.91,401.94
232.42,2.00,4.97,322.58,401.55
232.62,2.00,4.98,342.13,401.00
232.82,2.01,4.97,342.13,402.48
233.02,2.00,4.97,332.36,401.55
233.22,2.00,4.98,371.46,401.00
233.42,2.00,4.95,312.81,402.09
233.62,2.01,4.97,312.81,402.48
233.82,2.01,4.99,322.58,401.39
234.02,2.01,4.97,312.81,402.48
234.22,2.01,4.97,342.13,402.48
234.42,2.00,4.97,381.23,401.55
234.62,2.00,4.97,420.33,401.55
234.82,2.00,4.97,381.23,401.55
235.02,2.00,4.97,371.46,401.55
235.22,2.01,4.98,351.91,401.94
235.42,2.01,4.98,332.36,401.94
235.62,2.01,4.97,312.81,402.48
235.82,1.99,4.98,342.13,400.07
236.02,2.01,4.97,342.13,402.48
236.22,2.01,4.98,342.13,401.94
236.42,1.99,4.98,332.36,400.07
236.62,2.00,4.98,322.58,401.00
236.82,1.99,4.97,332.36,400.61
237.02,2.00,4.97,410.56,401.55
237.22,2.01,4.97,625.61,402.48
237.42,2.00,4.97,518.08,401.55
237.62,2.01,4.97,420.33,402.48
237.82,2.00,4.98,371.46,401.00
238.02,2.00,4.97,371.46,401.55
238.22,2.01,4.97,391.01,402.48
238.42,1.99,4.95,391.01,401.15
238.62,2.00,4.97,400.78,401.55
238.82,2.00,4.98,371.46,401.00
239.02,2.00,4.97,361.68,401.55
239.22,2.00,4.97,400.78,401.55
239.42,2.01,4.98,371.46,401.94
239.62,2.01,4.97,381.23,402.48
239.82,2.01,4.98,391.01,401.94
240.02,2.00,4.97,381.23,401.55
240.22,2.01,4.98,381.23,401.94
240.42,2.01,4.98,381.23,401.94
240.62,2.00,4.97,381.23,401.55
240.82,2.01,4.97,371.46,402.48
241.02,2.01,4.97,351.91,402.48
241.22,2.00,4.98,342.13,401.00
241.42,2.01,4.98,342.13,401.94
241.62,2.00,4.97,342.13,401.55
241.82,2.00,4.98,351.91,401.00
242.02,2.01,4.98,361.68,401.94
242.22,2.00,4.97,459.43,401.55
242.42,2.00,4.98,752.69,401.00
242.62,2.00,4.97,615.84,401.55
242.82,2.01,4.98,508.31,401.94
243.02,2.01,4.97,478.98,402.48
243.22,2.00,4.97,430.11,401.55
243.42,2.01,4.98,410.56,401.94
243.62,2.00,4.97,439.88,401.55
243.82,2.00,4.98,430.11,401.00
244.02,2.00,4.97,469.21,401.55
244.22,2.00,4.97,449.66,401.55
244.42,2.00,4.98,459.43,401.00
244.62,1.99,4.97,469.21,400.61
244.82,2.01,4.97,459.43,402.48
245.02,2.01,4.97,439.88,402.48
245.22,2.00,4.97,420.33,401.55
245.42,2.01,4.98,410.56,401.94
245.62,1.99,4.97,420.33,400.61
245.82,1.99,4.98,459.43,400.07
246.02,1.99,4.97,469.21,400.61
246.22,2.00,4.97,459.43,401.55
246.42,2.00,4.98,508.31,401.00
246.62,1.99,4.97,469.21,400.61
246.82,2.00,4.97,459.43,401.55
247.02,2.01,4.97,430.11,402.48
247.22,2.00,4.97,420.33,401.55
247.42,2.01,4.98,449.66,401.94
247.62,2.00,4.97,439.88,401.55
247.82,2.00,4.95,430.11,402.09
248.02,2.00,4.99,430.11,400.46
248.22,2.00,4.97,400.78,401.55
248.42,2.00,4.98,439.88,401.00
248.62,2.00,4.97,478.98,401.55
248.82,2.00,4.98,518.08,401.00
249.02,2.01,4.97,469.21,402.48
249.22,2.00,4.97,430.11,401.55
249.42,2.01,4.97,400.78,402.48
249.62,2.00,4.97,371.46,401.55
249.82,2.00,4.97,430.11,401.55
250.02,2.01,4.97,439.88,402.48
250.22,2.00,4.97,449.66,401.55
250.42,2.00,4.98,420.33,401.00
250.62,1.99,4.97,400.78,400.61
250.82,2.00,4.98,400.78,401.00
251.02,2.01,4.97,381.23,402.48
251.22,2.00,4.97,371.46,401.55
251.42,2.01,4.98,371.46,401.94
251.62,1.99,4.97,381.23,400.61
251.82,2.00,4.97,391.01,401.55
252.02,2.01,4.98,381.23,401.94
252.22,1.99,4.97,400.78,400.61
252.42,2.00,4.98,400.78,401.00
252.62,2.00,4.98,439.88,401.00
252.82,2.00,4.98,420.33,401.00
253.02,2.01,4.97,439.88,402.48
253.22,2.00,4.97,391.01,401.55
253.42,2.01,4.98,391.01,401.94
253.62,2.00,4.98,361.68,401.00
253.82,2.00,4.98,381.23,401.00
254.02,2.00,4.97,361.68,401.55
254.22,2.00,4.97,371.46,401.55
254.42,2.00,4.97,361.68,401.55
254.62,2.00,4.98,371.46,401.00
254.82,2.00,4.97,342.13,401.55
255.02,2.01,4.98,391.01,401.94
255.22,2.00,4.97,371.46,401.55
255.42,2.00,4.97,381.23,401.55
255.62,2.01,4.98,371.46,401.94
255.82,2.00,4.97,381.23,401.55
256.02,2.01,4.97,381.23,402.48
256.22,1.99,4.97,351.91,400.61
256.42,2.00,4.98,371.46,401.00
256.62,2.01,4.97,342.13,402.48
256.82,2.00,4.98,351.91,401.00
257.02,2.00,4.98,381.23,401.00
257.22,1.99,4.97,351.91,400.61
257.42,2.00,4.98,351.91,401.00
257.62,2.00,4.98,342.13,401.00
257.82,2.01,4.97,351.91,402.48
258.02,2.01,4.98,381.23,401.94
258.22,2.00,4.97,371.46,401.55
258.42,2.01,4.98,400.78,401.94
258.62,2.00,4.98,391.01,401.00
258.82,2.00,4.97,391.01,401.55
259.02,2.00,4.98,381.23,401.00
259.22,1.99,4.97,381.23,400.61
259.42,2.01,4.95,371.46,403.02
259.62,2.01,4.98,371.46,401.94
259.82,2.00,4.98,371.46,401.00
260.02,2.01,4.98,371.46,401.94
260.22,1.99,4.97,400.78,400.61
260.42,2.00,4.97,420.33,401.55
260.62,2.00,4.98,449.66,401.00
