Repository: litresperminute/IMPACT-Lab-Thermal-Draw-Tower-Controller

# Generated with much help from ChatGPT because my coding is not so great :'>

# 📈 Thesis Experiment Logger

This tool logs serial data from an Arduino and saves it into a structured `.csv` file with matching experiment metadata in `.json` format. It is designed for high-quality, reproducible data collection for thesis or research work.

---

### 3. 📁 Output Files

For each experiment, the following will be created in your working directory:

- `experiment_id.csv` — raw serial data with headers
- `experiment_id_metadata.json` — metadata (material, operator, diameter, notes, etc.)

Example:
```
draw_test_007.csv
draw_test_007_metadata.json
```

---

File: Thermal Draw Trials/ThesisExperiments/experiment_logs/PETG_cyl20.0_clear_DR50.0_002.csv (part 1 of 2)
# material: PETG
# geometry: cyl
# preform_diameter: 20.0
# material_color: clear
# temperature_C: 160.0
# drawdown_ratio: 50.0
# trial_number: 002
# operator: Kevin Liu
# start_time: 2025-06-12 12:48:59
# notes: Comparison of rectilinear preform to underextruded AM preform; this one's rectilinear; 1mm in 2.5m out
Time(s),Feed(mm/min),Wind(m/min),Diameter(um),Predicted_diameter(um)
1.22,1.02,2.52,576.74,402.93
1.42,1.02,2.51,615.84,404.01
1.62,1.01,2.51,625.61,402.17
1.82,1.03,2.50,654.94,406.93
2.02,1.02,2.51,674.49,404.01
2.22,1.01,2.52,703.81,399.25
2.42,1.02,2.51,752.69,404.01
2.62,1.03,2.51,752.69,405.84
2.82,1.01,2.51,733.14,402.17
3.02,1.02,2.52,694.04,402.93
3.22,1.01,2.50,674.49,403.25
3.42,1.02,2.52,654.94,402.93
3.62,1.02,2.52,684.26,402.93
3.82,1.01,2.51,694.04,402.17
4.02,1.01,2.52,694.04,401.10
4.22,1.01,2.51,664.71,400.32
4.42,1.02,2.51,742.91,404.01
4.62,1.01,2.50,713.59,403.25
4.82,1.02,2.51,703.81,404.01
5.02,1.01,2.50,684.26,403.25
5.22,1.01,2.51,713.59,402.17
5.42,1.02,2.51,723.36,404.01
5.62,1.01,2.50,733.14,401.39
5.82,1.02,2.51,752.69,404.01
6.02,1.01,2.50,762.46,401.39
6.22,1.02,2.51,772.24,404.01
6.42,1.01,2.51,723.36,400.32
6.62,1.02,2.51,742.91,404.01
6.82,1.02,2.51,733.14,404.01
7.02,1.01,2.51,713.59,402.17
7.22,1.02,2.52,694.04,402.93
7.42,1.01,2.50,703.81,403.25
7.62,1.02,2.51,645.16,404.01
7.82,1.01,2.51,674.49,400.32
8.02,1.01,2.51,694.04,402.17
8.22,1.02,2.52,684.26,402.93
8.42,1.01,2.51,703.81,402.17
8.62,1.02,2.51,684.26,404.01
8.82,1.01,2.50,694.04,403.25
9.02,1.02,2.51,703.81,404.01
9.22,1.01,2.50,694.04,403.25
9.42,1.02,2.51,684.26,404.01
9.62,1.02,2.52,625.61,402.93
9.82,1.03,2.51,684.26,405.84
10.02,1.02,2.52,694.04,402.93
10.22,1.02,2.50,674.49,405.09
10.42,1.02,2.51,694.04,404.01
10.62,1.01,2.51,703.81,402.17
10.82,1.02,2.51,742.91,404.01
11.02,1.01,2.51,742.91,400.32
11.22,1.01,2.51,742.91,402.17
11.42,1.01,2.51,869.99,402.17
11.62,1.02,2.51,752.69,404.01
11.82,1.02,2.51,782.01,404.01
12.02,1.01,2.51,772.24,402.17
12.22,1.01,2.51,733.14,400.32
12.42,1.02,2.50,713.59,405.09
12.62,1.03,2.51,684.26,405.84
12.82,1.01,2.50,674.49,401.39
13.02,1.03,2.51,674.49,405.84
13.22,1.01,2.50,713.59,401.39
13.42,1.02,2.51,723.36,404.01
13.62,1.01,2.51,684.26,400.32
13.82,1.02,2.51,694.04,404.01
14.02,1.01,2.51,723.36,402.17
14.22,1.01,2.51,742.91,402.17
14.42,1.02,2.51,742.91,404.01
14.62,1.01,2.50,713.59,403.25
14.82,1.03,2.51,713.59,405.84
15.02,1.01,2.51,733.14,402.17
15.22,1.01,2.51,772.24,402.17
15.42,1.02,2.51,762.46,404.01
15.62,1.02,2.51,791.79,404.01
15.82,1.02,2.50,811.34,405.09
16.02,1.02,2.50,811.34,405.09
16.22,1.02,2.52,811.34,402.93
16.42,1.01,2.52,782.01,399.25
16.62,1.02,2.51,752.69,404.01
16.82,1.01,2.50,733.14,403.25
17.02,1.01,2.51,703.81,402.17
17.22,1.01,2.51,674.49,402.17
17.42,1.01,2.51,654.94,402.17
17.62,1.01,2.51,654.94,402.17
17.82,1.02,2.50,703.81,405.09
18.02,1.01,2.52,752.69,401.10
18.22,1.01,2.51,733.14,402.17
18.42,1.02,2.51,762.46,404.01
18.62,1.01,2.48,742.91,404.34
18.82,1.03,2.51,742.91,405.84
19.02,1.02,2.52,772.24,402.93
19.22,1.02,2.50,772.24,405.09
19.42,1.01,2.52,782.01,401.10
19.62,1.03,2.47,821.11,409.14
19.82,1.01,2.52,821.11,401.10
20.02,1.01,2.51,821.11,400.32
20.22,1.02,2.51,801.56,404.01
20.42,1.01,2.51,723.36,402.17
20.62,1.02,2.52,742.91,402.93
20.82,1.01,2.50,723.36,401.39
21.02,1.01,2.50,723.36,403.25
21.22,1.03,2.52,713.59,404.76
21.42,1.02,2.51,684.26,404.01
21.62,1.02,2.52,674.49,402.93
21.82,1.01,2.50,664.71,403.25
22.02,1.02,2.51,664.71,404.01
22.22,1.01,2.52,635.39,401.10
22.42,1.02,2.52,674.49,402.93
22.62,1.01,2.50,615.84,403.25
22.82,1.01,2.50,606.06,403.25
23.02,1.03,2.52,615.84,404.76
23.22,1.02,2.50,645.16,405.09
23.42,1.02,2.51,606.06,404.01
23.62,1.01,2.51,606.06,402.17
23.82,1.01,2.51,615.84,402.17
24.02,1.01,2.50,625.61,403.25
24.22,1.01,2.52,664.71,399.25
24.42,1.02,2.52,703.81,402.93
24.62,1.01,2.50,752.69,403.25
24.82,1.02,2.52,694.04,402.93
25.02,1.01,2.51,664.71,402.17
25.22,1.02,2.51,674.49,404.01
25.42,1.02,2.51,664.71,404.01
25.62,1.02,2.51,645.16,404.01
25.82,1.02,2.51,674.49,404.01
26.02,1.02,2.50,664.71,405.09
26.22,1.02,2.51,654.94,404.01
26.42,1.01,2.51,586.51,402.17
26.62,1.01,2.51,606.06,402.17
26.82,1.01,2.47,606.06,403.57
27.02,1.02,2.51,606.06,404.01
27.22,1.01,2.50,586.51,401.39
27.42,1.03,2.50,606.06,406.93
27.62,1.01,2.50,586.51,403.25
27.82,1.01,2.51,566.96,402.17
28.02,1.01,2.51,596.29,402.17
28.22,1.01,2.50,615.84,403.25
28.42,1.02,2.50,606.06,405.09
28.62,1.01,2.47,596.29,405.43
28.82,1.02,2.51,576.74,404.01
29.02,1.02,2.51,547.41,404.01
29.22,1.01,2.51,566.96,402.17
29.42,1.01,2.51,547.41,400.32
29.62,1.02,2.51,596.29,404.01
29.82,1.01,2.52,566.96,401.10
30.02,1.01,2.52,566.96,401.10
30.22,1.01,2.50,586.51,403.25
30.42,1.01,2.51,566.96,402.17
30.62,1.02,2.51,606.06,404.01
30.82,1.01,2.50,635.39,401.39
31.02,1.01,2.51,664.71,402.17
31.22,1.01,2.51,674.49,402.17
31.42,1.02,2.51,694.04,404.01
31.62,1.01,2.51,694.04,402.17
31.82,1.03,2.51,694.04,405.84
32.02,1.02,2.51,674.49,404.01
32.22,1.01,2.51,674.49,402.17
32.42,1.02,2.52,694.04,402.93
32.62,1.01,2.50,654.94,401.39
32.82,1.01,2.51,635.39,402.17
33.02,1.02,2.50,606.06,405.09
33.22,1.01,2.51,625.61,402.17
33.42,1.01,2.51,654.94,402.17
33.62,1.03,2.51,645.16,405.84
33.82,1.01,2.51,635.39,402.17
34.02,1.01,2.50,635.39,403.25
34.22,1.01,2.50,615.84,403.25
34.42,1.01,2.50,596.29,401.39
34.62,1.03,2.51,615.84,405.84
34.82,1.02,2.50,596.29,405.09
35.02,1.01,2.51,576.74,402.17
35.22,1.01,2.52,566.96,401.10
35.42,1.02,2.51,606.06,404.01
35.62,1.02,2.51,625.61,404.01
35.82,1.01,2.52,625.61,401.10
36.02,1.02,2.50,557.18,405.09
36.22,1.01,2.50,576.74,403.25
36.42,1.03,2.51,615.84,405.84
36.62,1.01,2.50,645.16,403.25
36.82,1.01,2.52,654.94,401.10
37.02,1.03,2.52,635.39,404.76
37.22,1.02,2.51,654.94,404.01
37.42,1.01,2.52,635.39,401.10
37.62,1.02,2.51,645.16,404.01
37.82,1.01,2.50,625.61,401.39
38.02,1.02,2.50,606.06,405.09
38.22,1.03,2.52,625.61,404.76
38.42,1.01,2.50,645.16,403.25
38.62,1.02,2.52,645.16,402.93
38.82,1.01,2.51,635.39,402.17
39.02,1.01,2.51,645.16,402.17
39.22,1.02,2.50,645.16,405.09
39.42,1.02,2.51,664.71,404.01
39.62,1.01,2.52,684.26,401.10
39.82,1.02,2.51,703.81,404.01
40.02,1.01,2.50,713.59,403.25
40.22,1.01,2.52,694.04,401.10
40.42,1.02,2.52,674.49,402.93
40.62,1.03,2.50,694.04,406.93
40.82,1.03,2.51,733.14,405.84
41.02,1.01,2.50,762.46,403.25
41.22,1.01,2.51,782.01,402.17
41.42,1.01,2.52,772.24,399.25
41.62,1.01,2.51,801.56,402.17
41.82,1.01,2.50,762.46,401.39
42.02,1.01,2.51,752.69,402.17
42.22,1.02,2.51,733.14,404.01
42.42,1.01,2.51,694.04,402.17
42.62,1.03,2.54,654.94,403.69
42.82,1.02,2.51,664.71,404.01
43.02,1.01,2.52,606.06,399.25
43.22,1.01,2.51,606.06,400.32
43.42,1.01,2.51,615.84,402.17
43.62,1.01,2.51,615.84,402.17
43.82,1.03,2.52,615.84,404.76
44.02,1.02,2.50,606.06,405.09
44.22,1.02,2.51,645.16,404.01
44.42,1.02,2.52,635.39,402.93
44.62,1.01,2.50,664.71,403.25
44.82,1.02,2.51,713.59,404.01
45.02,1.02,2.50,742.91,405.09
45.22,1.01,2.52,791.79,401.10
45.42,1.01,2.51,762.46,402.17
45.62,1.02,2.51,762.46,404.01
45.82,1.01,2.50,762.46,403.25
46.02,1.03,2.51,762.46,405.84
46.22,1.01,2.50,772.24,401.39
46.42,1.01,2.51,801.56,402.17
46.62,1.02,2.51,791.79,404.01
46.82,1.03,2.52,772.24,404.76
47.02,1.01,2.52,723.36,401.10
47.22,1.02,2.51,703.81,404.01
47.42,1.01,2.50,674.49,401.39
47.62,1.01,2.52,674.49,401.10
47.82,1.02,2.52,674.49,402.93
48.02,1.01,2.50,684.26,403.25
48.22,1.02,2.52,684.26,402.93
48.42,1.01,2.48,674.49,402.48
48.62,1.03,2.52,664.71,404.76
48.82,1.02,2.50,713.59,405.09
49.02,1.03,2.51,762.46,405.84
49.22,1.01,2.52,752.69,401.10
49.42,1.02,2.52,752.69,402.93
49.62,1.01,2.50,772.24,403.25
49.82,1.01,2.51,782.01,402.17
50.02,1.01,2.51,782.01,400.32
50.22,1.02,2.51,811.34,404.01
50.42,1.02,2.51,772.24,404.01
50.62,1.03,2.51,723.36,405.84
50.82,1.01,2.51,694.04,400.32
51.02,1.02,2.51,752.69,404.01
51.22,1.02,2.51,801.56,404.01
51.42,1.01,2.51,811.34,402.17
51.62,1.02,2.50,830.89,405.09
51.82,1.01,2.51,840.66,400.32
52.02,1.02,2.51,840.66,404.01
52.22,1.01,2.51,850.44,400.32
52.42,1.01,2.51,811.34,402.17
52.62,1.02,2.54,782.01,401.87
52.82,1.02,2.51,791.79,404.01
53.02,1.01,2.51,791.79,402.17
53.22,1.01,2.51,772.24,402.17
53.42,1.01,2.50,791.79,403.25
53.62,1.01,2.51,772.24,400.32
53.82,1.02,2.52,791.79,402.93
54.02,1.02,2.51,772.24,404.01
54.22,1.02,2.51,772.24,404.01
54.42,1.01,2.50,713.59,401.39
54.62,1.01,2.51,713.59,402.17
54.82,1.02,2.51,713.59,404.01
55.02,1.02,2.52,723.36,402.93
55.22,1.01,2.50,703.81,403.25
55.42,1.01,2.50,694.04,403.25
55.62,1.02,2.50,733.14,405.09
55.82,1.02,2.51,733.14,404.01
56.02,1.01,2.50,772.24,401.39
56.22,1.02,2.50,772.24,405.09
56.42,1.01,2.51,752.69,402.17
56.62,1.01,2.54,752.69,400.04
56.82,1.01,2.51,782.01,402.17
57.02,1.01,2.50,791.79,403.25
57.22,1.02,2.51,752.69,404.01
57.42,1.01,2.51,674.49,402.17
57.62,1.03,2.52,694.04,404.76
57.82,1.01,2.51,742.91,402.17
58.02,1.01,2.51,723.36,402.17
58.22,1.01,2.51,772.24,402.17
58.42,1.02,2.51,791.79,404.01
58.62,1.01,2.52,772.24,399.25
58.82,1.01,2.51,791.79,402.17
59.02,1.01,2.51,772.24,400.32
59.22,1.02,2.51,782.01,404.01
59.42,1.02,2.50,723.36,405.09
59.62,1.01,2.51,782.01,402.17
59.82,1.02,2.52,821.11,402.93
60.02,1.03,2.50,879.77,406.93
60.22,1.01,2.52,869.99,401.10
60.42,1.01,2.50,869.99,401.39
60.62,1.02,2.51,879.77,404.01
60.82,1.01,2.50,850.44,401.39
61.02,1.03,2.52,840.66,404.76
61.22,1.02,2.51,782.01,404.01
61.42,1.02,2.51,830.89,404.01
61.62,1.02,2.52,889.54,402.93
61.82,1.01,2.50,928.64,403.25
62.02,1.01,2.52,938.42,401.10
62.22,1.02,2.50,928.64,405.09
62.42,1.02,2.50,889.54,405.09
62.62,1.01,2.51,850.44,402.17
62.82,1.02,2.51,879.77,404.01
63.02,1.01,2.50,879.77,401.39
63.22,1.01,2.52,928.64,401.10
63.42,1.01,2.50,909.09,403.25
63.62,1.01,2.51,909.09,402.17
63.82,1.02,2.52,879.77,402.93
64.02,1.01,2.51,909.09,402.17
64.22,1.01,2.51,879.77,402.17
64.42,1.01,2.51,752.69,402.17
64.62,1.01,2.51,821.11,402.17
64.82,1.02,2.52,811.34,402.93
65.02,1.02,2.51,791.79,404.01
65.22,1.01,2.50,762.46,403.25
65.42,1.02,2.52,752.69,402.93
65.62,1.02,2.51,742.91,404.01
65.82,1.02,2.51,782.01,404.01
66.02,1.01,2.50,772.24,403.25
66.22,1.02,2.51,762.46,404.01
66.42,1.01,2.52,782.01,399.25
66.62,1.02,2.51,821.11,404.01
66.82,1.01,2.50,850.44,403.25
67.02,1.01,2.52,869.99,401.10
67.22,1.01,2.51,860.21,402.17
67.42,1.01,2.51,928.64,402.17
67.62,1.02,2.51,957.97,404.01
67.82,1.02,2.51,948.19,404.01
68.02,1.01,2.50,948.19,403.25
68.22,1.02,2.51,967.74,404.01
68.42,1.01,2.50,948.19,403.25
68.62,1.02,2.52,928.64,402.93
68.82,1.02,2.52,850.44,402.93
69.02,1.01,2.48,801.56,404.34
69.22,1.02,2.52,821.11,402.93
69.42,1.02,2.51,830.89,404.01
69.62,1.01,2.51,879.77,400.32
69.82,1.02,2.50,889.54,405.09
70.02,1.03,2.51,918.87,405.84
70.22,1.01,2.52,899.32,399.25
70.42,1.01,2.51,899.32,402.17
70.62,1.02,2.51,850.44,404.01
70.82,1.01,2.51,899.32,402.17
71.02,1.01,2.50,869.99,401.39
71.22,1.02,2.51,860.21,404.01
71.42,1.02,2.51,869.99,404.01
71.62,1.02,2.51,830.89,404.01
71.82,1.01,2.52,811.34,401.10
72.02,1.02,2.51,830.89,404.01
72.22,1.01,2.51,791.79,402.17
72.42,1.01,2.51,791.79,402.17
72.62,1.01,2.51,762.46,400.32
72.82,1.02,2.50,772.24,405.09
73.02,1.02,2.52,821.11,402.93
73.22,1.01,2.50,830.89,401.39
73.42,1.02,2.52,840.66,402.93
73.62,1.01,2.50,879.77,401.39
73.82,1.02,2.51,938.42,404.01
74.02,1.01,2.51,977.52,400.32
74.22,1.02,2.51,977.52,404.01
74.42,1.02,2.50,977.52,405.09
74.62,1.01,2.51,860.21,402.17
74.82,1.02,2.52,821.11,402.93
75.02,1.01,2.52,830.89,401.10
75.22,1.01,2.51,811.34,400.32
75.42,1.02,2.51,850.44,404.01
75.62,1.02,2.52,909.09,402.93
75.82,1.01,2.51,918.87,402.17
76.02,1.02,2.52,918.87,402.93
76.22,1.01,2.51,889.54,402.17
76.42,1.02,2.52,879.77,402.93
76.62,1.01,2.51,909.09,400.32
76.82,1.01,2.51,899.32,402.17
77.02,1.01,2.52,948.19,401.10
77.22,1.01,2.51,987.29,402.17
77.42,1.01,2.50,967.74,401.39
77.62,1.02,2.52,997.07,402.93
77.82,1.02,2.52,957.97,402.93
78.02,1.01,2.51,889.54,402.17
78.22,1.01,2.52,840.66,399.25
78.42,1.01,2.51,830.89,402.17
78.62,1.02,2.51,791.79,404.01
78.82,1.03,2.50,830.89,406.93
79.02,1.01,2.52,860.21,401.10
79.22,1.01,2.51,879.77,402.17
79.42,1.02,2.52,938.42,402.93
79.62,1.01,2.50,997.07,403.25
79.82,1.02,2.51,1036.17,404.01
80.02,1.01,2.50,1026.39,403.25
80.22,1.03,2.52,1016.62,404.76
80.42,1.01,2.50,1016.62,403.25
80.62,1.01,2.51,967.74,402.17
80.82,1.01,2.50,938.42,401.39
81.02,1.02,2.51,909.09,404.01
81.22,1.01,2.50,860.21,403.25
81.42,1.01,2.51,860.21,402.17
81.62,1.01,2.50,899.32,403.25
81.82,1.02,2.51,948.19,404.01
82.02,1.02,2.50,1006.84,405.09
82.22,1.01,2.50,1045.94,403.25
82.42,1.02,2.51,1016.62,404.01
82.62,1.02,2.51,967.74,404.01
82.82,1.01,2.52,938.42,401.10
83.02,1.01,2.51,909.09,400.32
83.22,1.02,2.51,918.87,404.01
83.42,1.01,2.50,879.77,401.39
83.62,1.01,2.51,869.99,402.17
83.82,1.01,2.51,860.21,402.17
84.02,1.03,2.51,860.21,405.84
84.22,1.02,2.52,889.54,402.93
84.42,1.01,2.50,889.54,403.25
84.62,1.02,2.52,918.87,402.93
84.82,1.02,2.51,997.07,404.01
85.02,1.01,2.51,1036.17,402.17
85.22,1.01,2.50,1016.62,403.25
85.42,1.03,2.52,1016.62,404.76
85.62,1.01,2.50,967.74,401.39
85.82,1.02,2.52,967.74,402.93
86.02,1.01,2.50,909.09,401.39
86.22,1.02,2.51,840.66,404.01
86.42,1.03,2.52,782.01,404.76
86.62,1.02,2.51,782.01,404.01
86.82,1.01,2.51,782.01,400.32
87.02,1.02,2.51,830.89,404.01
87.22,1.01,2.50,782.01,401.39
87.42,1.01,2.51,801.56,402.17
87.62,1.02,2.50,782.01,405.09
87.82,1.02,2.50,782.01,405.09
88.02,1.02,2.51,762.46,404.01
88.22,1.02,2.51,752.69,404.01
88.42,1.02,2.52,782.01,402.93
88.62,1.01,2.50,782.01,403.25
88.82,1.02,2.51,850.44,404.01
89.02,1.01,2.52,909.09,401.10
89.22,1.02,2.51,938.42,404.01
89.42,1.01,2.50,1006.84,403.25
89.62,1.02,2.51,1006.84,404.01
89.82,1.01,2.50,957.97,403.25
90.02,1.01,2.51,967.74,402.17
90.22,1.02,2.52,918.87,402.93
90.42,1.02,2.51,928.64,404.01
90.62,1.01,2.52,918.87,401.10
90.82,1.02,2.50,928.64,405.09
91.02,1.02,2.51,869.99,404.01
91.22,1.02,2.52,821.11,402.93
91.42,1.03,2.52,840.66,404.76
91.62,1.01,2.50,811.34,403.25
91.82,1.03,2.52,791.79,404.76
92.02,1.01,2.48,772.24,404.34
92.22,1.03,2.52,782.01,404.76
92.42,1.01,2.50,801.56,403.25
92.62,1.02,2.51,869.99,404.01
92.82,1.01,2.52,869.99,399.25
93.02,1.01,2.52,928.64,401.10
93.22,1.02,2.50,938.42,405.09
93.42,1.02,2.51,889.54,404.01
93.62,1.02,2.52,869.99,402.93
93.82,1.02,2.51,879.77,404.01
94.02,1.02,2.52,879.77,402.93
94.22,1.02,2.51,879.77,404.01
94.42,1.01,2.51,899.32,402.17
94.62,1.01,2.50,879.77,403.25
94.82,1.02,2.52,938.42,402.93
95.02,1.01,2.50,899.32,401.39
95.22,1.02,2.52,918.87,402.93
95.42,1.02,2.51,889.54,404.01
95.62,1.02,2.51,889.54,404.01
95.82,1.01,2.51,860.21,402.17
96.02,1.01,2.51,869.99,402.17
96.22,1.02,2.51,850.44,404.01
96.42,1.02,2.51,821.11,404.01
96.62,1.01,2.52,860.21,401.10
96.82,1.01,2.51,909.09,402.17
97.02,1.02,2.51,938.42,404.01
97.22,1.01,2.51,1016.62,402.17
97.42,1.01,2.50,1006.84,403.25
97.62,1.01,2.51,967.74,402.17
97.82,1.02,2.52,967.74,402.93
98.02,1.01,2.50,928.64,403.25
98.22,1.01,2.51,909.09,402.17
98.42,1.01,2.51,869.99,402.17
98.62,1.02,2.51,821.11,404.01
98.82,1.01,2.50,772.24,403.25
99.02,1.02,2.52,791.79,402.93
99.22,1.01,2.50,840.66,401.39
99.42,1.01,2.52,830.89,401.10
99.62,1.01,2.51,840.66,400.32
99.82,1.01,2.51,879.77,402.17
100.02,1.01,2.52,909.09,401.10
100.22,1.01,2.50,899.32,403.25
100.42,1.01,2.52,928.64,401.10
100.62,1.01,2.51,928.64,402.17
100.82,1.02,2.50,987.29,405.09
101.02,1.01,2.51,948.19,402.17
101.22,1.03,2.51,889.54,405.84
101.42,1.02,2.50,889.54,405.09
101.62,1.01,2.51,869.99,402.17
101.82,1.01,2.50,791.79,401.39
102.02,1.01,2.51,762.46,402.17
102.22,1.02,2.51,772.24,404.01
102.42,1.02,2.51,830.89,404.01
102.62,1.01,2.50,869.99,401.39
102.82,1.01,2.51,928.64,402.17
103.02,1.01,2.50,938.42,401.39
103.22,1.01,2.50,997.07,403.25
103.42,1.01,2.52,1006.84,401.10
103.62,1.02,2.51,957.97,404.01
103.82,1.01,2.51,938.42,402.17
104.02,1.02,2.52,957.97,402.93
104.22,1.02,2.51,967.74,404.01
104.42,1.01,2.50,957.97,403.25
104.62,1.02,2.50,948.19,405.09
104.82,1.01,2.50,909.09,401.39
105.02,1.03,2.51,879.77,405.84
105.22,1.03,2.50,850.44,406.93
105.42,1.02,2.51,830.89,404.01
105.62,1.02,2.52,791.79,402.93
105.82,1.02,2.51,742.91,404.01
106.02,1.01,2.51,684.26,402.17
106.22,1.01,2.51,654.94,402.17
106.42,1.02,2.52,645.16,402.93
106.62,1.01,2.50,586.51,403.25
106.82,1.02,2.51,606.06,404.01
107.02,1.01,2.50,625.61,403.25
107.22,1.03,2.51,733.14,405.84
107.42,1.03,2.51,782.01,405.84
107.62,1.03,2.51,850.44,405.84
107.82,1.01,2.51,889.54,400.32
108.02,1.02,2.48,909.09,406.19
108.22,1.01,2.51,918.87,402.17
108.42,1.01,2.51,879.77,402.17
108.62,1.03,2.51,860.21,405.84
108.82,1.01,2.50,791.79,401.39
109.02,1.02,2.52,713.59,402.93
109.22,1.01,2.50,635.39,401.39
109.42,1.01,2.51,742.91,402.17
109.62,1.02,2.50,791.79,405.09
109.82,1.02,2.51,811.34,404.01
110.02,1.01,2.52,869.99,399.25
110.22,1.01,2.50,948.19,403.25
110.42,1.01,2.50,977.52,403.25
110.62,1.01,2.51,977.52,402.17
110.82,1.02,2.52,957.97,402.93
111.02,1.01,2.50,1006.84,403.25
111.22,1.02,2.51,1006.84,404.01
111.42,1.02,2.51,997.07,404.01
111.62,1.01,2.51,977.52,402.17
111.82,1.01,2.51,909.09,402.17
112.02,1.02,2.51,899.32,404.01
112.22,1.01,2.50,860.21,403.25
112.42,1.01,2.51,840.66,402.17
112.62,1.01,2.51,830.89,402.17
112.82,1.02,2.51,830.89,404.01
113.02,1.03,2.52,840.66,404.76
113.22,1.02,2.50,830.89,405.09
113.42,1.01,2.51,830.89,402.17
113.62,1.01,2.51,850.44,402.17
113.82,1.01,2.51,918.87,402.17
114.02,1.01,2.50,957.97,403.25
114.22,1.03,2.51,1016.62,405.84
114.42,1.02,2.52,1016.62,402.93
114.62,1.02,2.51,987.29,404.01
114.82,1.02,2.52,948.19,402.93
115.02,1.01,2.50,0.00,403.25
115.22,1.02,2.52,0.00,402.93
115.42,1.02,2.51,0.00,404.01
115.62,1.02,2.52,957.97,402.93
115.82,1.01,2.51,948.19,400.32
116.02,1.02,2.51,938.42,404.01
116.22,1.01,2.50,918.87,403.25
116.42,1.02,2.51,918.87,404.01
116.62,1.01,2.51,909.09,402.17
116.82,1.01,2.51,889.54,402.17
117.02,1.03,2.50,899.32,406.93
117.22,1.02,2.51,909.09,404.01
117.42,1.02,2.51,0.00,404.01
117.62,1.02,2.51,869.99,404.01
117.82,1.01,2.50,821.11,403.25
118.02,1.01,2.48,10000.00,402.48
118.22,1.02,2.51,9853.37,404.01
118.42,1.01,2.48,10000.00,402.48
118.62,1.02,2.52,0.00,402.93
118.82,1.01,2.50,694.04,403.25
119.02,1.02,2.51,645.16,404.01
119.22,1.02,2.50,635.39,405.09
119.42,1.02,2.51,625.61,404.01
119.62,1.01,2.51,615.84,402.17
119.82,1.01,2.52,625.61,401.10
120.02,1.01,2.50,635.39,403.25
120.22,1.01,2.51,625.61,402.17
120.42,1.02,2.51,606.06,404.01
120.62,1.01,2.50,615.84,403.25
120.82,1.02,2.51,586.51,404.01
121.02,1.02,2.51,586.51,404.01
121.22,1.01,2.51,586.51,402.17
121.42,1.02,2.51,566.96,404.01
121.62,1.03,2.51,566.96,405.84
121.82,1.01,2.50,557.18,401.39
122.02,1.02,2.51,576.74,404.01
122.22,1.01,2.51,625.61,400.32
122.42,1.01,2.51,625.61,402.17
122.62,1.01,2.50,625.61,403.25
122.82,1.01,2.51,654.94,402.17
123.02,1.01,2.51,694.04,402.17
123.22,1.02,2.51,684.26,404.01
123.42,1.01,2.51,654.94,402.17
123.62,1.02,2.51,674.49,404.01
123.82,1.01,2.50,664.71,403.25
124.02,1.01,2.50,664.71,403.25
124.22,1.02,2.52,664.71,402.93
124.42,1.03,2.50,703.81,406.93
124.62,1.01,2.51,723.36,402.17
124.82,1.01,2.51,713.59,400.32
125.02,1.01,2.51,723.36,402.17
125.22,1.02,2.50,703.81,405.09
125.42,1.02,2.51,713.59,404.01
125.62,1.01,2.50,713.59,401.39
125.82,1.02,2.50,772.24,405.09
126.02,1.02,2.51,791.79,404.01
126.22,1.02,2.51,762.46,404.01
126.42,1.01,2.52,752.69,401.10
126.62,1.03,2.50,742.91,406.93
126.82,1.01,2.52,703.81,401.10
127.02,1.01,2.51,635.39,402.17
127.22,1.01,2.52,586.51,401.10
127.42,1.01,2.50,537.63,403.25
127.62,1.02,2.51,596.29,404.01
127.82,1.01,2.50,537.63,403.25
128.02,1.02,2.51,527.86,404.01
128.22,1.01,2.50,518.08,403.25
128.42,1.02,2.51,518.08,404.01
128.62,1.01,2.51,478.98,402.17
128.82,1.02,2.51,508.31,404.01
129.02,1.01,2.52,508.31,401.10
129.22,1.02,2.51,557.18,404.01
129.42,1.01,2.51,576.74,402.17
129.62,1.02,2.51,596.29,404.01
129.82,1.02,2.51,615.84,404.01
130.02,1.01,2.50,615.84,403.25
130.22,1.02,2.50,625.61,405.09
130.42,1.02,2.51,654.94,404.01
130.62,1.01,2.52,684.26,401.10
130.82,1.01,2.51,703.81,402.17
131.02,1.02,2.51,713.59,404.01
131.22,1.01,2.50,713.59,401.39
131.42,1.03,2.52,733.14,404.76
131.62,1.02,2.50,723.36,405.09
131.82,1.02,2.51,723.36,404.01
132.02,1.03,2.52,742.91,404.76
132.22,1.01,2.51,772.24,402.17
132.42,1.02,2.52,791.79,402.93
132.62,1.01,2.51,850.44,402.17
132.82,1.01,2.51,879.77,400.32
133.02,1.01,2.51,928.64,402.17
133.22,1.02,2.52,938.42,402.93
133.42,1.01,2.50,938.42,401.39
133.62,1.02,2.51,948.19,404.01
133.82,1.01,2.51,957.97,400.32
134.02,1.01,2.51,948.19,402.17
134.22,1.03,2.51,938.42,405.84
134.42,1.02,2.51,918.87,404.01
134.62,1.01,2.52,830.89,399.25
134.82,1.03,2.51,762.46,405.84
135.02,1.01,2.50,674.49,403.25
135.22,1.02,2.51,635.39,404.01
135.42,1.03,2.51,566.96,405.84
135.62,1.01,2.50,547.41,403.25
135.82,1.02,2.52,508.31,402.93
136.02,1.02,2.51,478.98,404.01
136.22,1.01,2.51,508.31,402.17
136.42,1.02,2.50,547.41,405.09
136.62,1.02,2.51,576.74,404.01
136.82,1.01,2.51,596.29,400.32
137.02,1.01,2.51,596.29,402.17
137.22,1.01,2.50,615.84,403.25
137.42,1.03,2.52,635.39,404.76
137.62,1.02,2.52,654.94,402.93
137.82,1.02,2.51,713.59,404.01
138.02,1.02,2.52,752.69,402.93
138.22,1.02,2.50,762.46,405.09
138.42,1.01,2.51,782.01,402.17
138.62,1.01,2.47,801.56,405.43
138.82,1.02,2.51,840.66,404.01
139.02,1.01,2.51,840.66,400.32
139.22,1.03,2.52,889.54,404.76
139.42,1.01,2.50,889.54,401.39
139.62,1.02,2.50,938.42,405.09
139.82,1.01,2.50,938.42,403.25
140.02,1.02,2.51,967.74,404.01
140.22,1.01,2.51,957.97,400.32
140.42,1.02,2.51,987.29,404.01
140.62,1.01,2.51,1006.84,402.17
140.82,1.01,2.50,997.07,403.25
141.02,1.02,2.51,1006.84,404.01
141.22,1.02,2.50,1055.72,405.09
141.42,1.03,2.51,1085.04,405.84
141.62,1.03,2.52,1085.04,404.76
141.82,1.01,2.51,1045.94,402.17
142.02,1.01,2.51,1006.84,402.17
142.22,1.01,2.50,957.97,403.25
142.42,1.01,2.51,948.19,402.17
142.62,1.01,2.51,909.09,402.17
142.82,1.02,2.52,899.32,402.93
143.02,1.01,2.50,860.21,403.25
143.22,1.01,2.51,879.77,402.17
143.42,1.01,2.50,918.87,401.39
143.62,1.01,2.51,1006.84,402.17
143.82,1.03,2.52,1045.94,404.76
144.02,1.02,2.51,1182.80,404.01
144.22,1.01,2.51,1339.20,402.17
144.42,1.02,2.50,1065.49,405.09
144.62,1.02,2.51,948.19,404.01
144.82,1.01,2.52,850.44,401.10
145.02,1.02,2.52,811.34,402.93
145.22,1.01,2.50,830.89,403.25
145.42,1.02,2.52,860.21,402.93
145.62,1.02,2.51,821.11,404.01
145.82,1.01,2.51,772.24,402.17
146.02,1.02,2.50,723.36,405.09
146.22,1.03,2.51,752.69,405.84
146.42,1.01,2.51,733.14,400.32
146.62,1.01,2.51,772.24,402.17
146.82,1.01,2.50,713.59,403.25
147.02,1.02,2.52,694.04,402.93
147.22,1.01,2.51,664.71,402.17
147.42,1.01,2.51,684.26,402.17
147.62,1.02,2.52,694.04,402.93
147.82,1.02,2.51,703.81,404.01
148.02,1.01,2.51,762.46,400.32
148.22,1.01,2.50,811.34,403.25
148.42,1.01,2.50,791.79,403.25
148.62,1.01,2.51,752.69,402.17
148.82,1.03,2.52,713.59,404.76
149.02,1.01,2.50,694.04,403.25
149.22,1.02,2.51,674.49,404.01
149.42,1.01,2.50,684.26,401.39
149.62,1.01,2.51,664.71,402.17
149.82,1.02,2.50,664.71,405.09
150.02,1.03,2.51,654.94,405.84
150.22,1.01,2.51,606.06,400.32
150.42,1.01,2.51,576.74,402.17
150.62,1.01,2.50,547.41,401.39
150.82,1.01,2.51,518.08,402.17
151.02,1.01,2.50,498.53,403.25
151.22,1.01,2.51,488.76,402.17
151.42,1.02,2.50,459.43,405.09
151.62,1.01,2.51,459.43,400.32
151.82,1.01,2.51,469.21,402.17
152.02,1.02,2.51,478.98,404.01
152.22,1.02,2.52,498.53,402.93
152.42,1.01,2.50,498.53,403.25
152.62,1.02,2.51,469.21,404.01
152.82,1.02,2.50,469.21,405.09
153.02,1.02,2.51,469.21,404.01
153.22,1.01,2.52,498.53,399.25
153.42,1.02,2.51,537.63,404.01
153.62,1.01,2.52,518.08,401.10
153.82,1.01,2.52,547.41,401.10
154.02,1.02,2.51,547.41,404.01
154.22,1.01,2.51,596.29,402.17
154.42,1.02,2.50,615.84,405.09
154.62,1.01,2.51,645.16,402.17
154.82,1.03,2.51,625.61,405.84
155.02,1.02,2.51,664.71,404.01
155.22,1.01,2.51,694.04,402.17
155.42,1.01,2.51,713.59,402.17
155.62,1.01,2.52,762.46,401.10
155.82,1.01,2.50,762.46,401.39
156.02,1.02,2.51,772.24,404.01
156.22,1.02,2.51,772.24,404.01
156.42,1.02,2.52,762.46,402.93
156.62,1.01,2.50,772.24,403.25
156.82,1.01,2.51,791.79,402.17
157.02,1.01,2.50,801.56,401.39
157.22,1.02,2.51,830.89,404.01
157.42,1.01,2.52,821.11,399.25
157.62,1.01,2.51,801.56,402.17
157.82,1.01,2.51,742.91,402.17
158.02,1.01,2.48,684.26,404.34
158.22,1.02,2.51,684.26,404.01
158.42,1.01,2.51,664.71,402.17
158.62,1.02,2.51,664.71,404.01
158.82,1.01,2.50,615.84,403.25
159.02,1.02,2.52,615.84,402.93
159.22,1.01,2.51,586.51,402.17
159.42,1.01,2.51,606.06,402.17
159.62,1.01,2.50,635.39,403.25
159.82,1.01,2.51,576.74,402.17
160.02,1.01,2.50,527.86,401.39
160.22,1.02,2.51,518.08,404.01
160.42,1.02,2.51,498.53,404.01
160.62,1.01,2.50,498.53,403.25
160.82,1.02,2.52,469.21,402.93
161.02,1.03,2.50,498.53,406.93
161.22,1.02,2.51,469.21,404.01
161.42,1.01,2.52,459.43,401.10
161.62,1.02,2.52,439.88,402.93
161.82,1.01,2.50,449.66,401.39
162.02,1.02,2.51,459.43,404.01
162.22,1.01,2.50,459.43,403.25
162.42,1.03,2.51,508.31,405.84
162.62,1.01,2.50,557.18,403.25
162.82,1.02,2.51,654.94,404.01
163.02,1.01,2.52,664.71,401.10
163.22,1.01,2.51,566.96,402.17
163.42,1.01,2.51,557.18,402.17
163.62,1.01,2.51,508.31,402.17
163.82,1.03,2.51,498.53,405.84
164.02,1.01,2.50,478.98,403.25
164.22,1.02,2.51,488.76,404.01
164.42,1.01,2.50,478.98,403.25
164.62,1.01,2.51,518.08,402.17
164.82,1.02,2.50,537.63,405.09
165.02,1.03,2.51,547.41,405.84
165.22,1.01,2.51,518.08,400.32
165.42,1.01,2.52,537.63,401.10
165.62,1.01,2.50,527.86,401.39
165.82,1.01,2.50,547.41,403.25
166.02,1.01,2.52,527.86,399.25
166.22,1.02,2.50,547.41,405.09
166.42,1.02,2.51,557.18,404.01
166.62,1.01,2.51,547.41,402.17
166.82,1.02,2.51,527.86,404.01
167.02,1.02,2.51,518.08,404.01
167.22,1.02,2.51,537.63,404.01
167.42,1.01,2.51,527.86,400.32
167.62,1.02,2.51,547.41,404.01
167.82,1.01,2.50,537.63,403.25
168.02,1.02,2.51,527.86,404.01
168.22,1.01,2.51,508.31,402.17
168.42,1.03,2.51,518.08,405.84
168.62,1.01,2.51,527.86,400.32
168.82,1.02,2.51,537.63,404.01
169.02,1.01,2.52,547.41,401.10
169.22,1.02,2.50,557.18,405.09
169.42,1.02,2.52,537.63,402.93
169.62,1.01,2.50,547.41,401.39
169.82,1.03,2.51,537.63,405.84
170.02,1.01,2.51,557.18,400.32
170.22,1.02,2.52,547.41,402.93
170.42,1.01,2.51,537.63,400.32
170.62,1.02,2.51,557.18,404.01
170.82,1.01,2.52,557.18,401.10
171.02,1.01,2.51,586.51,402.17
171.22,1.01,2.51,566.96,400.32
171.42,1.01,2.50,596.29,403.25
171.62,1.03,2.51,615.84,405.84
171.82,1.02,2.51,635.39,404.01
172.02,1.03,2.51,625.61,405.84
172.22,1.02,2.50,615.84,405.09
172.42,1.02,2.51,615.84,404.01
172.62,1.01,2.51,596.29,402.17
172.82,1.03,2.51,635.39,405.84
173.02,1.01,2.52,625.61,401.10
173.22,1.01,2.50,625.61,403.25
173.42,1.02,2.50,635.39,405.09
173.62,1.01,2.48,654.94,404.34
173.82,1.02,2.51,674.49,404.01
174.02,1.01,2.50,654.94,401.39
174.22,1.01,2.51,654.94,402.17
174.42,1.02,2.51,645.16,404.01
174.62,1.02,2.50,645.16,405.09
174.82,1.01,2.51,586.51,402.17
175.02,1.02,2.52,635.39,402.93
175.22,1.01,2.51,606.06,402.17
175.42,1.02,2.50,635.39,405.09
175.62,1.01,2.51,625.61,402.17
175.82,1.02,2.51,625.61,404.01
176.02,1.02,2.51,625.61,404.01
176.22,1.01,2.51,625.61,402.17
176.42,1.02,2.52,625.61,402.93
176.62,1.01,2.50,615.84,403.25
176.82,1.02,2.51,625.61,404.01
177.02,1.01,2.51,635.39,402.17
177.22,1.02,2.51,703.81,404.01
177.42,1.01,2.51,733.14,400.32
177.62,1.02,2.52,772.24,402.93
177.82,1.01,2.50,791.79,401.39
178.02,1.03,2.51,772.24,405.84
178.22,1.01,2.50,791.79,401.39
178.42,1.01,2.51,811.34,402.17
178.62,1.02,2.51,801.56,404.01
178.82,1.02,2.51,801.56,404.01
179.02,1.03,2.52,801.56,404.76
179.22,1.01,2.51,791.79,402.17
179.42,1.02,2.52,752.69,402.93
179.62,1.01,2.50,752.69,401.39
179.82,1.03,2.51,762.46,405.84
180.02,1.01,2.51,811.34,400.32
180.22,1.01,2.51,840.66,402.17
180.42,1.01,2.52,869.99,401.10
180.62,1.01,2.51,889.54,402.17
180.82,1.01,2.50,889.54,403.25
181.02,1.01,2.50,879.77,403.25
181.22,1.02,2.51,879.77,404.01
181.42,1.01,2.52,909.09,401.10
181.62,1.03,2.51,889.54,405.84
181.82,1.02,2.50,850.44,405.09
182.02,1.02,2.51,830.89,404.01
182.22,1.02,2.52,821.11,402.93
182.42,1.02,2.51,840.66,404.01
182.62,1.01,2.50,791.79,403.25
182.82,1.01,2.51,733.14,400.32
183.02,1.03,2.52,674.49,404.76
183.22,1.02,2.50,635.39,405.09
183.42,1.03,2.51,625.61,405.84
183.62,1.01,2.50,635.39,401.39
183.82,1.01,2.51,654.94,402.17
184.02,1.01,2.50,664.71,401.39
184.22,1.02,2.51,664.71,404.01
184.42,1.01,2.52,625.61,401.10
184.62,1.01,2.51,635.39,402.17
184.82,1.01,2.51,694.04,402.17
185.02,1.01,2.51,664.71,402.17
185.22,1.01,2.52,674.49,401.10
185.42,1.02,2.50,654.94,405.09
185.62,1.02,2.52,645.16,402.93
185.82,1.01,2.51,645.16,402.17
186.02,1.02,2.51,625.61,404.01
186.22,1.01,2.50,615.84,403.25
186.42,1.03,2.52,625.61,404.76
186.62,1.01,2.51,615.84,400.32
186.82,1.02,2.50,625.61,405.09
187.02,1.01,2.50,557.18,403.25
187.22,1.02,2.52,508.31,402.93
187.42,1.01,2.50,508.31,401.39
187.62,1.02,2.51,547.41,404.01
187.82,1.01,2.51,527.86,400.32
188.02,1.01,2.50,557.18,403.25
188.22,1.01,2.51,557.18,402.17
188.42,1.01,2.50,537.63,403.25
188.62,1.02,2.52,527.86,402.93
188.82,1.01,2.51,478.98,402.17
189.02,1.03,2.51,498.53,405.84
189.22,1.02,2.50,527.86,405.09
189.42,1.02,2.51,566.96,404.01
189.62,1.01,2.51,566.96,402.17
189.82,1.02,2.51,586.51,404.01
190.02,1.01,2.51,557.18,402.17
190.22,1.02,2.52,566.96,402.93
190.42,1.02,2.51,596.29,404.01
190.62,1.01,2.50,606.06,403.25
190.82,1.02,2.51,625.61,404.01
191.02,1.01,2.51,645.16,402.17
191.22,1.02,2.51,635.39,404.01
191.42,1.02,2.50,615.84,405.09
191.62,1.02,2.51,625.61,404.01
191.82,1.01,2.51,606.06,400.32
192.02,1.02,2.51,645.16,404.01
192.22,1.01,2.50,615.84,403.25
192.42,1.01,2.52,596.29,401.10
192.62,1.02,2.51,606.06,404.01
192.82,1.02,2.51,664.71,404.01
193.02,1.03,2.51,703.81,405.84
193.22,1.01,2.51,684.26,402.17
193.42,1.01,2.51,674.49,402.17
193.62,1.02,2.51,654.94,404.01
193.82,1.01,2.52,635.39,401.10
194.02,1.01,2.52,576.74,401.10
194.22,1.02,2.51,596.29,404.01
194.42,1.01,2.50,606.06,401.39
194.62,1.02,2.52,615.84,402.93
194.82,1.01,2.50,615.84,401.39
195.02,1.03,2.51,615.84,405.84
195.22,1.02,2.51,615.84,404.01
195.42,1.02,2.52,586.51,402.93
195.62,1.01,2.52,547.41,399.25
195.82,1.01,2.50,557.18,403.25
196.02,1.01,2.50,547.41,401.39
196.22,1.01,2.51,576.74,402.17
196.42,1.02,2.52,586.51,402.93
196.62,1.01,2.50,635.39,403.25
196.82,1.01,2.52,606.06,401.10
197.02,1.01,2.50,576.74,401.39
197.22,1.02,2.51,566.96,404.01
197.42,1.02,2.50,518.08,405.09
197.62,1.03,2.51,518.08,405.84
197.82,1.01,2.51,498.53,400.32
198.02,1.02,2.51,498.53,404.01
198.22,1.01,2.50,478.98,403.25
198.42,1.01,2.51,488.76,402.17
198.62,1.01,2.52,498.53,401.10
198.82,1.01,2.48,508.31,404.34
199.02,1.01,2.51,478.98,402.17
199.22,1.02,2.50,478.98,405.09
199.42,1.01,2.52,469.21,401.10
199.62,1.02,2.51,469.21,404.01
199.82,1.02,2.51,459.43,404.01
200.02,1.01,2.51,488.76,402.17
200.22,1.03,2.52,508.31,404.76
200.42,1.01,2.50,498.53,401.39
200.62,1.02,2.51,469.21,404.01
200.82,1.01,2.50,459.43,403.25
201.02,1.03,2.51,478.98,405.84
201.22,1.01,2.50,498.53,403.25
201.42,1.02,2.51,518.08,404.01
201.62,1.01,2.51,518.08,400.32
201.82,1.01,2.51,537.63,402.17
202.02,1.02,2.51,498.53,404.01
202.22,1.01,2.51,498.53,402.17
202.42,1.02,2.51,478.98,404.01
202.62,1.01,2.50,469.21,401.39
202.82,1.02,2.51,469.21,404.01
203.02,1.01,2.50,459.43,403.25
203.22,1.03,2.51,478.98,405.84
203.42,1.01,2.50,478.98,403.25
203.62,1.03,2.51,488.76,405.84
203.82,1.02,2.52,488.76,402.93
204.02,1.01,2.51,518.08,402.17
204.22,1.01,2.50,527.86,403.25
204.42,1.01,2.50,537.63,403.25
204.62,1.03,2.50,547.41,406.93
204.82,1.02,2.50,557.18,405.09
205.02,1.01,2.52,596.29,401.10
205.22,1.01,2.50,615.84,401.39
205.42,1.01,2.51,664.71,402.17
205.62,1.01,2.50,664.71,401.39
205.82,1.02,2.52,684.26,402.93
206.02,1.01,2.50,654.94,403.25
206.22,1.01,2.51,654.94,402.17
206.42,1.03,2.51,625.61,405.84
206.62,1.01,2.51,615.84,402.17
206.82,1.01,2.51,557.18,402.17
207.02,1.02,2.51,547.41,404.01
207.22,1.01,2.50,518.08,403.25
207.42,1.01,2.52,498.53,399.25
207.62,1.01,2.52,478.98,401.10
207.82,1.01,2.50,469.21,403.25
208.02,1.02,2.51,518.08,404.01
208.22,1.01,2.50,508.31,403.25
208.42,1.03,2.54,508.31,403.69
208.62,1.02,2.50,498.53,405.09
208.82,1.02,2.51,478.98,404.01
209.02,1.02,2.52,469.21,402.93
209.22,1.03,2.51,498.53,405.84
209.42,1.02,2.50,488.76,405.09
209.62,1.02,2.52,566.96,402.93
209.82,1.03,2.52,518.08,404.76
210.02,1.01,2.51,478.98,402.17
210.22,1.02,2.51,439.88,404.01
210.42,1.01,2.50,469.21,401.39
210.62,1.03,2.51,488.76,405.84
210.82,1.02,2.50,488.76,405.09
211.02,1.02,2.52,518.08,402.93
211.22,1.01,2.51,527.86,402.17
211.42,1.02,2.52,557.18,402.93
211.62,1.02,2.50,586.51,405.09
211.82,1.01,2.51,547.41,402.17
212.02,1.01,2.51,518.08,400.32
212.22,1.01,2.51,547.41,402.17
212.42,1.02,2.52,547.41,402.93
212.62,1.01,2.51,557.18,402.17
212.82,1.01,2.51,596.29,402.17
213.02,1.02,2.50,615.84,405.09
213.22,1.02,2.52,645.16,402.93
213.42,1.01,2.51,684.26,400.32
213.62,1.02,2.50,723.36,405.09
213.82,1.01,2.51,694.04,400.32
214.02,1.01,2.51,654.94,402.17
214.22,1.01,2.51,615.84,402.17
214.42,1.03,2.51,557.18,405.84
214.62,1.02,2.52,527.86,402.93
214.82,1.01,2.48,508.31,402.48
215.02,1.01,2.51,527.86,402.17
215.22,1.01,2.50,518.08,403.25
215.42,1.02,2.51,0.00,404.01
215.62,1.01,2.51,537.63,402.17
215.82,1.01,2.51,606.06,402.17
216.02,1.03,2.52,615.84,404.76
216.22,1.01,2.50,674.49,403.25
216.42,1.01,2.52,703.81,401.10
216.62,1.02,2.50,713.59,405.09
216.82,1.02,2.52,654.94,402.93
217.02,1.01,2.52,615.84,399.25
217.22,1.02,2.52,566.96,402.93
217.42,1.01,2.50,527.86,401.39
217.62,1.02,2.51,508.31,404.01
217.82,1.01,2.50,518.08,401.39
218.02,1.01,2.51,527.86,402.17
218.22,1.01,2.51,537.63,402.17
218.42,1.02,2.51,566.96,404.01
218.62,1.02,2.52,557.18,402.93
218.82,1.02,2.51,576.74,404.01
219.02,1.01,2.50,606.06,403.25
219.22,1.02,2.51,703.81,404.01
219.42,1.02,2.52,654.94,402.93
219.62,1.01,2.51,625.61,402.17
219.82,1.02,2.52,606.06,402.93
220.02,1.01,2.50,625.61,401.39
220.22,1.01,2.51,664.71,402.17
220.42,1.01,2.51,703.81,402.17
220.62,1.02,2.51,713.59,404.01
220.82,1.02,2.51,703.81,404.01
221.02,1.02,2.51,713.59,404.01
221.22,1.01,2.50,742.91,403.25
221.42,1.01,2.50,811.34,403.25
221.62,1.01,2.50,801.56,403.25
221.82,1.01,2.50,801.56,403.25
222.02,1.02,2.51,742.91,404.01
222.22,1.01,2.51,723.36,402.17
222.42,1.01,2.52,703.81,399.25
222.62,1.01,2.50,684.26,401.39
222.82,1.02,2.51,684.26,404.01
223.02,1.01,2.51,684.26,402.17
223.22,1.02,2.52,694.04,402.93
223.42,1.01,2.50,684.26,403.25
223.62,1.02,2.51,664.71,404.01
223.82,1.01,2.50,654.94,403.25
224.02,1.02,2.50,694.04,405.09
224.22,1.01,2.50,694.04,401.39
224.42,1.01,2.51,684.26,400.32
224.62,1.02,2.51,733.14,404.01
224.82,1.02,2.51,742.91,404.01
225.02,1.02,2.51,752.69,404.01
225.22,1.01,2.50,733.14,401.39
225.42,1.02,2.52,713.59,402.93
225.62,1.03,2.50,723.36,406.93
225.82,1.02,2.51,723.36,404.01
226.02,1.01,2.51,654.94,400.32
226.22,1.03,2.51,645.16,405.84
226.42,1.01,2.51,606.06,400.32
226.62,1.01,2.50,635.39,403.25
226.82,1.01,2.51,654.94,400.32
227.02,1.01,2.50,694.04,403.25
227.22,1.02,2.51,723.36,404.01
227.42,1.02,2.51,703.81,404.01
227.62,1.03,2.51,723.36,405.84
227.82,1.02,2.50,723.36,405.09
228.02,1.03,2.51,742.91,405.84
228.22,1.01,2.50,723.36,401.39
228.42,1.03,2.51,762.46,405.84
228.62,1.01,2.50,762.46,401.39
228.82,1.02,2.52,762.46,402.93
229.02,1.02,2.50,772.24,405.09
229.22,1.02,2.51,772.24,404.01
229.42,1.02,2.52,782.01,402.93
229.62,1.01,2.51,772.24,402.17
229.82,1.01,2.52,733.14,401.10
230.02,1.02,2.51,713.59,404.01
230.22,1.01,2.51,742.91,402.17
230.42,1.01,2.51,703.81,402.17
230.62,1.02,2.52,664.71,402.93
230.82,1.01,2.50,606.06,403.25
231.02,1.03,2.52,625.61,404.76
231.22,1.01,2.51,635.39,400.32
231.42,1.03,2.52,654.94,404.76
231.62,1.02,2.52,713.59,402.93
231.82,1.02,2.52,742.91,402.93
232.02,1.01,2.52,713.59,399.25
232.22,1.02,2.50,723.36,405.09
232.42,1.02,2.51,752.69,404.01
232.62,1.01,2.52,723.36,401.10
232.82,1.03,2.52,723.36,404.76
233.02,1.01,2.50,733.14,403.25
233.22,1.02,2.52,742.91,402.93
233.42,1.01,2.50,742.91,401.39
233.62,1.02,2.51,703.81,404.01
233.82,1.02,2.51,684.26,404.01
234.02,1.02,2.51,684.26,404.01
234.22,1.01,2.51,664.71,400.32
234.42,1.02,2.51,713.59,404.01
234.62,1.01,2.50,684.26,403.25
234.82,1.01,2.50,723.36,403.25
235.02,1.02,2.52,742.91,402.93
235.22,1.01,2.51,782.01,402.17
235.42,1.02,2.51,713.59,404.01
235.62,1.02,2.50,664.71,405.09
235.82,1.02,2.52,694.04,402.93
236.02,1.01,2.51,723.36,400.32
236.22,1.02,2.51,723.36,404.01
236.42,1.01,2.50,733.14,403.25
236.62,1.02,2.51,733.14,404.01
236.82,1.02,2.51,723.36,404.01
237.02,1.01,2.51,762.46,402.17
237.22,1.02,2.51,782.01,404.01
237.42,1.02,2.51,713.59,404.01
237.62,1.02,2.51,723.36,404.01
237.82,1.01,2.50,713.59,403.25
238.02,1.01,2.51,723.36,402.17
238.22,1.01,2.51,733.14,402.17
238.42,1.02,2.51,723.36,404.01
238.62,1.01,2.50,742.91,401.39
238.82,1.02,2.51,782.01,404.01
239.02,1.02,2.50,782.01,405.09
239.22,1.02,2.51,762.46,404.01
239.42,1.01,2.50,723.36,403.25
239.62,1.01,2.51,752.69,402.17
239.82,1.02,2.51,723.36,404.01
240.02,1.02,2.52,723.36,402.93
240.22,1.02,2.51,742.91,404.01
240.42,1.01,2.51,733.14,402.17
240.62,1.02,2.51,742.91,404.01
240.82,1.01,2.51,723.36,402.17
241.02,1.01,2.51,742.91,402.17
241.22,1.02,2.50,762.46,405.09
241.42,1.01,2.52,684.26,401.10
241.62,1.01,2.52,674.49,401.10
241.82,1.02,2.51,684.26,404.01
242.02,1.01,2.50,684.26,403.25
242.22,1.01,2.51,694.04,402.17
242.42,1.02,2.50,674.49,405.09
242.62,1.01,2.51,674.49,402.17
242.82,1.03,2.51,664.71,405.84
243.02,1.01,2.50,694.04,403.25
243.22,1.02,2.51,703.81,404.01
243.42,1.02,2.51,723.36,404.01
243.62,1.01,2.52,752.69,399.25
243.82,1.01,2.51,733.14,400.32
244.02,1.02,2.52,723.36,402.93
244.22,1.01,2.50,684.26,401.39
244.42,1.02,2.51,723.36,404.01
244.62,1.01,2.48,713.59,402.48
244.82,1.02,2.51,723.36,404.01
245.02,1.01,2.51,703.81,402.17
245.22,1.02,2.51,742.91,404.01
245.42,1.01,2.51,742.91,402.17
245.62,1.02,2.51,723.36,404.01
245.82,1.02,2.51,733.14,404.01
246.02,1.01,2.51,742.91,402.17
246.22,1.02,2.52,762.46,402.93
246.42,1.01,2.50,733.14,403.25
246.62,1.02,2.51,762.46,404.01
246.82,1.01,2.50,772.24,401.39
247.02,1.02,2.52,733.14,402.93
247.22,1.02,2.50,733.14,405.09
247.42,1.02,2.51,645.16,404.01
247.62,1.01,2.52,645.16,399.25
247.82,1.01,2.51,664.71,402.17
248.02,1.01,2.50,713.59,401.39
248.22,1.02,2.51,752.69,404.01
248.42,1.01,2.50,742.91,401.39
248.62,1.01,2.51,772.24,402.17
248.82,1.02,2.51,762.46,404.01
249.02,1.02,2.51,752.69,404.01
249.22,1.01,2.51,694.04,400.32
249.42,1.01,2.50,742.91,403.25
249.62,1.02,2.51,723.36,404.01
249.82,1.01,2.52,723.36,401.10
250.02,1.02,2.52,733.14,402.93
250.22,1.02,2.50,742.91,405.09
250.42,1.02,2.52,772.24,402.93
250.62,1.01,2.50,742.91,401.39
250.82,1.01,2.51,742.91,402.17
251.02,1.02,2.50,762.46,405.09
251.22,1.02,2.51,762.46,404.01
251.42,1.01,2.52,703.81,401.10
251.62,1.02,2.52,733.14,402.93
251.82,1.01,2.50,752.69,403.25
252.02,1.02,2.52,772.24,402.93
252.22,1.01,2.51,801.56,402.17
252.42,1.02,2.51,821.11,404.01
252.62,1.02,2.51,801.56,404.01
252.82,1.02,2.50,752.69,405.09
253.02,1.01,2.52,713.59,401.10
253.22,1.01,2.51,742.91,402.17
253.42,1.02,2.52,782.01,402.93
253.62,1.01,2.50,811.34,403.25
253.82,1.01,2.52,821.11,401.10
254.02,1.01,2.51,801.56,402.17
254.22,1.03,2.52,733.14,404.76
254.42,1.01,2.50,723.36,401.39
254.62,1.01,2.52,684.26,401.10
254.82,1.02,2.50,684.26,405.09
255.02,1.02,2.51,703.81,404.01
255.22,1.01,2.51,723.36,400.32
255.42,1.02,2.52,733.14,402.93
255.62,1.01,2.51,723.36,400.32
255.82,1.01,2.51,772.24,402.17
256.02,1.02,2.52,830.89,402.93
256.22,1.01,2.51,840.66,402.17
256.42,1.02,2.51,821.11,404.01
256.62,1.01,2.50,782.01,403.25
256.82,1.02,2.51,752.69,404.01
257.02,1.02,2.50,723.36,405.09
257.22,1.03,2.51,782.01,405.84
257.42,1.01,2.52,791.79,401.10
257.62,1.02,2.51,742.91,404.01
257.82,1.01,2.48,752.69,402.48
258.02,1.02,2.51,752.69,404.01
258.22,1.01,2.50,782.01,403.25
258.42,1.01,2.51,762.46,402.17
258.62,1.01,2.51,723.36,402.17
258.82,1.02,2.51,694.04,404.01
259.02,1.02,2.51,684.26,404.01
259.22,1.02,2.51,674.49,404.01
259.42,1.02,2.51,684.26,404.01
259.62,1.01,2.50,684.26,401.39
259.82,1.03,2.51,703.81,405.84
