Repository: litresperminute/IMPACT-Lab-Thermal-Draw-Tower-Controller

# Generated with much help from ChatGPT because my coding is not so great :'>

# 📈 Thesis Experiment Logger

This tool logs serial data from an Arduino and saves it into a structured `.csv` file with matching experiment metadata in `.json` format. It is designed for high-quality, reproducible data collection for thesis or research work.

---

### 3. 📁 Output Files

For each experiment, the following will be created in your working directory:

- `experiment_id.csv` — raw serial data with headers
- `experiment_id_metadata.json` — metadata (material, operator, diameter, notes, etc.)

Example:
```
draw_test_007.csv
draw_test_007_metadata.json
```

---

File: Thermal Draw Trials/ThesisExperiments/experiment_logs/PETG_cyl20.0_clear_DR50.0_003.csv
# material: PETG,,,,
# geometry: cyl,,,,
# preform_diameter: 20.0,,,,
# material_color: clear,,,,
# temperature_C: 160.0,,,,
# drawdown_ratio: 50.0,,,,
# trial_number: 003,,,,
# operator: Kevin Liu,,,,
# start_time: 2025-06-12 12:59:04,,,,
# notes: Comparison of rectilinear preform to underextruded AM preform; this one's rectilinear; 4 mm in 10 m out,,,,
Time(s),Feed(mm/min),Wind(m/min),Diameter(um),Predicted_diameter(um)
1.22,4.01,9.99,322.58,400.93
1.42,4.01,9.97,332.36,401.2
1.62,4,9.97,312.81,400.73
1.82,4.01,9.99,342.13,400.93
2.02,4.01,9.99,361.68,400.93
2.22,4.01,9.99,391.01,400.93
2.42,4,9.99,342.13,400.46
2.62,4.01,9.97,332.36,401.2
2.82,4,9.99,342.13,400.46
3.02,4.01,9.97,322.58,401.2
3.22,4.01,9.97,322.58,401.2
3.42,4.01,9.99,332.36,400.93
3.62,4.01,9.97,332.36,401.2
3.82,4.01,9.99,273.7,400.93
4.02,4.01,9.99,322.58,400.93
4.22,4.01,9.99,303.03,400.93
4.42,4.01,9.97,322.58,401.2
4.62,4.01,9.97,312.81,401.2
4.82,4.01,9.97,312.81,401.2
5.02,4.01,9.99,332.36,400.93
5.22,4.01,9.99,351.91,400.93
5.42,4.01,9.97,312.81,401.2
5.62,4.01,9.99,351.91,400.93
5.82,4.01,9.99,312.81,400.93
6.02,4,9.97,322.58,400.73
6.22,4,9.97,322.58,400.73
6.42,4.01,9.97,322.58,401.2
6.62,4.01,9.99,322.58,400.93
6.82,4.01,9.97,332.36,401.2
7.02,4.01,9.97,351.91,401.2
7.22,4.01,9.99,361.68,400.93
7.42,4.01,9.99,351.91,400.93
7.62,4,9.97,342.13,400.73
7.82,4,9.97,342.13,400.73
8.02,4.01,9.97,342.13,401.2
8.22,4,9.99,332.36,400.46
8.42,4.01,9.97,322.58,401.2
8.62,4,10,342.13,400.2
8.82,4.01,9.99,342.13,400.93
9.02,4.01,9.99,312.81,400.93
9.22,4,9.97,312.81,400.73
9.42,4,9.97,312.81,400.73
9.62,4.01,9.99,332.36,400.93
9.82,4,9.99,322.58,400.46
10.02,4.01,9.97,303.03,401.2
10.22,4.01,9.99,303.03,400.93
10.42,4.01,9.99,293.26,400.93
10.62,4,9.97,283.48,400.73
10.82,4,9.97,293.26,400.73
11.02,4.01,9.99,293.26,400.93
11.22,4,9.99,342.13,400.46
11.42,4,9.96,342.13,401
11.62,4.01,9.97,332.36,401.2
11.82,4.01,9.97,312.81,401.2
12.02,4.01,9.99,293.26,400.93
12.22,4,9.99,312.81,400.46
12.42,4.01,9.99,312.81,400.93
12.62,4,9.97,312.81,400.73
12.82,4.01,9.99,322.58,400.93
13.02,4.01,9.97,322.58,401.2
13.22,4.01,9.97,322.58,401.2
13.42,4,9.97,342.13,400.73
13.62,4.01,9.99,342.13,400.93
13.82,4.01,9.97,322.58,401.2
14.02,4.01,9.97,273.7,401.2
14.22,4.01,9.97,273.7,401.2
14.42,4.01,9.99,263.93,400.93
14.62,4.01,9.97,303.03,401.2
14.82,4.01,9.99,254.15,400.93
15.02,4.01,9.97,283.48,401.2
15.22,4.01,9.97,283.48,401.2
15.42,4.01,9.99,273.7,400.93
15.62,4.01,9.99,273.7,400.93
15.82,4.01,9.99,303.03,400.93
16.02,4,9.99,312.81,400.46
16.22,4.01,9.99,322.58,400.93
16.42,4,9.97,322.58,400.73
16.62,4,9.97,351.91,400.73
16.82,4.01,9.99,332.36,400.93
17.02,4.01,9.99,342.13,400.93
17.22,4,9.97,332.36,400.73
17.42,4,9.97,322.58,400.73
17.62,4.01,9.99,322.58,400.93
17.82,4.01,9.97,332.36,401.2
18.02,4,9.99,342.13,400.46
18.22,4.01,9.97,381.23,401.2
18.42,4.01,9.96,400.78,401.47
18.62,4.01,9.97,371.46,401.2
18.82,4.01,9.97,371.46,401.2
19.02,4.01,9.99,351.91,400.93
19.22,4.01,9.99,332.36,400.93
19.42,4.01,9.99,312.81,400.93
19.62,4.01,9.99,312.81,400.93
19.82,4.01,9.99,303.03,400.93
20.02,4.01,9.97,293.26,401.2
20.22,4.01,9.99,263.93,400.93
20.42,4,9.97,263.93,400.73
20.62,4.01,9.97,273.7,401.2
20.82,4,9.99,283.48,400.46
21.02,4,9.97,254.15,400.73
21.22,4,9.99,283.48,400.46
21.42,4.01,9.99,263.93,400.93
21.62,4.01,9.97,263.93,401.2
21.82,4.01,9.97,273.7,401.2
22.02,4.01,9.97,303.03,401.2
22.22,4.01,10,322.58,400.66
22.42,4,9.97,332.36,400.73
22.62,4.01,9.97,351.91,401.2
22.82,4.01,9.97,361.68,401.2
23.02,4,9.99,342.13,400.46
23.22,4.01,9.97,351.91,401.2
23.42,4.01,9.97,342.13,401.2
23.62,4,9.99,351.91,400.46
23.82,4,9.99,332.36,400.46
24.02,4.01,9.99,332.36,400.93
24.22,4,9.99,322.58,400.46
24.42,4.01,9.99,342.13,400.93
24.62,4,9.97,312.81,400.73
24.82,4.01,9.99,322.58,400.93
25.02,4.01,9.99,342.13,400.93
25.22,4.01,9.99,342.13,400.93
25.42,4.01,9.97,371.46,401.2
25.62,4.01,9.99,342.13,400.93
25.82,4.01,9.97,332.36,401.2
26.02,4.01,9.99,322.58,400.93
26.22,4.01,9.97,322.58,401.2
26.42,4.01,9.97,303.03,401.2
26.62,4.01,9.97,303.03,401.2
26.82,4.01,9.99,293.26,400.93
27.02,4.01,9.99,303.03,400.93
27.22,4.01,9.99,312.81,400.93
27.42,4.01,9.99,332.36,400.93
27.62,4.01,9.99,342.13,400.93
27.82,4.01,9.99,381.23,400.93
28.02,4,9.97,381.23,400.73
28.22,4.01,9.99,420.33,400.93
28.42,4,9.99,449.66,400.46
28.62,4.01,9.97,478.98,401.2
28.82,4.01,9.99,430.11,400.93
29.02,4.01,9.99,449.66,400.93
29.22,4.01,9.97,449.66,401.2
29.42,4.01,9.99,449.66,400.93
29.62,4,9.97,449.66,400.73
29.82,4.01,9.99,498.53,400.93
30.02,4,9.97,469.21,400.73
30.22,4.01,9.97,459.43,401.2
30.42,4.01,9.99,449.66,400.93
30.62,4,9.99,488.76,400.46
30.82,4,9.99,469.21,400.46
31.02,4.01,9.99,430.11,400.93
31.22,4.01,9.99,361.68,400.93
31.42,4,9.97,351.91,400.73
31.62,4,9.97,381.23,400.73
31.82,4,10,351.91,400.2
32.02,4.01,9.99,351.91,400.93
32.22,4.01,9.99,322.58,400.93
32.42,4.01,9.97,342.13,401.2
32.62,4.01,9.99,381.23,400.93
32.82,4.01,9.99,381.23,400.93
33.02,4,9.97,400.78,400.73
33.22,4.01,9.99,410.56,400.93
33.42,4.01,9.99,410.56,400.93
33.62,4.01,9.99,391.01,400.93
33.82,4,9.99,371.46,400.46
34.02,4.01,9.97,410.56,401.2
34.22,4,9.99,449.66,400.46
34.42,4.01,9.97,410.56,401.2
34.62,4.01,9.97,410.56,401.2
34.82,4.01,9.99,439.88,400.93
35.02,4.01,9.99,430.11,400.93
35.22,4,9.99,459.43,400.46
35.42,4,9.99,449.66,400.46
35.62,4.01,9.99,459.43,400.93
35.82,4,9.99,449.66,400.46
36.02,4.01,9.97,459.43,401.2
36.22,4,9.97,449.66,400.73
36.42,4.01,9.97,430.11,401.2
36.62,4.01,9.97,420.33,401.2
36.82,4.01,9.99,420.33,400.93
37.02,4.01,9.97,410.56,401.2
37.22,4.01,9.97,410.56,401.2
37.42,4.01,9.97,459.43,401.2
37.62,4.01,9.99,449.66,400.93
37.82,4.01,9.97,449.66,401.2
38.02,4.01,9.97,391.01,401.2
38.22,4.01,9.97,391.01,401.2
38.42,4.01,9.99,371.46,400.93
38.62,4.01,9.99,391.01,400.93
38.82,4.01,9.99,371.46,400.93
39.02,4,9.97,410.56,400.73
39.22,4.01,9.97,381.23,401.2
39.42,4.01,9.96,361.68,401.47
39.62,4.01,9.99,371.46,400.93
39.82,4.01,9.97,381.23,401.2
40.02,4.01,9.99,351.91,400.93
40.22,4.01,9.97,332.36,401.2
40.42,4.01,9.99,283.48,400.93
40.62,4,9.97,283.48,400.73
40.82,4.01,9.99,283.48,400.93
41.02,4.01,9.99,303.03,400.93
41.22,4.01,9.95,312.81,401.74
41.42,4,9.99,351.91,400.46
41.62,4.01,9.99,361.68,400.93
41.82,4.01,9.99,371.46,400.93
42.02,4,9.99,361.68,400.46
42.22,4.01,9.97,381.23,401.2
42.42,4.01,9.99,400.78,400.93
42.62,4.01,9.99,439.88,400.93
42.82,4,9.99,410.56,400.46
43.02,4,9.97,410.56,400.73
43.22,4.01,9.99,439.88,400.93
43.42,4.01,9.97,488.76,401.2
43.62,4,9.99,459.43,400.46
43.82,4,9.97,449.66,400.73
44.02,4.01,9.97,430.11,401.2
44.22,4.01,9.97,459.43,401.2
44.42,4.01,9.99,439.88,400.93
44.62,4.01,9.99,430.11,400.93
44.82,4,9.99,351.91,400.46
45.02,4.01,9.97,371.46,401.2
45.22,4.01,9.97,400.78,401.2
45.42,4.01,9.99,381.23,400.93
45.62,4,9.99,391.01,400.46
45.82,4,9.99,410.56,400.46
46.02,4.01,9.97,449.66,401.2
46.22,4.01,9.99,420.33,400.93
46.42,4.01,9.97,400.78,401.2
46.62,4,9.97,371.46,400.73
46.82,4.01,9.99,381.23,400.93
47.02,4.01,9.99,351.91,400.93
47.22,4.01,9.97,371.46,401.2
47.42,4,9.99,371.46,400.46
47.62,4.01,9.97,391.01,401.2
47.82,4,9.97,420.33,400.73
48.02,4.01,9.99,459.43,400.93
48.22,4,9.99,508.31,400.46
48.42,4.01,9.99,518.08,400.93
48.62,4,9.99,498.53,400.46
48.82,4.01,9.97,449.66,401.2
49.02,4.01,9.97,420.33,401.2
49.22,4.01,9.99,420.33,400.93
49.42,4.01,9.97,430.11,401.2
49.62,4.01,9.99,381.23,400.93
49.82,4.01,9.97,381.23,401.2
50.02,4.01,9.99,381.23,400.93
50.22,4,9.97,371.46,400.73
50.42,4.01,9.97,391.01,401.2
50.62,4.01,9.99,400.78,400.93
50.82,4,9.99,381.23,400.46
51.02,4.01,9.97,371.46,401.2
51.22,4.01,9.99,351.91,400.93
51.42,4.01,9.97,342.13,401.2
51.62,4.01,9.99,332.36,400.93
51.82,4.01,9.99,351.91,400.93
52.02,4.01,9.99,351.91,400.93
52.22,4.01,9.99,391.01,400.93
52.42,4,9.99,361.68,400.46
52.62,4.01,9.99,361.68,400.93
52.82,4,9.99,322.58,400.46
53.02,4.01,9.99,312.81,400.93
53.22,4.01,9.99,312.81,400.93
53.42,4.01,9.97,332.36,401.2
53.62,4,9.99,303.03,400.46
53.82,4,9.97,322.58,400.73
54.02,4,9.99,342.13,400.46
54.22,4.01,9.99,361.68,400.93
54.42,4.01,9.97,371.46,401.2
54.62,4.01,9.99,351.91,400.93
54.82,4.01,9.99,381.23,400.93
55.02,4.01,9.97,371.46,401.2
55.22,4.01,9.97,391.01,401.2
55.42,4.01,9.99,381.23,400.93
55.62,4.01,9.97,391.01,401.2
55.82,4.01,9.99,381.23,400.93
56.02,4.01,9.99,381.23,400.93
56.22,4.01,9.99,410.56,400.93
56.42,4.01,9.99,508.31,400.93
56.62,4.01,9.97,508.31,401.2
56.82,4.01,9.97,537.63,401.2
57.02,4.01,9.99,566.96,400.93
57.22,4.01,9.97,557.18,401.2
57.42,4.01,9.99,478.98,400.93
57.62,4.01,9.97,449.66,401.2
57.82,4.01,9.99,400.78,400.93
58.02,4.01,9.97,381.23,401.2
58.22,4,9.97,381.23,400.73
58.42,4.01,9.97,371.46,401.2
58.62,4,9.99,351.91,400.46
58.82,4.01,9.99,351.91,400.93
59.02,4,9.99,332.36,400.46
59.22,4.01,9.99,312.81,400.93
59.42,4,9.99,312.81,400.46
59.62,4.01,9.97,303.03,401.2
59.82,4,9.99,303.03,400.46
60.02,4,9.99,322.58,400.46
60.22,4.01,9.97,322.58,401.2
60.42,4,9.99,332.36,400.46
60.62,4.01,9.97,332.36,401.2
60.82,4,9.97,351.91,400.73
61.02,4.01,9.97,361.68,401.2
61.22,4,9.99,371.46,400.46
61.42,4.01,9.99,391.01,400.93
61.62,4,9.99,391.01,400.46
61.82,4.01,9.97,400.78,401.2
62.02,4,9.99,381.23,400.46
62.22,4.01,9.97,400.78,401.2
62.42,4.01,9.97,400.78,401.2
62.62,4.01,9.99,371.46,400.93
62.82,4.01,9.99,381.23,400.93
63.02,4.01,9.99,361.68,400.93
63.22,4.01,9.97,400.78,401.2
63.42,4.01,9.99,371.46,400.93
63.62,4.01,9.97,400.78,401.2
63.82,4.01,9.99,371.46,400.93
64.02,4.01,9.99,391.01,400.93
64.22,4.01,9.99,361.68,400.93
64.42,4.01,9.97,351.91,401.2
64.62,4,9.99,332.36,400.46
64.82,4.01,9.99,312.81,400.93
65.02,4,9.99,322.58,400.46
65.22,4.01,9.99,322.58,400.93
65.42,4,10,312.81,400.2
65.62,4,9.97,303.03,400.73
65.82,4,9.97,312.81,400.73
66.02,4.01,9.99,303.03,400.93
66.22,4.01,10,322.58,400.66
66.42,4.01,9.99,312.81,400.93
66.62,4.01,9.97,332.36,401.2
66.82,4.01,9.99,293.26,400.93
67.02,4,9.99,293.26,400.46
67.22,4.01,9.99,312.81,400.93
67.42,4.01,9.97,332.36,401.2
67.62,4.01,9.99,312.81,400.93
67.82,4.01,9.97,332.36,401.2
68.02,4,9.99,332.36,400.46
68.22,4.01,9.99,332.36,400.93
68.42,4,9.99,361.68,400.46
68.62,4.01,9.97,342.13,401.2
68.82,4.01,9.99,351.91,400.93
69.02,4.01,9.97,371.46,401.2
69.22,4.01,9.99,342.13,400.93
69.42,4.01,9.99,351.91,400.93
69.62,4,9.96,361.68,401
69.82,4.01,9.97,391.01,401.2
70.02,4.01,9.97,430.11,401.2
70.22,4.01,9.97,410.56,401.2
70.42,4,10,361.68,400.2
70.62,4,9.99,361.68,400.46
70.82,4.01,9.99,351.91,400.93
71.02,4.01,9.99,361.68,400.93
71.22,4.01,9.99,371.46,400.93
71.42,4.01,9.97,400.78,401.2
71.62,4,9.99,420.33,400.46
71.82,4.01,9.97,439.88,401.2
72.02,4,9.99,400.78,400.46
72.22,4.01,9.99,420.33,400.93
72.42,4.01,9.99,439.88,400.93
72.62,4.01,9.99,420.33,400.93
72.82,4.01,9.97,430.11,401.2
73.02,4,9.99,400.78,400.46
73.22,4.01,9.99,371.46,400.93
73.42,4.01,9.97,342.13,401.2
73.62,4.01,9.96,361.68,401.47
73.82,4.01,9.99,351.91,400.93
74.02,4.01,9.97,361.68,401.2
74.22,4,9.96,351.91,401
74.42,4.01,9.99,342.13,400.93
74.62,4.01,9.99,332.36,400.93
74.82,4.01,9.99,342.13,400.93
75.02,4,9.99,322.58,400.46
75.22,4.01,9.99,332.36,400.93
75.42,4.01,9.99,332.36,400.93
75.62,4.01,9.99,312.81,400.93
75.82,4.01,9.97,351.91,401.2
76.02,4,9.99,342.13,400.46
76.22,4.01,9.97,332.36,401.2
76.42,4,9.99,342.13,400.46
76.62,4.01,9.99,351.91,400.93
76.82,4.01,9.99,351.91,400.93
77.02,4.01,9.97,361.68,401.2
77.22,4.01,9.99,361.68,400.93
77.42,4.01,9.99,361.68,400.93
77.62,4.01,9.97,371.46,401.2
77.82,4.01,9.97,391.01,401.2
78.02,4.01,9.97,351.91,401.2
78.22,4,9.99,342.13,400.46
78.42,4.01,9.99,312.81,400.93
78.62,4.01,9.99,332.36,400.93
78.82,4.01,9.97,361.68,401.2
79.02,4.01,9.99,371.46,400.93
79.22,4.01,9.97,400.78,401.2
79.42,4.01,9.99,400.78,400.93
79.62,4.01,9.99,391.01,400.93
79.82,4.01,9.99,400.78,400.93
80.02,4.01,9.97,391.01,401.2
80.22,4.01,9.99,381.23,400.93
80.42,4.01,9.97,391.01,401.2
80.62,4,9.99,391.01,400.46
80.82,4.01,9.99,371.46,400.93
81.02,4.01,9.97,391.01,401.2
81.22,4.01,9.99,420.33,400.93
81.42,4.01,9.99,449.66,400.93
81.62,4.01,9.97,469.21,401.2
81.82,4,9.99,478.98,400.46
82.02,4.01,9.97,478.98,401.2
82.22,4.01,9.97,469.21,401.2
82.42,4.01,9.99,430.11,400.93
82.62,4,9.97,410.56,400.73
82.82,4.01,9.97,381.23,401.2
83.02,4.01,10,371.46,400.66
83.22,4.01,9.99,361.68,400.93
83.42,4,9.99,351.91,400.46
83.62,4.01,9.99,351.91,400.93
83.82,4.01,9.99,351.91,400.93
84.02,4.01,9.99,361.68,400.93
84.22,4.01,9.99,381.23,400.93
84.42,4.01,9.99,381.23,400.93
84.62,4.01,9.97,400.78,401.2
84.82,4,9.99,391.01,400.46
85.02,4.01,9.97,400.78,401.2
85.22,4.01,10,391.01,400.66
85.42,4.01,9.99,381.23,400.93
85.62,4,9.99,371.46,400.46
85.82,4,9.99,371.46,400.46
86.02,4.01,9.99,391.01,400.93
86.22,4.01,9.99,391.01,400.93
86.42,4.01,9.97,400.78,401.2
86.62,4.01,9.97,400.78,401.2
86.82,4,9.99,361.68,400.46
87.02,4.01,9.97,371.46,401.2
87.22,4,9.99,351.91,400.46
87.42,4.01,9.97,381.23,401.2
87.62,4.01,9.97,391.01,401.2
87.82,4,9.97,391.01,400.73
88.02,4.01,9.99,381.23,400.93
88.22,4,9.99,400.78,400.46
88.42,4,9.99,371.46,400.46
88.62,4.01,9.97,361.68,401.2
88.82,4.01,9.99,332.36,400.93
89.02,4.01,9.99,332.36,400.93
89.22,4.01,9.99,303.03,400.93
89.42,4.01,9.99,312.81,400.93
89.62,4,9.99,312.81,400.46
89.82,4.01,9.99,322.58,400.93
90.02,4.01,9.99,371.46,400.93
90.22,4.01,9.99,371.46,400.93
90.42,4,9.99,342.13,400.46
90.62,4.01,9.99,361.68,400.93
90.82,4.01,9.99,342.13,400.93
91.02,4.01,9.99,322.58,400.93
91.22,4,9.99,332.36,400.46
91.42,4.01,9.99,371.46,400.93
91.62,4.01,9.99,391.01,400.93
91.82,4.01,9.99,381.23,400.93
92.02,4.01,9.99,371.46,400.93
92.22,4.01,9.99,361.68,400.93
92.42,4.01,9.97,391.01,401.2
92.62,4.01,10,420.33,400.66
92.82,4.01,9.97,430.11,401.2
93.02,4.01,9.99,420.33,400.93
93.22,4.01,9.99,391.01,400.93
93.42,4.01,9.99,351.91,400.93
93.62,4,9.97,322.58,400.73
93.82,4.01,9.99,312.81,400.93
94.02,4,9.99,293.26,400.46
94.22,4.01,9.99,303.03,400.93
94.42,4,9.99,332.36,400.46
94.62,4.01,9.99,342.13,400.93
94.82,4.01,9.97,332.36,401.2
95.02,4.01,9.96,342.13,401.47
95.22,4,9.99,342.13,400.46
95.42,4.01,9.99,381.23,400.93
95.62,4,9.99,381.23,400.46
95.82,4.01,9.97,381.23,401.2
96.02,4,9.99,342.13,400.46
96.22,4.01,9.97,361.68,401.2
96.42,4.01,9.97,371.46,401.2
96.62,4.01,9.99,361.68,400.93
96.82,4,9.97,351.91,400.73
97.02,4.01,9.99,351.91,400.93
97.22,4,9.99,351.91,400.46
97.42,4.01,9.99,351.91,400.93
97.62,4,9.99,351.91,400.46
97.82,4.01,9.99,410.56,400.93
98.02,4,9.97,430.11,400.73
98.22,4.01,9.99,410.56,400.93
98.42,4.01,9.97,371.46,401.2
98.62,4.01,9.99,361.68,400.93
98.82,4,9.99,342.13,400.46
99.02,4.01,9.99,361.68,400.93
99.22,4,9.97,361.68,400.73
99.42,4.01,9.97,381.23,401.2
99.62,4.01,9.97,381.23,401.2
99.82,4,9.99,371.46,400.46
100.02,4,9.97,381.23,400.73
100.22,4.01,9.99,381.23,400.93
100.42,4.01,9.97,371.46,401.2
100.62,4.01,9.99,371.46,400.93
100.82,4,9.97,391.01,400.73
101.02,4.01,9.99,371.46,400.93
101.22,4,9.97,351.91,400.73
101.42,4.01,9.97,381.23,401.2
101.62,4.01,9.97,391.01,401.2
101.82,4.01,9.97,381.23,401.2
102.02,4.01,9.99,342.13,400.93
102.22,4.01,9.99,322.58,400.93
102.42,4.01,9.97,351.91,401.2
102.62,4.01,9.99,351.91,400.93
102.82,4,9.99,342.13,400.46
103.02,4,9.97,332.36,400.73
103.22,4.01,9.99,351.91,400.93
103.42,4,9.99,342.13,400.46
103.62,4.01,9.99,361.68,400.93
103.82,4.01,9.99,351.91,400.93
104.02,4,9.99,351.91,400.46
104.22,4.01,9.99,391.01,400.93
104.42,4.01,9.99,391.01,400.93
104.62,4.01,9.99,371.46,400.93
104.82,4.01,9.97,381.23,401.2
105.02,4.01,10,381.23,400.66
105.22,4.01,9.97,351.91,401.2
105.42,4,9.99,342.13,400.46
105.62,4.01,9.99,371.46,400.93
105.82,4.01,9.99,371.46,400.93
106.02,4.01,9.99,371.46,400.93
106.22,4.01,9.97,400.78,401.2
106.42,4.01,9.99,400.78,400.93
106.62,4.01,9.97,410.56,401.2
106.82,4.01,9.99,391.01,400.93
107.02,4.01,9.99,400.78,400.93
107.22,4.01,9.97,410.56,401.2
107.42,4.01,9.97,381.23,401.2
107.62,4.01,9.99,342.13,400.93
107.82,4.01,9.99,361.68,400.93
108.02,4.01,9.99,361.68,400.93
108.22,4.01,9.97,391.01,401.2
108.42,4.01,9.97,342.13,401.2
108.62,4,9.97,391.01,400.73
108.82,4.01,9.99,391.01,400.93
109.02,4.01,9.99,391.01,400.93
109.22,4,9.99,381.23,400.46
109.42,4.01,9.99,371.46,400.93
109.62,4.01,9.99,371.46,400.93
109.82,4.01,9.97,400.78,401.2
110.02,4,10,391.01,400.2
110.22,4.01,9.99,420.33,400.93
110.42,4,9.99,391.01,400.46
110.62,4.01,9.97,391.01,401.2
110.82,4,9.99,381.23,400.46
111.02,4.01,9.99,400.78,400.93
111.22,4.01,9.99,400.78,400.93
111.42,4.01,9.99,410.56,400.93
111.62,4.01,9.97,410.56,401.2
111.82,4,9.99,371.46,400.46
112.02,4.01,9.99,351.91,400.93
112.22,4.01,9.97,361.68,401.2
112.42,4,9.97,332.36,400.73
112.62,4.01,9.99,351.91,400.93
112.82,4.01,9.97,361.68,401.2
113.02,4.01,9.97,332.36,401.2
113.22,4.01,9.97,371.46,401.2
113.42,4.01,9.99,400.78,400.93
113.62,4,9.97,400.78,400.73
113.82,4,9.99,361.68,400.46
114.02,4,9.99,391.01,400.46
114.22,4.01,9.99,361.68,400.93
114.42,4.01,9.99,361.68,400.93
114.62,4,9.99,361.68,400.46
114.82,4.01,9.97,361.68,401.2
115.02,4.01,9.99,381.23,400.93
115.22,4.01,9.99,361.68,400.93
115.42,4.01,9.99,371.46,400.93
115.62,4.01,9.99,361.68,400.93
115.82,4,9.99,361.68,400.46
116.02,4.01,9.97,381.23,401.2
116.22,4.01,9.99,371.46,400.93
116.42,4.01,9.99,361.68,400.93
116.62,4.01,9.99,381.23,400.93
116.82,4.01,9.99,381.23,400.93
117.02,4,9.99,361.68,400.46
117.22,4.01,9.96,361.68,401.47
117.42,4,9.99,342.13,400.46
117.62,4.01,9.99,342.13,400.93
117.82,4,9.97,312.81,400.73
118.02,4.01,9.96,332.36,401.47
118.22,4,9.99,293.26,400.46
118.42,4.01,9.97,322.58,401.2
118.62,4.01,9.97,303.03,401.2
118.82,4.01,9.99,303.03,400.93
119.02,4,9.99,303.03,400.46
119.22,4.01,9.99,283.48,400.93
119.42,4,9.97,273.7,400.73
119.62,4.01,9.99,283.48,400.93
119.82,4,9.97,263.93,400.73
120.02,4.01,9.99,283.48,400.93
120.22,4.01,9.99,303.03,400.93
120.42,4,9.99,303.03,400.46
120.62,4.01,9.97,303.03,401.2
120.82,4,9.99,303.03,400.46
121.02,4.01,9.97,293.26,401.2
121.22,4.01,9.99,293.26,400.93
121.42,4.01,9.97,303.03,401.2
121.62,4,9.99,312.81,400.46
121.82,4.01,9.97,312.81,401.2
122.02,4,9.99,332.36,400.46
122.22,4.01,9.97,332.36,401.2
122.42,4,9.99,332.36,400.46
122.62,4.01,9.99,322.58,400.93
122.82,4.01,9.99,322.58,400.93
123.02,4.01,9.97,332.36,401.2
123.22,4.01,9.97,303.03,401.2
123.42,4.01,9.99,322.58,400.93
123.62,4.01,10,303.03,400.66
123.82,4.01,9.97,312.81,401.2
124.02,4,9.99,303.03,400.46
124.22,4.01,9.99,303.03,400.93
124.42,4,9.99,322.58,400.46
124.62,4,9.99,322.58,400.46
124.82,4.01,9.97,332.36,401.2
125.02,4.01,9.99,351.91,400.93
125.22,4,9.97,361.68,400.73
125.42,4,9.97,391.01,400.73
125.62,4.01,9.99,400.78,400.93
125.82,4.01,9.99,391.01,400.93
126.02,4.01,9.97,410.56,401.2
126.22,4.01,9.99,371.46,400.93
126.42,4,9.99,351.91,400.46
126.62,4.01,9.99,361.68,400.93
126.82,4.01,9.97,361.68,401.2
127.02,4.01,9.97,332.36,401.2
127.22,4.01,9.99,332.36,400.93
127.42,4,9.99,312.81,400.46
127.62,4.01,9.99,322.58,400.93
127.82,4.01,9.99,312.81,400.93
128.02,4.01,9.97,312.81,401.2
128.22,4.01,10,312.81,400.66
128.42,4,9.99,303.03,400.46
128.62,4.01,9.99,303.03,400.93
128.82,4.01,9.99,303.03,400.93
129.02,4,9.99,293.26,400.46
129.22,4.01,9.97,332.36,401.2
129.42,4.01,9.99,312.81,400.93
129.62,4.01,9.99,312.81,400.93
129.82,4.01,9.99,303.03,400.93
130.02,4.01,9.97,293.26,401.2
130.22,4,9.99,312.81,400.46
130.42,4,9.99,312.81,400.46
130.62,4,9.99,312.81,400.46
130.82,4.01,9.99,312.81,400.93
131.02,4.01,9.99,303.03,400.93
131.22,4.01,9.97,303.03,401.2
131.42,4,9.99,303.03,400.46
131.62,4.01,9.97,303.03,401.2
131.82,4.01,9.97,303.03,401.2
132.02,4,9.97,312.81,400.73
132.22,4.01,9.97,332.36,401.2
132.42,4.01,9.99,322.58,400.93
132.62,4,9.99,312.81,400.46
132.82,4.01,9.97,351.91,401.2
133.02,4.01,9.99,351.91,400.93
133.22,4.01,9.99,332.36,400.93
133.42,4.01,9.99,312.81,400.93
133.62,4.01,9.99,332.36,400.93
133.82,4.01,9.97,312.81,401.2
134.02,4.01,9.97,332.36,401.2
134.22,4,9.99,322.58,400.46
134.42,4.01,9.99,342.13,400.93
134.62,4,9.99,322.58,400.46
134.82,4.01,9.97,361.68,401.2
135.02,4.01,9.99,332.36,400.93
135.22,4.01,9.99,351.91,400.93
135.42,4.01,9.97,391.01,401.2
135.62,4.01,9.99,459.43,400.93
135.82,4,9.99,391.01,400.46
136.02,4,9.97,381.23,400.73
136.22,4.01,9.99,332.36,400.93
136.42,4.01,9.99,332.36,400.93
136.62,4.01,10,322.58,400.66
136.82,4.01,9.99,351.91,400.93
137.02,4,9.99,361.68,400.46
137.22,4,9.99,361.68,400.46
137.42,4.01,9.97,371.46,401.2
137.62,4.01,9.99,371.46,400.93
137.82,4.01,9.99,361.68,400.93
138.02,4.01,9.99,361.68,400.93
138.22,4,9.97,361.68,400.73
138.42,4.01,9.99,391.01,400.93
138.62,4,9.99,361.68,400.46
138.82,4.01,9.99,342.13,400.93
139.02,4.01,9.99,342.13,400.93
139.22,4,9.99,332.36,400.46
139.42,4.01,9.99,342.13,400.93
139.62,4.01,9.99,351.91,400.93
139.82,4,10,371.46,400.2
140.02,4.01,9.99,371.46,400.93
140.22,4,9.99,342.13,400.46
140.42,4.01,9.97,371.46,401.2
140.62,4.01,9.99,361.68,400.93
140.82,4.01,9.99,361.68,400.93
141.02,4.01,9.97,351.91,401.2
141.22,4,9.99,381.23,400.46
141.42,4,9.97,361.68,400.73
141.62,4.01,9.99,371.46,400.93
141.82,4.01,9.97,371.46,401.2
142.02,4,9.97,381.23,400.73
142.22,4,9.99,351.91,400.46
142.42,4.01,9.99,351.91,400.93
142.62,4.01,9.97,351.91,401.2
142.82,4.01,9.99,361.68,400.93
143.02,4.01,9.97,351.91,401.2
143.22,4.01,9.99,351.91,400.93
143.42,4.01,9.99,371.46,400.93
143.62,4.01,9.97,361.68,401.2
143.82,4,9.97,351.91,400.73
144.02,4.01,9.99,381.23,400.93
144.22,4,9.99,381.23,400.46
144.42,4.01,9.97,371.46,401.2
144.62,4,9.99,361.68,400.46
144.82,4.01,9.99,361.68,400.93
145.02,4.01,9.99,361.68,400.93
145.22,4.01,9.99,361.68,400.93
145.42,4,9.97,361.68,400.73
145.62,4.01,9.99,391.01,400.93
145.82,4,9.97,351.91,400.73
146.02,4.01,9.97,361.68,401.2
146.22,4,9.99,332.36,400.46
146.42,4.01,9.99,361.68,400.93
146.62,4.01,9.97,332.36,401.2
146.82,4.01,9.99,312.81,400.93
147.02,4.01,9.97,312.81,401.2
147.22,4.01,9.99,332.36,400.93
147.42,4,9.99,332.36,400.46
147.62,4.01,9.97,342.13,401.2
147.82,4,9.97,312.81,400.73
148.02,4.01,9.99,332.36,400.93
148.22,4.01,9.97,332.36,401.2
148.42,4,9.99,371.46,400.46
148.62,4.01,9.99,371.46,400.93
148.82,4.01,9.99,391.01,400.93
149.02,4.01,9.99,391.01,400.93
149.22,4.01,9.99,391.01,400.93
149.42,4,9.97,391.01,400.73
149.62,4.01,9.99,420.33,400.93
149.82,4,9.99,420.33,400.46
150.02,4.01,9.99,391.01,400.93
150.22,4.01,9.97,391.01,401.2
150.42,4,9.99,391.01,400.46
150.62,4.01,9.97,381.23,401.2
150.82,4.01,9.99,391.01,400.93
151.02,4,9.97,400.78,400.73
151.22,4.01,9.97,410.56,401.2
151.42,4.01,9.99,410.56,400.93
151.62,4.01,9.97,391.01,401.2
151.82,4,9.99,381.23,400.46
152.02,4.01,9.99,381.23,400.93
152.22,4.01,9.97,381.23,401.2
152.42,4.01,9.99,381.23,400.93
152.62,4.01,9.99,391.01,400.93
152.82,4.01,9.99,381.23,400.93
153.02,4,9.99,371.46,400.46
153.22,4.01,10,361.68,400.66
153.42,4.01,9.97,351.91,401.2
153.62,4,9.99,342.13,400.46
153.82,4.01,9.99,322.58,400.93
154.02,4,9.99,361.68,400.46
154.22,4.01,9.97,351.91,401.2
154.42,4.01,9.99,332.36,400.93
154.62,4,9.97,361.68,400.73
154.82,4,9.99,351.91,400.46
155.02,4.01,9.99,351.91,400.93
155.22,4,9.99,351.91,400.46
155.42,4.01,9.97,351.91,401.2
155.62,4.01,9.99,342.13,400.93
155.82,4,9.97,361.68,400.73
156.02,4,9.97,351.91,400.73
156.22,4,9.97,381.23,400.73
156.42,4.01,9.97,400.78,401.2
156.62,4,9.99,400.78,400.46
156.82,4.01,9.99,430.11,400.93
157.02,4.01,9.99,420.33,400.93
157.22,4.01,9.97,381.23,401.2
157.42,4,9.97,391.01,400.73
157.62,4.01,9.99,400.78,400.93
157.82,4.01,9.99,381.23,400.93
158.02,4.01,9.99,391.01,400.93
158.22,4,9.99,400.78,400.46
158.42,4.01,9.99,469.21,400.93
158.62,4.01,9.97,439.88,401.2
158.82,4.01,9.99,410.56,400.93
159.02,4,9.99,410.56,400.46
159.22,4.01,9.99,420.33,400.93
159.42,4.01,9.97,410.56,401.2
159.62,4.01,9.99,371.46,400.93
159.82,4.01,9.99,430.11,400.93
160.02,4,9.99,439.88,400.46
160.22,4.01,9.97,459.43,401.2
160.42,4.01,9.97,439.88,401.2
160.62,4.01,9.99,449.66,400.93
160.82,4,9.99,488.76,400.46
161.02,4.01,9.97,488.76,401.2
161.22,4.01,9.99,439.88,400.93
161.42,4,9.97,430.11,400.73
161.62,4,9.99,410.56,400.46
161.82,4.01,9.97,400.78,401.2
162.02,4.01,9.97,420.33,401.2
162.22,4.01,9.99,430.11,400.93
162.42,4,9.99,439.88,400.46
162.62,4.01,9.97,459.43,401.2
162.82,4,9.99,400.78,400.46
163.02,4.01,10,400.78,400.66
163.22,4.01,9.97,400.78,401.2
163.42,4.01,9.97,420.33,401.2
163.62,4,9.97,439.88,400.73
163.82,4.01,9.99,459.43,400.93
164.02,4,9.99,449.66,400.46
164.22,4,9.99,469.21,400.46
164.42,4.01,9.99,449.66,400.93
164.62,4.01,9.99,449.66,400.93
164.82,4.01,9.99,469.21,400.93
165.02,4.01,9.99,430.11,400.93
165.22,4,9.99,430.11,400.46
165.42,4.01,9.99,439.88,400.93
165.62,4,9.97,430.11,400.73
165.82,4,9.97,430.11,400.73
166.02,4,9.97,439.88,400.73
166.22,4,9.99,439.88,400.46
166.42,4.01,9.97,459.43,401.2
166.62,4,9.99,469.21,400.46
166.82,4.01,9.99,498.53,400.93
167.02,4,9.99,488.76,400.46
167.22,4.01,9.99,459.43,400.93
167.42,4,9.97,410.56,400.73
167.62,4.01,9.99,449.66,400.93
167.82,4.01,9.97,439.88,401.2
168.02,4.01,9.97,439.88,401.2
168.22,4.01,9.99,449.66,400.93
168.42,4,9.99,410.56,400.46
168.62,4.01,9.97,439.88,401.2
168.82,4.01,9.97,410.56,401.2
169.02,4.01,9.99,410.56,400.93
169.22,4.01,9.99,391.01,400.93
169.42,4.01,9.99,410.56,400.93
169.62,4.01,9.99,439.88,400.93
169.82,4,9.99,488.76,400.46
170.02,4.01,9.99,537.63,400.93
170.22,4.01,9.99,557.18,400.93
170.42,4.01,9.99,527.86,400.93
170.62,4.01,9.99,478.98,400.93
170.82,4.01,9.99,439.88,400.93
171.02,4.01,9.99,430.11,400.93
171.22,4.01,9.97,430.11,401.2
171.42,4.01,9.99,459.43,400.93
171.62,4.01,9.99,449.66,400.93
171.82,4.01,9.99,439.88,400.93
172.02,4.01,9.97,410.56,401.2
172.22,4,9.99,420.33,400.46
172.42,4,9.99,420.33,400.46
172.62,4,9.99,430.11,400.46
172.82,4.01,9.99,469.21,400.93
173.02,4,9.97,498.53,400.73
173.22,4.01,9.99,518.08,400.93
173.42,4,9.99,469.21,400.46
173.62,4.01,9.97,459.43,401.2
173.82,4.01,9.99,478.98,400.93
174.02,4.01,9.97,527.86,401.2
174.22,4.01,9.97,537.63,401.2
174.42,4.01,9.99,527.86,400.93
174.62,4.01,9.97,498.53,401.2
174.82,4.01,9.97,478.98,401.2
175.02,4,9.99,449.66,400.46
175.22,4.01,9.97,449.66,401.2
175.42,4.01,9.97,439.88,401.2
175.62,4.01,9.99,459.43,400.93
175.82,4.01,9.99,459.43,400.93
176.02,4.01,9.97,459.43,401.2
176.22,4,9.99,478.98,400.46
176.42,4.01,9.99,576.74,400.93
176.62,4.01,9.97,586.51,401.2
176.82,4,9.97,557.18,400.73
177.02,4.01,9.97,508.31,401.2
177.22,4.01,9.99,498.53,400.93
177.42,4.01,9.99,518.08,400.93
177.62,4.01,9.99,498.53,400.93
177.82,4.01,9.97,527.86,401.2
178.02,4.01,9.99,498.53,400.93
178.22,4.01,9.99,508.31,400.93
178.42,4.01,9.99,508.31,400.93
178.62,4,9.97,518.08,400.73
178.82,4.01,9.99,557.18,400.93
179.02,4.01,9.99,537.63,400.93
179.22,4.01,9.97,537.63,401.2
179.42,4.01,9.97,566.96,401.2
179.62,4.01,9.99,596.29,400.93
179.82,4.01,9.96,537.63,401.47
180.02,4.01,9.99,498.53,400.93
180.22,4,9.97,498.53,400.73
180.42,4,9.99,508.31,400.46
180.62,4.01,9.97,518.08,401.2
180.82,4.01,9.99,527.86,400.93
181.02,4.01,9.99,518.08,400.93
181.22,4.01,9.99,498.53,400.93
181.42,4,9.97,488.76,400.73
181.62,4.01,9.99,459.43,400.93
181.82,4,9.97,459.43,400.73
182.02,4.01,9.99,459.43,400.93
182.22,4,9.97,430.11,400.73
182.42,4.01,9.97,430.11,401.2
182.62,4.01,9.99,410.56,400.93
182.82,4,9.99,400.78,400.46
183.02,4,9.99,400.78,400.46
183.22,4.01,9.99,391.01,400.93
183.42,4.01,9.99,391.01,400.93
183.62,4,9.99,371.46,400.46
183.82,4,9.99,381.23,400.46
184.02,4.01,9.97,381.23,401.2
184.22,4,9.97,371.46,400.73
184.42,4.01,9.99,391.01,400.93
184.62,4,9.99,410.56,400.46
184.82,4.01,9.99,420.33,400.93
185.02,4,9.97,430.11,400.73
185.22,4.01,9.97,439.88,401.2
185.42,4.01,9.97,439.88,401.2
185.62,4.02,9.97,400.78,401.66
185.82,4,9.97,391.01,400.73
186.02,4.01,9.99,459.43,400.93
186.22,4,9.99,469.21,400.46
186.42,4.01,9.99,459.43,400.93
186.62,4.01,9.99,439.88,400.93
186.82,4.01,9.97,430.11,401.2
187.02,4,9.99,420.33,400.46
187.22,4.01,9.97,439.88,401.2
187.42,4.01,9.99,430.11,400.93
187.62,4,9.99,439.88,400.46
187.82,4.01,9.99,410.56,400.93
188.02,4.01,9.99,420.33,400.93
188.22,4,9.99,391.01,400.46
188.42,4.01,9.97,391.01,401.2
188.62,4,10,381.23,400.2
188.82,4.01,9.99,381.23,400.93
189.02,4,9.99,371.46,400.46
189.22,4,9.99,361.68,400.46
189.42,4,9.97,371.46,400.73
189.62,4.01,9.97,371.46,401.2
189.82,4.01,9.99,361.68,400.93
190.02,4.01,9.99,351.91,400.93
190.22,4,9.99,361.68,400.46

File: Thermal Draw Trials/ThesisExperiments/experiment_logs/PETG_cyl20.0_clear_DR50.0_004.csv
# material: PETG,,,,
# geometry: cyl,,,,
# preform_diameter: 20.0,,,,
# material_color: clear,,,,
# temperature_C: 160.0,,,,
# drawdown_ratio: 50.0,,,,
# trial_number: 004,,,,
# operator: Kevin Liu,,,,
# start_time: 2025-06-12 15:22:52,,,,
# notes: Comparison of rectilinear preform to underextruded AM preform; rectilinear; 5mm in 12.5m out,,,,
Time(s),Feed(mm/min),Wind(m/min),Diameter(um),Predicted_diameter(um)
6.44,5,12.5,293.26,400.06
6.64,5,12.51,293.26,399.85
6.84,5,12.5,293.26,400.06
7.04,5,12.48,303.03,400.28
7.24,5,12.48,293.26,400.28
7.44,4.99,12.51,293.26,399.48
7.64,5,12.51,303.03,399.85
7.84,5,12.5,273.7,400.06
8.04,4.99,12.5,283.48,399.69
8.24,5,12.51,293.26,399.85
8.44,5,12.5,303.03,400.06
8.64,5,12.48,283.48,400.28
8.84,5,12.51,283.48,399.85
9.04,5,12.51,273.7,399.85
9.24,5,12.5,283.48,400.06
9.44,5,12.5,273.7,400.06
9.64,5,12.5,303.03,400.06
9.84,5,12.51,303.03,399.85
10.04,5,12.51,312.81,399.85
10.24,5,12.51,283.48,399.85
10.44,5,12.51,312.81,399.85
10.64,5,12.51,293.26,399.85
10.84,5,12.51,293.26,399.85
11.04,5,12.5,283.48,400.06
11.24,5,12.51,283.48,399.85
11.44,5,12.5,283.48,400.06
11.64,5,12.5,263.93,400.06
11.84,5,12.48,283.48,400.28
12.04,5,12.48,283.48,400.28
12.24,5,12.5,273.7,400.06
12.44,5,12.52,244.38,399.63
12.64,5,12.51,263.93,399.85
12.84,5,12.51,263.93,399.85
13.04,5,12.5,303.03,400.06
13.24,5,12.52,254.15,399.63
13.44,5,12.5,283.48,400.06
13.64,5,12.51,283.48,399.85
13.84,5,12.5,303.03,400.06
14.04,5,12.51,293.26,399.85
14.24,5,12.5,263.93,400.06
14.44,5,12.51,273.7,399.85
14.64,5,12.5,283.48,400.06
14.84,5,12.51,283.48,399.85
15.04,5,12.5,273.7,400.06
15.24,5,12.51,273.7,399.85
15.44,5,12.51,254.15,399.85
15.64,5,12.5,283.48,400.06
15.84,5,12.51,273.7,399.85
16.04,5,12.5,273.7,400.06
16.24,5,12.5,263.93,400.06
16.44,5,12.48,254.15,400.28
16.64,5,12.51,263.93,399.85
16.84,5,12.5,244.38,400.06
17.04,5,12.51,234.6,399.85
17.24,5,12.51,254.15,399.85
17.44,5,12.51,254.15,399.85
17.64,5,12.5,273.7,400.06
17.84,5,12.5,273.7,400.06
18.04,5,12.51,293.26,399.85
18.24,5,12.5,283.48,400.06
18.44,5,12.51,273.7,399.85
18.64,5,12.51,273.7,399.85
18.84,5,12.5,293.26,400.06
19.04,5,12.51,293.26,399.85
19.24,5,12.5,332.36,400.06
19.44,5,12.48,303.03,400.28
19.64,5,12.5,293.26,400.06
19.84,5,12.48,283.48,400.28
20.04,5,12.51,263.93,399.85
20.24,5.01,12.5,244.38,400.44
20.44,5,12.51,244.38,399.85
20.64,5,12.5,263.93,400.06
20.84,5,12.51,254.15,399.85
21.04,5,12.5,283.48,400.06
21.24,5,12.48,263.93,400.28
21.44,5,12.5,283.48,400.06
21.64,5,12.51,283.48,399.85
21.84,5,12.51,293.26,399.85
22.04,5,12.51,283.48,399.85
22.24,5,12.5,273.7,400.06
22.44,5,12.5,273.7,400.06
22.64,5,12.5,273.7,400.06
22.84,5,12.5,283.48,400.06
23.04,5,12.5,312.81,400.06
23.24,5,12.5,283.48,400.06
23.44,5,12.51,303.03,399.85
23.64,5,12.48,273.7,400.28
23.84,5,12.51,254.15,399.85
24.04,5,12.48,263.93,400.28
24.24,5,12.51,234.6,399.85
24.44,5,12.5,254.15,400.06
24.64,5,12.48,273.7,400.28
24.84,5,12.5,283.48,400.06
25.04,5,12.52,263.93,399.63
25.24,5,12.5,273.7,400.06
25.44,5,12.51,263.93,399.85
25.64,5,12.5,283.48,400.06
25.84,5,12.51,263.93,399.85
26.04,5,12.51,244.38,399.85
26.24,5,12.5,254.15,400.06
26.44,5,12.5,254.15,400.06
26.64,5,12.5,263.93,400.06
26.84,5,12.51,263.93,399.85
27.04,5,12.48,263.93,400.28
27.24,5,12.51,254.15,399.85
27.44,5,12.5,273.7,400.06
27.64,5,12.51,263.93,399.85
27.84,5,12.5,273.7,400.06
28.04,5,12.5,244.38,400.06
28.24,5,12.5,273.7,400.06
28.44,5,12.51,254.15,399.85
28.64,5,12.51,254.15,399.85
28.84,5,12.51,254.15,399.85
29.04,5,12.48,273.7,400.28
29.24,5,12.51,273.7,399.85
29.44,5,12.5,273.7,400.06
29.64,5,12.51,244.38,399.85
29.84,5,12.51,263.93,399.85
30.04,5,12.51,244.38,399.85
30.24,5,12.51,263.93,399.85
30.44,5,12.5,254.15,400.06
30.64,5.01,12.51,254.15,400.22
30.84,5,12.5,244.38,400.06
31.04,5,12.5,234.6,400.06
31.24,5,12.48,254.15,400.28
31.44,5,12.5,224.83,400.06
31.64,5,12.5,254.15,400.06
31.84,5,12.52,303.03,399.63
32.04,5,12.5,283.48,400.06
32.24,5,12.51,244.38,399.85
32.44,5,12.5,254.15,400.06
32.64,5,12.51,263.93,399.85
32.84,5,12.5,244.38,400.06
33.04,5,12.51,263.93,399.85
33.24,5,12.5,254.15,400.06
33.44,5,12.51,244.38,399.85
33.64,5,12.51,234.6,399.85
33.84,5,12.51,254.15,399.85
34.04,5,12.5,244.38,400.06
34.24,5,12.5,244.38,400.06
34.44,5,12.5,244.38,400.06
34.64,5,12.5,263.93,400.06
34.84,5,12.51,244.38,399.85
35.04,5,12.51,254.15,399.85
35.24,5,12.52,234.6,399.63
35.44,5,12.5,263.93,400.06
35.64,5,12.48,244.38,400.28
35.84,5,12.5,254.15,400.06
36.04,5,12.51,254.15,399.85
36.24,5,12.5,244.38,400.06
36.44,5,12.51,263.93,399.85
36.64,5,12.51,234.6,399.85
36.84,5,12.5,254.15,400.06
37.04,5,12.51,254.15,399.85
37.24,5,12.5,254.15,400.06
37.44,5,12.51,263.93,399.85
37.64,5,12.5,244.38,400.06
37.84,5,12.51,244.38,399.85
38.04,5,12.5,254.15,400.06
38.24,5,12.51,234.6,399.85
38.44,5,12.5,254.15,400.06
38.64,5,12.52,234.6,399.63
38.84,5,12.5,254.15,400.06
39.04,5,12.5,234.6,400.06
39.24,5,12.48,263.93,400.28
39.44,5,12.5,244.38,400.06
39.64,5,12.5,244.38,400.06
39.84,5,12.51,244.38,399.85
40.04,5,12.51,234.6,399.85
40.24,5,12.5,244.38,400.06
40.44,5,12.5,254.15,400.06
40.64,5,12.5,244.38,400.06
40.84,5,12.5,234.6,400.06
41.04,5,12.48,244.38,400.28
41.24,5,12.51,254.15,399.85
41.44,5,12.5,273.7,400.06
41.64,5,12.51,293.26,399.85
41.84,5,12.5,273.7,400.06
42.04,5,12.5,244.38,400.06
42.24,5,12.5,254.15,400.06
42.44,5,12.5,244.38,400.06
42.64,5,12.5,254.15,400.06
42.84,5,12.51,234.6,399.85
43.04,5,12.5,244.38,400.06
43.24,5,12.5,254.15,400.06
43.44,5,12.51,254.15,399.85
43.64,5,12.5,254.15,400.06
43.84,5,12.51,234.6,399.85
44.04,5,12.5,263.93,400.06
44.24,5,12.48,254.15,400.28
44.44,5,12.5,263.93,400.06
44.64,5,12.51,263.93,399.85
44.84,5,12.51,263.93,399.85
45.04,5,12.51,254.15,399.85
45.24,5,12.5,254.15,400.06
45.44,5,12.51,244.38,399.85
45.64,5,12.5,263.93,400.06
45.84,5,12.5,254.15,400.06
46.04,5,12.5,263.93,400.06
46.24,5,12.51,263.93,399.85
46.44,5,12.51,283.48,399.85
46.64,5,12.5,283.48,400.06
46.84,5,12.51,273.7,399.85
47.04,5,12.48,273.7,400.28
47.24,5,12.51,273.7,399.85
47.44,5,12.5,293.26,400.06
47.64,5,12.5,283.48,400.06
47.84,5,12.5,312.81,400.06
48.04,5,12.52,283.48,399.63
48.24,5,12.5,293.26,400.06
48.44,5,12.5,283.48,400.06
48.64,5,12.5,293.26,400.06
48.84,5,12.5,273.7,400.06
49.04,5,12.5,283.48,400.06
49.24,5,12.5,283.48,400.06
49.44,4.99,12.5,273.7,399.69
49.64,5,12.5,293.26,400.06
49.84,5,12.5,273.7,400.06
50.04,5,12.5,273.7,400.06
50.24,5,12.51,263.93,399.85
50.44,5,12.5,283.48,400.06
50.64,5,12.51,273.7,399.85
50.84,5,12.5,273.7,400.06
51.04,5,12.5,263.93,400.06
51.24,5,12.5,273.7,400.06
51.44,5,12.51,263.93,399.85
51.64,5,12.5,283.48,400.06
51.84,5,12.51,283.48,399.85
52.04,5,12.5,263.93,400.06
52.24,5,12.51,254.15,399.85
52.44,5,12.48,263.93,400.28
52.64,5,12.51,254.15,399.85
52.84,5,12.5,293.26,400.06
53.04,5,12.5,283.48,400.06
53.24,5,12.5,293.26,400.06
53.44,5,12.48,273.7,400.28
53.64,5,12.51,283.48,399.85
53.84,5,12.51,303.03,399.85
54.04,5,12.51,303.03,399.85
54.24,5,12.5,312.81,400.06
54.44,5,12.51,273.7,399.85
54.64,5,12.5,283.48,400.06
54.84,5,12.5,244.38,400.06
55.04,5,12.5,263.93,400.06
55.24,5,12.51,263.93,399.85
55.44,5,12.5,254.15,400.06
55.64,5,12.51,254.15,399.85
55.84,5,12.5,283.48,400.06
56.04,5,12.5,273.7,400.06
56.24,5,12.48,263.93,400.28
56.44,5,12.51,263.93,399.85
56.64,5,12.51,244.38,399.85
56.84,5,12.51,263.93,399.85
57.04,5,12.51,254.15,399.85
57.24,5,12.48,273.7,400.28
57.44,5,12.51,254.15,399.85
57.64,5,12.5,273.7,400.06
57.84,5,12.51,244.38,399.85
58.04,5,12.5,273.7,400.06
58.24,5,12.5,283.48,400.06
58.44,5,12.5,273.7,400.06
58.64,5,12.48,263.93,400.28
58.84,5,12.5,273.7,400.06
59.04,5,12.5,263.93,400.06
59.24,5,12.5,254.15,400.06
59.44,5,12.5,254.15,400.06
59.64,5,12.51,244.38,399.85
59.84,5,12.5,254.15,400.06
60.04,5,12.51,234.6,399.85
60.24,5,12.5,263.93,400.06
60.44,5,12.5,244.38,400.06
60.64,5,12.48,254.15,400.28
60.84,5,12.5,263.93,400.06
61.04,5,12.48,254.15,400.28
61.24,5,12.5,263.93,400.06
61.44,5,12.5,254.15,400.06
61.64,5,12.51,254.15,399.85
61.84,5,12.5,273.7,400.06
62.04,5,12.5,263.93,400.06
62.24,5,12.51,273.7,399.85
62.44,5,12.5,254.15,400.06
62.64,5,12.51,244.38,399.85
62.84,5,12.5,263.93,400.06
63.04,5,12.51,254.15,399.85
63.24,5,12.5,273.7,400.06
63.44,5,12.51,273.7,399.85
63.64,5,12.48,273.7,400.28
63.84,5,12.5,263.93,400.06
64.04,5,12.48,263.93,400.28
64.24,5,12.51,254.15,399.85
64.44,5,12.5,244.38,400.06
64.64,5,12.5,244.38,400.06
64.84,5,12.5,254.15,400.06
65.04,5,12.5,254.15,400.06
65.24,5,12.5,273.7,400.06
65.44,5,12.5,254.15,400.06
65.64,5,12.5,263.93,400.06
65.84,5,12.5,273.7,400.06
66.04,5,12.5,254.15,400.06
66.24,5,12.51,234.6,399.85
66.44,5,12.5,254.15,400.06
66.64,5,12.51,244.38,399.85
66.84,5,12.5,244.38,400.06
67.04,5,12.5,254.15,400.06
67.24,5,12.48,263.93,400.28
67.44,5,12.48,254.15,400.28
67.64,5,12.51,263.93,399.85
67.84,5,12.5,263.93,400.06
68.04,5,12.5,263.93,400.06
68.24,5,12.5,263.93,400.06
68.44,5,12.5,254.15,400.06
68.64,5,12.5,263.93,400.06
68.84,5,12.5,263.93,400.06
69.04,5,12.48,263.93,400.28
69.24,5,12.51,263.93,399.85
69.44,5,12.51,263.93,399.85
69.64,5,12.51,254.15,399.85
69.84,5,12.5,273.7,400.06
70.04,5,12.51,263.93,399.85
70.24,5,12.51,273.7,399.85
70.44,5,12.51,244.38,399.85
70.64,5,12.5,283.48,400.06
70.84,5.01,12.51,273.7,400.22
71.04,5,12.51,263.93,399.85
71.24,5,12.48,273.7,400.28
71.44,5,12.51,273.7,399.85
71.64,5,12.5,293.26,400.06
71.84,5,12.5,293.26,400.06
72.04,5,12.51,283.48,399.85
72.24,5,12.51,283.48,399.85
72.44,5,12.5,303.03,400.06
72.64,5,12.51,293.26,399.85
72.84,5,12.5,283.48,400.06
73.04,5,12.51,273.7,399.85
73.24,5,12.48,273.7,400.28
73.44,5,12.51,273.7,399.85
73.64,5,12.5,293.26,400.06
73.84,5,12.52,263.93,399.63
74.04,5,12.48,293.26,400.28
74.24,5,12.51,263.93,399.85
74.44,5,12.5,263.93,400.06
74.64,5.01,12.5,254.15,400.44
74.84,5,12.48,244.38,400.28
75.04,5,12.51,263.93,399.85
75.24,5,12.51,254.15,399.85
75.44,5,12.48,263.93,400.28
75.64,5,12.5,254.15,400.06
75.84,5,12.5,254.15,400.06
76.04,5,12.51,263.93,399.85
76.24,5,12.5,254.15,400.06
76.44,5,12.5,244.38,400.06
76.64,5,12.51,283.48,399.85
76.84,5,12.5,273.7,400.06
77.04,5,12.51,273.7,399.85
77.24,5,12.51,263.93,399.85
77.44,5,12.48,263.93,400.28
77.64,5,12.51,254.15,399.85
77.84,5,12.5,293.26,400.06
78.04,5,12.48,263.93,400.28
78.24,5,12.5,293.26,400.06
78.44,5,12.5,293.26,400.06
78.64,5,12.5,263.93,400.06
78.84,5,12.51,254.15,399.85
79.04,5,12.5,273.7,400.06
79.24,5,12.51,263.93,399.85
79.44,5,12.5,273.7,400.06
79.64,5,12.48,273.7,400.28
79.84,5,12.51,263.93,399.85
80.04,5,12.51,254.15,399.85
80.24,5,12.5,273.7,400.06
80.44,5,12.48,254.15,400.28
80.64,5,12.51,254.15,399.85
80.84,5,12.51,263.93,399.85
81.04,5,12.51,263.93,399.85
81.24,5,12.5,273.7,400.06
81.44,5,12.48,244.38,400.28
81.64,5,12.5,263.93,400.06
81.84,5,12.51,273.7,399.85
82.04,5,12.5,263.93,400.06
82.24,5,12.5,254.15,400.06
82.44,5,12.48,263.93,400.28
82.64,5,12.51,263.93,399.85
82.84,5,12.48,273.7,400.28
83.04,5,12.5,263.93,400.06
83.24,5,12.5,283.48,400.06
83.44,5,12.51,263.93,399.85
83.64,5,12.5,273.7,400.06
83.84,5,12.48,254.15,400.28
84.04,5,12.51,244.38,399.85
84.24,5,12.5,254.15,400.06
84.44,5,12.51,254.15,399.85
84.64,5,12.48,273.7,400.28
84.84,5,12.5,254.15,400.06
85.04,5,12.5,273.7,400.06
85.24,5,12.51,244.38,399.85
85.44,5,12.51,254.15,399.85
85.64,5,12.5,234.6,400.06
85.84,5,12.51,263.93,399.85
86.04,5,12.51,263.93,399.85
86.24,5,12.48,263.93,400.28
86.44,5,12.51,244.38,399.85
86.64,5,12.48,273.7,400.28
86.84,5,12.5,263.93,400.06
87.04,5,12.5,273.7,400.06
87.24,5,12.5,263.93,400.06
87.44,5,12.51,263.93,399.85
87.64,5,12.5,263.93,400.06
87.84,5,12.51,263.93,399.85
88.04,5,12.5,263.93,400.06
88.24,5,12.5,244.38,400.06
88.44,4.99,12.48,254.15,399.91
88.64,5,12.51,254.15,399.85
88.84,5,12.5,254.15,400.06
89.04,5,12.5,234.6,400.06
89.24,5,12.5,254.15,400.06
89.44,5,12.51,254.15,399.85
89.64,5,12.5,254.15,400.06
89.84,5,12.51,254.15,399.85
90.04,5,12.48,263.93,400.28
90.24,5,12.5,254.15,400.06
90.44,5,12.51,263.93,399.85
90.64,5,12.5,254.15,400.06
90.84,5,12.51,263.93,399.85
91.04,5,12.48,254.15,400.28
91.24,5,12.5,244.38,400.06
91.44,5,12.5,263.93,400.06
91.64,5,12.51,254.15,399.85
91.84,5,12.5,263.93,400.06
92.06,5,12.51,283.48,399.85
92.24,5,12.5,283.48,400.06
92.44,5,12.5,244.38,400.06
92.64,5,12.48,244.38,400.28
92.97,5,12.51,244.38,399.85
93.04,5,12.48,254.15,400.28
93.24,5,12.5,244.38,400.06
93.44,4.99,12.5,254.15,399.69
93.64,5,12.5,254.15,400.06
93.84,5,12.5,273.7,400.06
94.04,5,12.48,254.15,400.28
94.24,5,12.5,273.7,400.06
94.44,5,12.5,303.03,400.06
94.64,5,12.51,263.93,399.85
94.84,5,12.51,244.38,399.85
95.04,5,12.5,273.7,400.06
95.24,5,12.5,283.48,400.06
95.44,5,12.48,303.03,400.28
95.64,5,12.5,283.48,400.06
95.84,5,12.5,293.26,400.06
96.04,5,12.5,283.48,400.06
96.24,5,12.5,273.7,400.06
96.44,5,12.5,263.93,400.06
96.64,5,12.5,263.93,400.06
96.84,5,12.51,263.93,399.85
97.04,5,12.5,273.7,400.06
97.24,5,12.48,263.93,400.28
97.44,5,12.5,273.7,400.06
97.64,5,12.51,273.7,399.85
97.84,5,12.51,283.48,399.85
98.04,5,12.51,283.48,399.85
98.24,4.99,12.51,263.93,399.48
98.44,5,12.5,273.7,400.06
98.64,5,12.51,263.93,399.85
98.84,5,12.48,293.26,400.28
99.04,5,12.5,342.13,400.06
99.24,5,12.51,371.46,399.85
99.44,5,12.51,293.26,399.85
99.64,5,12.51,303.03,399.85
99.84,5,12.51,283.48,399.85
100.04,5,12.5,303.03,400.06
100.24,5,12.51,322.58,399.85
100.44,5,12.5,293.26,400.06
100.64,5,12.51,263.93,399.85
100.84,5,12.48,283.48,400.28
101.04,5,12.51,283.48,399.85
101.24,5,12.5,293.26,400.06
101.44,5,12.48,263.93,400.28
101.64,5,12.5,283.48,400.06
101.84,5,12.51,283.48,399.85
102.04,5,12.5,273.7,400.06
102.24,5,12.5,263.93,400.06
102.44,5,12.48,303.03,400.28
102.64,5,12.51,342.13,399.85
102.84,5,12.51,332.36,399.85
103.04,5,12.48,312.81,400.28
103.24,5,12.51,303.03,399.85
103.44,5,12.51,283.48,399.85
103.64,5,12.5,273.7,400.06
103.84,5,12.5,263.93,400.06
104.04,5,12.5,273.7,400.06
104.24,5,12.5,263.93,400.06
104.44,5,12.5,273.7,400.06
104.64,5,12.5,273.7,400.06
104.84,5,12.51,273.7,399.85
105.04,5,12.5,273.7,400.06
105.24,5,12.51,273.7,399.85
105.44,5,12.48,273.7,400.28
105.64,5,12.5,273.7,400.06
105.84,5,12.48,303.03,400.28
106.04,5,12.51,263.93,399.85
106.24,5,12.5,263.93,400.06
106.44,5,12.48,273.7,400.28
106.64,5,12.48,303.03,400.28
106.84,5,12.52,273.7,399.63
107.04,5,12.5,293.26,400.06
107.24,5,12.51,273.7,399.85
107.44,5,12.5,283.48,400.06
107.64,5,12.51,293.26,399.85
107.84,5,12.5,303.03,400.06
108.04,5,12.5,283.48,400.06
108.24,5,12.5,283.48,400.06
108.44,5,12.51,283.48,399.85
108.64,5,12.5,283.48,400.06
108.84,5,12.51,273.7,399.85
109.04,5,12.5,273.7,400.06
109.24,5,12.51,263.93,399.85
109.44,5,12.5,283.48,400.06
109.64,5,12.51,273.7,399.85
109.84,5,12.5,283.48,400.06
110.04,5,12.5,273.7,400.06
110.24,5,12.5,293.26,400.06
110.44,5,12.51,273.7,399.85
110.64,5,12.5,273.7,400.06
110.84,5,12.51,283.48,399.85
111.04,5,12.5,283.48,400.06
111.24,5,12.51,273.7,399.85
111.44,5,12.5,273.7,400.06
111.64,5,12.5,263.93,400.06
111.84,5,12.51,273.7,399.85
112.04,5,12.48,283.48,400.28
112.24,5,12.5,273.7,400.06
112.44,5,12.51,283.48,399.85
112.64,5,12.51,283.48,399.85
112.84,5,12.5,283.48,400.06
113.04,5,12.51,283.48,399.85
113.24,5,12.51,283.48,399.85
113.44,5,12.5,293.26,400.06
113.64,5,12.48,303.03,400.28
113.84,5,12.51,283.48,399.85
114.04,5,12.5,283.48,400.06
114.24,5,12.52,303.03,399.63
114.44,5,12.5,283.48,400.06
114.64,5,12.51,254.15,399.85
114.84,5,12.48,263.93,400.28
115.04,5,12.51,263.93,399.85
115.24,5,12.48,273.7,400.28
115.44,5,12.5,254.15,400.06
115.64,5,12.48,283.48,400.28
115.84,5,12.51,263.93,399.85
116.04,5,12.5,273.7,400.06
116.24,5,12.51,244.38,399.85
116.44,5,12.5,263.93,400.06
116.64,5,12.51,273.7,399.85
116.84,5,12.5,263.93,400.06
117.04,5,12.48,293.26,400.28
117.24,5,12.48,283.48,400.28
117.44,5,12.5,273.7,400.06
117.64,5,12.5,273.7,400.06
117.84,5,12.5,273.7,400.06
118.04,5,12.5,273.7,400.06
118.24,5,12.51,263.93,399.85
118.44,5,12.48,273.7,400.28
118.64,5,12.5,263.93,400.06
118.84,5,12.5,293.26,400.06
119.04,5,12.51,263.93,399.85
119.24,5,12.51,273.7,399.85
119.44,5,12.48,273.7,400.28
119.64,5,12.51,273.7,399.85
119.84,5,12.5,293.26,400.06
120.04,5,12.51,283.48,399.85
120.24,5,12.51,293.26,399.85
120.44,5,12.5,312.81,400.06
120.64,5,12.51,303.03,399.85
120.84,5,12.51,303.03,399.85
121.04,5,12.5,303.03,400.06
121.24,5,12.51,303.03,399.85
121.44,5,12.5,293.26,400.06
121.64,5,12.5,293.26,400.06
121.84,5,12.5,283.48,400.06
122.04,5,12.51,263.93,399.85
122.24,5,12.5,283.48,400.06
122.44,5,12.51,273.7,399.85
122.64,5,12.48,303.03,400.28
122.84,5,12.5,273.7,400.06
123.04,5,12.51,273.7,399.85
123.24,5,12.51,283.48,399.85
123.44,5,12.5,273.7,400.06
123.64,5,12.51,254.15,399.85
123.84,5,12.5,283.48,400.06
124.04,5,12.51,273.7,399.85
124.24,5,12.48,283.48,400.28
124.44,5,12.48,283.48,400.28
124.64,5,12.5,293.26,400.06
124.84,5,12.51,273.7,399.85
125.04,5,12.51,273.7,399.85
125.24,5,12.51,263.93,399.85
125.44,5,12.5,283.48,400.06
125.64,5,12.5,263.93,400.06
125.84,5,12.48,293.26,400.28
126.04,5,12.51,263.93,399.85
126.24,5,12.5,293.26,400.06
126.44,5,12.51,273.7,399.85
126.64,5,12.51,303.03,399.85
126.84,5,12.51,273.7,399.85
127.04,5,12.47,303.03,400.49
127.24,5,12.51,273.7,399.85
127.44,5,12.48,293.26,400.28
127.64,5,12.5,283.48,400.06
127.84,5,12.48,303.03,400.28
128.04,5,12.51,283.48,399.85
128.24,5,12.5,322.58,400.06
128.44,5,12.51,303.03,399.85
128.64,5,12.5,322.58,400.06
128.84,5,12.52,322.58,399.63
129.04,5,12.48,312.81,400.28
129.24,5,12.51,293.26,399.85
129.44,5,12.5,312.81,400.06
129.64,5,12.51,312.81,399.85
129.84,5,12.5,312.81,400.06
130.04,5,12.5,312.81,400.06
130.24,5,12.5,332.36,400.06
130.44,5,12.51,332.36,399.85
130.64,5,12.5,303.03,400.06
130.84,5,12.5,303.03,400.06
131.04,5,12.5,332.36,400.06
131.24,5,12.51,332.36,399.85
131.44,5,12.5,322.58,400.06
131.64,5,12.5,322.58,400.06
131.84,5,12.5,322.58,400.06
132.04,5,12.48,322.58,400.28
132.24,5,12.51,342.13,399.85
132.44,5,12.51,293.26,399.85
132.64,5,12.5,312.81,400.06
132.84,5,12.5,312.81,400.06
133.04,5,12.5,351.91,400.06
133.24,5,12.5,322.58,400.06
133.44,5,12.51,342.13,399.85
133.64,5,12.51,332.36,399.85
133.84,5,12.5,332.36,400.06
134.04,5,12.51,332.36,399.85
134.24,5,12.51,332.36,399.85
134.44,5,12.51,351.91,399.85
134.64,5,12.5,332.36,400.06
134.84,5,12.5,342.13,400.06
135.04,5,12.5,342.13,400.06
135.24,5,12.5,332.36,400.06
135.44,5,12.51,351.91,399.85
135.64,5,12.5,342.13,400.06
135.84,5,12.5,332.36,400.06
136.04,5,12.5,342.13,400.06
136.24,5,12.5,322.58,400.06
136.44,5,12.5,322.58,400.06
136.64,5,12.51,322.58,399.85
136.84,5,12.5,351.91,400.06
137.04,5,12.5,351.91,400.06
137.24,5,12.5,342.13,400.06
137.44,5,12.5,332.36,400.06
137.64,5,12.5,351.91,400.06
137.84,5,12.51,342.13,399.85
138.04,5,12.5,342.13,400.06
138.24,5,12.51,332.36,399.85
138.44,5,12.48,322.58,400.28
138.64,5,12.5,332.36,400.06
138.84,5,12.5,351.91,400.06
139.04,5,12.5,332.36,400.06
139.24,5,12.48,361.68,400.28
139.44,5,12.5,361.68,400.06
139.64,5,12.5,351.91,400.06
139.84,5,12.51,342.13,399.85
140.04,5,12.5,351.91,400.06
140.24,5,12.51,342.13,399.85
140.44,5,12.5,361.68,400.06
140.64,5,12.5,351.91,400.06
140.84,5,12.48,361.68,400.28
141.04,5,12.51,351.91,399.85
141.24,5,12.51,361.68,399.85
141.44,5,12.48,351.91,400.28
141.64,5,12.5,351.91,400.06
141.84,5,12.5,371.46,400.06
142.04,5.01,12.5,342.13,400.44
142.24,5,12.48,361.68,400.28
142.44,4.99,12.48,351.91,399.91
142.64,5,12.5,371.46,400.06
142.84,5,12.52,351.91,399.63
143.04,5,12.48,361.68,400.28
143.24,5,12.5,342.13,400.06
143.44,5,12.48,351.91,400.28
143.64,5,12.51,361.68,399.85
143.84,5,12.5,381.23,400.06
144.04,5,12.52,351.91,399.63
144.24,5,12.51,371.46,399.85
144.44,5,12.5,351.91,400.06
144.64,5,12.5,381.23,400.06
144.84,5,12.48,371.46,400.28
145.04,5,12.51,351.91,399.85
145.24,5,12.51,381.23,399.85
145.44,5,12.51,391.01,399.85
145.64,5,12.5,391.01,400.06
145.84,5,12.5,400.78,400.06
146.04,5,12.51,400.78,399.85
146.24,5,12.51,400.78,399.85
146.44,5,12.5,391.01,400.06
146.64,5,12.51,381.23,399.85
146.84,5,12.48,391.01,400.28
147.04,5,12.52,391.01,399.63
147.24,5,12.51,420.33,399.85
147.44,5,12.5,391.01,400.06
147.64,5,12.5,420.33,400.06
147.84,5,12.51,410.56,399.85
148.04,5,12.51,420.33,399.85
148.24,5,12.5,400.78,400.06
148.44,5,12.5,430.11,400.06
148.64,5,12.51,449.66,399.85
148.84,5,12.5,420.33,400.06
149.04,5,12.5,420.33,400.06
149.24,5,12.48,439.88,400.28
149.44,5,12.51,410.56,399.85
149.64,5,12.51,420.33,399.85
149.84,5,12.5,430.11,400.06
150.04,5,12.5,449.66,400.06
150.24,5,12.5,439.88,400.06
150.44,5,12.51,439.88,399.85
150.64,5,12.5,439.88,400.06
150.84,5,12.5,430.11,400.06
151.04,5,12.5,430.11,400.06
151.24,5,12.5,410.56,400.06
151.44,5,12.48,391.01,400.28
151.64,5,12.48,391.01,400.28
151.84,5,12.5,391.01,400.06
152.04,5,12.5,400.78,400.06
152.24,5,12.5,400.78,400.06
152.44,5,12.5,391.01,400.06
152.64,5,12.5,410.56,400.06
152.84,5,12.51,381.23,399.85
153.04,5,12.48,410.56,400.28
153.24,5,12.5,400.78,400.06
153.44,5,12.5,410.56,400.06
153.64,5,12.5,400.78,400.06
153.84,5,12.5,400.78,400.06
154.04,5,12.51,391.01,399.85
154.24,5,12.5,400.78,400.06
154.44,5,12.51,400.78,399.85
154.64,5,12.48,420.33,400.28
154.84,5,12.5,400.78,400.06
155.04,5,12.48,430.11,400.28
155.24,5,12.51,420.33,399.85
155.44,5,12.51,430.11,399.85
155.64,5,12.48,420.33,400.28
155.84,5,12.5,420.33,400.06
156.04,5,12.48,420.33,400.28
156.24,5,12.52,410.56,399.63
156.44,5,12.48,420.33,400.28
156.64,5,12.5,410.56,400.06
156.84,5,12.5,430.11,400.06
157.04,5,12.52,420.33,399.63
157.24,5,12.51,439.88,399.85
157.44,5,12.5,430.11,400.06
157.64,5,12.5,439.88,400.06
157.84,5,12.51,459.43,399.85
158.04,5,12.5,459.43,400.06
158.24,5,12.5,459.43,400.06
158.44,5,12.48,469.21,400.28
158.64,5,12.5,459.43,400.06
158.84,5,12.5,469.21,400.06
159.04,5,12.5,449.66,400.06
159.24,5,12.52,439.88,399.63
159.44,5,12.5,439.88,400.06
159.64,5,12.51,420.33,399.85
159.84,5,12.48,439.88,400.28
160.04,5,12.51,420.33,399.85
160.24,5,12.5,449.66,400.06
160.44,5,12.51,439.88,399.85
160.64,5,12.5,449.66,400.06
160.84,5,12.5,439.88,400.06
161.04,5,12.5,459.43,400.06
161.24,5,12.51,449.66,399.85
161.44,5,12.5,459.43,400.06
161.64,5,12.51,459.43,399.85
161.84,5,12.48,478.98,400.28
162.04,5,12.5,478.98,400.06
162.24,5,12.51,498.53,399.85
162.44,5,12.48,498.53,400.28
162.64,5,12.51,518.08,399.85
162.84,5,12.5,518.08,400.06
163.04,5,12.51,518.08,399.85
163.24,5,12.5,537.63,400.06
163.44,5,12.51,527.86,399.85
163.64,5,12.5,547.41,400.06
163.84,5,12.51,537.63,399.85
164.04,5,12.5,566.96,400.06
164.24,5,12.51,557.18,399.85
164.44,5,12.5,586.51,400.06
164.64,5,12.5,606.06,400.06
164.84,5,12.48,606.06,400.28
165.04,5,12.5,615.84,400.06
165.24,5,12.5,625.61,400.06
165.44,5,12.51,645.16,399.85
165.64,5,12.5,674.49,400.06
165.84,5,12.5,684.26,400.06
166.04,5,12.51,723.36,399.85
166.24,5,12.5,772.24,400.06
166.44,4.99,12.51,723.36,399.48
166.64,5,12.5,752.69,400.06
166.84,5,12.51,782.01,399.85
167.04,5,12.5,801.56,400.06
167.24,5,12.51,801.56,399.85
167.44,5,12.48,0,400.28
167.64,5,12.5,0,400.06
167.84,5,12.5,0,400.06
168.04,5,12.5,0,400.06
168.24,4.99,12.5,0,399.69
168.44,5,12.5,0,400.06
168.64,5,12.51,0,399.85
168.84,5,12.5,0,400.06
169.04,5,12.51,0,399.85
169.24,5,12.5,0,400.06
169.44,5,12.5,0,400.06
169.64,5,12.5,0,400.06
169.84,5,12.51,0,399.85
170.04,5,12.5,0,400.06
170.24,5,12.5,0,400.06
170.44,5,12.51,0,399.85
170.64,5,12.5,0,400.06
170.84,5,12.5,0,400.06
171.04,5,12.5,0,400.06
171.24,5,12.5,0,400.06
171.44,5,12.48,0,400.28
171.64,5,12.51,0,399.85
171.84,5,12.48,0,400.28
172.04,5,12.5,0,400.06
172.24,5,12.5,0,400.06
172.44,5,12.5,0,400.06
172.64,5,12.5,0,400.06
172.84,5,12.5,0,400.06
173.04,5,12.5,0,400.06
173.24,5,12.5,0,400.06
173.44,5,12.51,0,399.85
173.64,5,12.5,0,400.06
173.84,5,12.51,0,399.85
174.04,5,12.5,0,400.06
174.24,5,12.5,0,400.06
174.44,5,12.5,0,400.06
174.64,5,12.48,0,400.28
174.84,5,12.5,0,400.06
175.04,5,12.5,0,400.06
175.24,5,12.52,0,399.63
175.44,5,12.48,0,400.28
175.64,5,12.51,0,399.85
175.84,5,12.48,0,400.28
176.04,5,12.51,0,399.85
176.24,5,12.5,0,400.06
176.44,5,12.5,0,400.06
176.64,5,12.5,0,400.06
176.84,5,12.51,0,399.85
177.04,5,12.51,0,399.85
177.24,5,12.5,0,400.06
177.44,5,12.51,0,399.85
177.64,5,12.5,0,400.06
177.84,5,12.5,0,400.06
178.04,5,12.5,0,400.06
178.24,5,12.48,0,400.28
178.44,5,12.5,0,400.06
178.64,5,12.5,0,400.06
178.84,5,12.51,0,399.85
179.04,5,12.5,0,400.06
179.24,5,12.51,0,399.85
179.44,5,12.5,0,400.06
179.64,5,12.5,0,400.06
179.84,5,12.51,0,399.85
180.04,5,12.48,0,400.28
180.24,5,12.51,0,399.85
180.44,5,12.48,0,400.28
180.64,5,12.5,0,400.06
180.84,5,12.48,0,400.28
181.04,5,12.5,0,400.06
181.24,5,12.48,0,400.28
181.44,5,12.5,0,400.06
181.64,5,12.51,0,399.85
181.84,5,12.5,0,400.06
182.04,5,12.51,0,399.85
182.24,5,12.5,0,400.06
182.44,5,12.51,0,399.85
182.64,5,12.51,0,399.85
182.84,5,12.5,0,400.06
183.04,5,12.48,0,400.28
183.24,5,12.48,0,400.28
183.44,5,12.51,0,399.85
183.64,5,12.5,0,400.06
183.84,5,12.51,0,399.85
184.04,5,12.5,0,400.06
184.24,5,12.5,0,400.06
184.44,5,12.5,0,400.06
184.64,5.01,12.5,0,400.44
184.84,5,12.5,0,400.06
185.04,5,12.5,0,400.06
185.24,5,12.51,0,399.85
185.44,5,12.48,0,400.28
185.64,5,12.51,0,399.85
185.84,5,12.5,0,400.06
186.04,5,12.51,0,399.85
186.24,4.99,12.5,0,399.69
186.44,5,12.5,0,400.06
186.64,5,12.48,0,400.28
186.84,5,12.51,0,399.85
187.04,5,12.51,0,399.85
187.24,5,12.5,0,400.06
187.44,5,12.51,0,399.85
187.64,5,12.5,0,400.06
187.84,5,12.51,0,399.85
188.04,5,12.51,0,399.85
188.24,5,12.5,0,400.06
188.44,5,12.51,0,399.85
188.64,5,12.48,0,400.28
188.84,5,12.5,0,400.06
189.04,5.01,12.48,0,400.65
189.24,5,12.51,0,399.85
189.44,5,12.5,0,400.06
189.64,4.99,12.5,0,399.69
189.84,5,12.5,0,400.06
190.04,5,12.5,0,400.06
190.24,5,12.5,0,400.06
190.44,5,12.51,0,399.85
190.64,5,12.51,0,399.85
190.84,5,12.5,0,400.06
191.04,5,12.51,0,399.85
191.24,5,12.5,0,400.06
191.44,5,12.51,0,399.85
191.64,5,12.5,0,400.06
191.84,5,12.51,0,399.85
192.04,5,12.5,0,400.06
192.24,5,12.5,0,400.06
192.44,5,12.5,0,400.06
192.64,5,12.5,0,400.06
192.84,5,12.5,0,400.06
193.04,5,12.5,0,400.06
193.24,5,12.51,0,399.85
193.44,5,12.5,0,400.06
193.64,5,12.51,0,399.85
193.84,5,12.5,0,400.06
194.04,5,12.51,0,399.85
194.24,5,12.48,0,400.28
194.44,5,12.5,0,400.06
194.64,5,12.5,0,400.06
194.84,5,12.5,0,400.06
195.04,5,12.51,0,399.85
195.24,5,12.5,0,400.06
195.44,5,12.51,0,399.85
195.64,5,12.5,0,400.06
195.84,5,12.51,0,399.85
196.04,5,12.5,0,400.06
196.24,5,12.5,0,400.06
196.44,5,12.5,0,400.06
196.64,5,12.5,0,400.06
196.84,5,12.5,0,400.06
197.04,5,12.5,0,400.06
197.24,5,12.5,0,400.06
197.44,5,12.5,0,400.06
197.64,5,12.51,0,399.85
197.84,5,12.5,0,400.06
198.04,5,12.5,0,400.06
198.24,5,12.5,0,400.06
198.44,5,12.5,0,400.06
198.64,5,12.51,0,399.85
198.84,5,12.5,0,400.06
199.04,5,12.51,0,399.85
199.24,5,12.48,0,400.28
199.44,5,12.5,0,400.06
199.64,5,12.5,0,400.06
199.84,5,12.52,0,399.63
200.04,5,12.5,0,400.06
200.24,5,12.5,0,400.06
200.44,5,12.5,0,400.06
200.64,5,12.5,0,400.06
200.84,5,12.5,0,400.06
201.04,5,12.51,0,399.85
201.24,5,12.51,0,399.85
201.44,5.01,12.48,0,400.65
201.64,5,12.51,0,399.85
201.84,5,12.48,0,400.28
202.04,5,12.5,0,400.06
202.24,5,12.5,0,400.06
202.44,5,12.5,0,400.06
202.64,5,12.51,0,399.85
202.84,5,12.48,0,400.28
203.04,5,12.51,0,399.85
203.24,5,12.5,0,400.06
203.44,5,12.5,0,400.06
203.64,5,12.5,0,400.06
203.84,5,12.51,0,399.85
204.04,5,12.51,0,399.85
204.24,5,12.5,0,400.06
204.44,5,12.51,0,399.85
204.64,5,12.5,0,400.06
204.84,5,12.51,0,399.85
205.04,5,12.5,0,400.06
205.24,5,12.5,0,400.06
205.44,5,12.5,0,400.06
205.64,5,12.51,0,399.85
205.84,5,12.51,0,399.85
206.04,5,12.48,0,400.28
206.24,5,12.51,0,399.85
206.44,5,12.48,0,400.28
206.64,5,12.51,0,399.85
206.84,5,12.48,0,400.28
207.04,5,12.5,0,400.06
207.24,5,12.51,0,399.85
207.44,5,12.51,0,399.85
207.64,5.01,12.5,0,400.44
207.84,5,12.48,0,400.28
208.04,5,12.51,0,399.85
208.24,5,12.5,0,400.06
208.44,5,12.5,0,400.06
208.64,5,12.5,0,400.06
208.84,5,12.5,0,400.06
