Repository: litresperminute/IMPACT-Lab-Thermal-Draw-Tower-Controller

# Generated with much help from ChatGPT because my coding is not so great :'>

# 📈 Thesis Experiment Logger

This tool logs serial data from an Arduino and saves it into a structured `.csv` file with matching experiment metadata in `.json` format. It is designed for high-quality, reproducible data collection for thesis or research work.

---

### 3. 📁 Output Files

For each experiment, the following will be created in your working directory:

- `experiment_id.csv` — raw serial data with headers
- `experiment_id_metadata.json` — metadata (material, operator, diameter, notes, etc.)

Example:
```
draw_test_007.csv
draw_test_007_metadata.json
```

---

File: Thermal Draw Trials/ThesisExperiments/experiment_logs/PETG_cyl20.0_clear_DRfeedback_system_001.csv (part 1 of 4)
# material: PETG
# geometry: cyl
# preform_diameter: 20.0
# material_color: clear
# temperature_C: 160.0
# drawdown_ratio: feedback_system
# trial_number: 001
# operator: Kevin Liu
# start_time: 2025-06-17 16:14:49
# notes: Uses active feedback control system
Time(s),Feed(mm/min),Wind(m/min),Diameter(um),Predicted_diameter(um)
49, 1.99, 4.97, 342.13, 381.32
51, 1.99, 4.97, 361.68, 381.32
53, 2.00, 4.97, 400.78, 382.21
55, 1.99, 4.97, 361.68, 381.32
57, 2.00, 4.97, 322.58, 382.21
59, 2.00, 4.86, 312.81, 386.43
61, 1.99, 4.86, 342.13, 385.53
63, 2.00, 4.86, 361.68, 386.43
65, 2.01, 4.86, 322.58, 387.33
67, 2.00, 4.86, 322.58, 386.43
69, 1.99, 4.86, 322.58, 385.53
71, 2.00, 4.86, 322.58, 386.43
73, 2.01, 4.86, 322.58, 387.33
75, 1.99, 4.86, 351.91, 385.53
77, 2.00, 4.86, 391.01, 386.43
79, 2.00, 4.86, 391.01, 386.43
81, 2.00, 4.86, 400.78, 386.43
83, 2.00, 4.86, 381.23, 386.43
85, 2.01, 4.86, 439.88, 387.33
87, 2.00, 4.86, 469.21, 386.43
89, 1.99, 4.86, 459.43, 385.53
91, 2.00, 4.86, 459.43, 386.43
93, 1.99, 4.86, 439.88, 385.53
95, 2.00, 4.86, 420.33, 386.43
97, 2.01, 4.86, 430.11, 387.33
99, 2.00, 4.86, 381.23, 386.43
101, 2.00, 4.86, 342.13, 386.43
103, 1.99, 4.86, 332.36, 385.53
105, 2.00, 4.86, 381.23, 386.43
107, 1.99, 4.86, 371.46, 385.53
109, 1.99, 4.86, 371.46, 385.53
111, 2.00, 4.86, 439.88, 386.43
113, 1.99, 4.86, 420.33, 385.53
115, 2.01, 4.86, 361.68, 387.33
117, 1.99, 4.86, 342.13, 385.53
119, 2.00, 4.86, 322.58, 386.43
121, 1.99, 4.86, 342.13, 385.53
123, 2.00, 4.86, 312.81, 386.43
125, 1.99, 4.86, 303.03, 385.53
127, 2.00, 4.86, 342.13, 386.43
129, 2.00, 4.86, 312.81, 386.43
131, 1.99, 4.86, 342.13, 385.53
133, 2.01, 4.86, 322.58, 387.33
135, 1.99, 4.86, 273.70, 385.53
137, 2.00, 4.86, 283.48, 386.43
139, 1.99, 4.86, 263.93, 385.53
141, 1.99, 4.86, 303.03, 385.53
143, 2.01, 4.86, 303.03, 387.33
145, 1.99, 4.86, 342.13, 385.53
147, 2.00, 4.86, 342.13, 386.43
149, 1.99, 4.86, 293.26, 385.53
151, 2.00, 4.86, 273.70, 386.43
153, 2.00, 4.76, 263.93, 390.80
155, 1.99, 4.76, 244.38, 389.89
157, 2.01, 4.76, 263.93, 391.70
159, 1.99, 4.76, 283.48, 389.89
161, 2.00, 4.76, 254.15, 390.80
163, 2.00, 4.76, 273.70, 390.80
165, 1.99, 4.76, 263.93, 389.89
167, 1.99, 4.76, 234.60, 389.89
169, 1.99, 4.76, 293.26, 389.89
171, 2.00, 4.76, 273.70, 390.80
173, 2.00, 4.76, 303.03, 390.80
175, 1.99, 4.76, 303.03, 389.89
177, 2.00, 4.76, 293.26, 390.80
179, 2.00, 4.76, 263.93, 390.80
181, 2.00, 4.76, 283.48, 390.80
183, 2.00, 4.76, 322.58, 390.80
185, 1.99, 4.76, 312.81, 389.89
187, 2.00, 4.76, 312.81, 390.80
189, 1.99, 4.76, 381.23, 389.89
191, 2.00, 4.76, 371.46, 390.80
193, 2.00, 4.76, 351.91, 390.80
195, 1.99, 4.76, 342.13, 389.89
197, 2.00, 4.76, 312.81, 390.80
199, 2.01, 4.76, 322.58, 391.70
201, 1.99, 4.65, 303.03, 394.39
203, 2.00, 4.65, 322.58, 395.31
205, 1.99, 4.65, 361.68, 394.39
207, 2.00, 4.65, 351.91, 395.31
209, 1.99, 4.65, 361.68, 394.39
211, 2.00, 4.65, 371.46, 395.31
213, 1.99, 4.65, 322.58, 394.39
215, 1.99, 4.65, 283.48, 394.39
217, 2.00, 4.65, 254.15, 395.31
219, 2.00, 4.65, 254.15, 395.31
221, 2.00, 4.65, 244.38, 395.31
223, 2.00, 4.65, 234.60, 395.31
225, 2.00, 4.65, 234.60, 395.31
227, 2.00, 4.65, 234.60, 395.31
229, 1.99, 4.65, 234.60, 394.39
231, 1.99, 4.65, 234.60, 394.39
233, 2.00, 4.65, 185.73, 395.31
235, 2.00, 4.54, 224.83, 399.99
237, 2.00, 4.54, 234.60, 399.99
239, 2.00, 4.54, 215.05, 399.99
241, 1.99, 4.54, 244.38, 399.06
243, 2.00, 4.54, 254.15, 399.99
245, 2.00, 4.54, 254.15, 399.99
247, 2.00, 4.54, 234.60, 399.99
249, 2.00, 4.54, 273.70, 399.99
251, 2.00, 4.54, 273.70, 399.99
253, 2.00, 4.54, 273.70, 399.99
255, 1.99, 4.54, 283.48, 399.06
257, 2.00, 4.54, 263.93, 399.99
259, 2.00, 4.54, 293.26, 399.99
261, 1.99, 4.54, 273.70, 399.06
263, 2.00, 4.54, 293.26, 399.99
265, 2.00, 4.43, 303.03, 404.84
267, 2.00, 4.43, 273.70, 404.84
269, 2.00, 4.43, 283.48, 404.84
271, 1.99, 4.43, 263.93, 403.90
273, 2.00, 4.43, 234.60, 404.84
275, 1.99, 4.43, 244.38, 403.90
277, 1.99, 4.43, 244.38, 403.90
279, 2.00, 4.43, 263.93, 404.84
281, 2.00, 4.43, 283.48, 404.84
283, 2.01, 4.43, 263.93, 405.78
285, 1.99, 4.43, 254.15, 403.90
287, 2.00, 4.43, 244.38, 404.84
289, 2.01, 4.43, 254.15, 405.78
291, 2.00, 4.43, 263.93, 404.84
293, 2.00, 4.32, 283.48, 409.87
295, 2.00, 4.32, 273.70, 409.87
297, 2.00, 4.32, 244.38, 409.87
299, 1.99, 4.32, 263.93, 408.92
301, 2.00, 4.32, 254.15, 409.87
303, 2.01, 4.32, 283.48, 410.82
305, 1.99, 4.32, 303.03, 408.92
307, 2.00, 4.32, 254.15, 409.87
309, 2.00, 4.32, 273.70, 409.87
311, 2.00, 4.32, 273.70, 409.87
313, 2.00, 4.32, 283.48, 409.87
315, 1.99, 4.32, 263.93, 408.92
317, 2.00, 4.32, 273.70, 409.87
319, 2.00, 4.22, 303.03, 415.09
321, 1.99, 4.22, 312.81, 414.12
323, 2.00, 4.22, 303.03, 415.09
325, 1.99, 4.22, 322.58, 414.12
327, 1.99, 4.22, 293.26, 414.12
329, 2.00, 4.22, 263.93, 415.09
331, 1.99, 4.22, 254.15, 414.12
333, 2.00, 4.22, 293.26, 415.09
335, 1.99, 4.22, 322.58, 414.12
337, 1.99, 4.22, 303.03, 414.12
339, 2.00, 4.22, 312.81, 415.09
341, 1.99, 4.22, 312.81, 414.12
343, 2.00, 4.22, 273.70, 415.09
345, 2.00, 4.11, 283.48, 420.52
347, 1.99, 4.11, 293.26, 419.54
349, 2.00, 4.11, 303.03, 420.52
351, 1.99, 4.11, 351.91, 419.54
353, 2.00, 4.11, 351.91, 420.52
355, 2.00, 4.11, 361.68, 420.52
357, 2.00, 4.11, 312.81, 420.52
359, 2.00, 4.11, 273.70, 420.52
361, 1.99, 4.11, 254.15, 419.54
363, 2.00, 4.11, 254.15, 420.52
365, 1.99, 4.11, 263.93, 419.54
367, 2.00, 4.11, 263.93, 420.52
369, 2.00, 4.11, 234.60, 420.52
371, 2.00, 4.11, 224.83, 420.52
373, 1.99, 4.11, 224.83, 419.54
375, 2.00, 4.00, 234.60, 426.16
377, 2.00, 4.00, 244.38, 426.16
379, 1.99, 4.00, 234.60, 425.17
381, 2.00, 4.00, 244.38, 426.16
383, 2.01, 4.00, 263.93, 427.15
385, 1.99, 4.00, 273.70, 425.17
387, 2.00, 4.00, 244.38, 426.16
389, 2.00, 4.00, 263.93, 426.16
391, 1.99, 4.00, 254.15, 425.17
393, 1.99, 4.00, 254.15, 425.17
395, 2.00, 4.00, 283.48, 426.16
397, 2.00, 4.00, 273.70, 426.16
399, 2.00, 4.00, 293.26, 426.16
401, 2.00, 4.00, 273.70, 426.16
403, 2.00, 3.89, 273.70, 432.04
405, 2.00, 3.89, 263.93, 432.04
407, 2.00, 3.89, 244.38, 432.04
409, 2.01, 3.89, 263.93, 433.04
411, 1.99, 3.89, 273.70, 431.03
413, 2.00, 3.89, 273.70, 432.04
415, 1.99, 3.89, 293.26, 431.03
417, 2.00, 3.89, 273.70, 432.04
419, 2.00, 3.89, 273.70, 432.04
421, 1.99, 3.89, 312.81, 431.03
423, 2.00, 3.89, 283.48, 432.04
425, 2.01, 3.89, 303.03, 433.04
427, 2.00, 3.89, 303.03, 432.04
429, 2.00, 3.89, 303.03, 432.04
431, 2.00, 3.78, 312.81, 438.17
433, 2.00, 3.78, 303.03, 438.17
435, 2.00, 3.78, 303.03, 438.17
437, 1.99, 3.78, 332.36, 437.15
439, 2.00, 3.78, 332.36, 438.17
441, 2.00, 3.78, 332.36, 438.17
443, 1.99, 3.78, 312.81, 437.15
445, 2.00, 3.78, 312.81, 438.17
447, 1.99, 3.78, 293.26, 437.15
449, 2.00, 3.78, 283.48, 438.17
451, 2.00, 3.78, 322.58, 438.17
453, 2.00, 3.78, 332.36, 438.17
455, 2.00, 3.78, 351.91, 438.17
457, 1.99, 3.78, 342.13, 437.15
459, 2.00, 3.78, 303.03, 438.17
461, 2.00, 3.68, 312.81, 444.57
463, 1.99, 3.68, 351.91, 443.53
465, 2.00, 3.68, 332.36, 444.57
467, 1.99, 3.68, 332.36, 443.53
469, 1.99, 3.68, 303.03, 443.53
471, 2.00, 3.68, 283.48, 444.57
473, 2.00, 3.68, 312.81, 444.57
475, 2.00, 3.68, 332.36, 444.57
477, 2.00, 3.68, 303.03, 444.57
479, 2.00, 3.68, 312.81, 444.57
481, 2.00, 3.68, 342.13, 444.57
483, 2.00, 3.68, 303.03, 444.57
485, 2.00, 3.68, 293.26, 444.57
487, 2.00, 3.68, 283.48, 444.57
489, 1.99, 3.68, 293.26, 443.53
491, 2.00, 3.68, 273.70, 444.57
493, 2.00, 3.68, 312.81, 444.57
495, 1.99, 3.57, 312.81, 450.20
497, 2.00, 3.57, 283.48, 451.25
499, 1.99, 3.57, 283.48, 450.20
501, 2.00, 3.57, 273.70, 451.25
503, 2.00, 3.57, 283.48, 451.25
505, 1.99, 3.57, 283.48, 450.20
507, 2.00, 3.57, 273.70, 451.25
509, 1.99, 3.57, 303.03, 450.20
511, 2.00, 3.57, 312.81, 451.25
513, 2.00, 3.57, 342.13, 451.25
515, 1.99, 3.57, 342.13, 450.20
517, 2.00, 3.57, 322.58, 451.25
519, 2.00, 3.57, 381.23, 451.25
521, 1.99, 3.57, 332.36, 450.20
523, 2.00, 3.57, 293.26, 451.25
525, 1.99, 3.57, 312.81, 450.20
527, 2.00, 3.57, 303.03, 451.25
529, 1.99, 3.57, 342.13, 450.20
531, 1.99, 3.57, 351.91, 450.20
533, 2.00, 3.46, 332.36, 458.25
535, 1.99, 3.46, 342.13, 457.18
537, 2.00, 3.46, 293.26, 458.25
539, 2.00, 3.46, 303.03, 458.25
541, 1.99, 3.46, 293.26, 457.18
543, 2.00, 3.46, 293.26, 458.25
545, 2.00, 3.46, 303.03, 458.25
547, 1.99, 3.46, 293.26, 457.18
549, 2.01, 3.46, 273.70, 459.31
551, 2.00, 3.46, 263.93, 458.25
553, 2.00, 3.46, 244.38, 458.25
555, 2.00, 3.46, 263.93, 458.25
557, 2.00, 3.46, 303.03, 458.25
559, 2.00, 3.46, 312.81, 458.25
561, 2.00, 3.46, 312.81, 458.25
563, 2.00, 3.46, 303.03, 458.25
565, 2.00, 3.46, 303.03, 458.25
567, 1.99, 3.46, 322.58, 457.18
569, 2.00, 3.46, 293.26, 458.25
571, 2.00, 3.35, 303.03, 465.58
573, 1.99, 3.35, 293.26, 464.50
575, 2.00, 3.35, 273.70, 465.58
577, 2.00, 3.35, 283.48, 465.58
579, 1.99, 3.35, 303.03, 464.50
581, 2.01, 3.35, 273.70, 466.66
583, 2.00, 3.35, 273.70, 465.58
585, 1.99, 3.35, 263.93, 464.50
587, 1.99, 3.35, 263.93, 464.50
589, 1.99, 3.35, 273.70, 464.50
591, 2.00, 3.35, 273.70, 465.58
593, 2.00, 3.35, 303.03, 465.58
595, 2.00, 3.35, 283.48, 465.58
597, 2.00, 3.35, 293.26, 465.58
599, 1.99, 3.35, 332.36, 464.50
601, 2.00, 3.35, 322.58, 465.58
603, 2.00, 3.35, 342.13, 465.58
605, 1.99, 3.24, 371.46, 472.17
607, 2.00, 3.24, 342.13, 473.28
609, 2.01, 3.24, 351.91, 474.38
611, 1.99, 3.24, 332.36, 472.17
613, 2.00, 3.24, 342.13, 473.28
615, 1.99, 3.24, 361.68, 472.17
617, 2.00, 3.24, 322.58, 473.28
619, 2.00, 3.24, 312.81, 473.28
621, 2.00, 3.24, 273.70, 473.28
623, 2.00, 3.24, 303.03, 473.28
625, 2.00, 3.24, 351.91, 473.28
627, 2.01, 3.24, 312.81, 474.38
629, 2.00, 3.24, 351.91, 473.28
631, 2.00, 3.24, 381.23, 473.28
633, 2.00, 3.24, 391.01, 473.28
635, 2.01, 3.24, 420.33, 474.38
637, 1.99, 3.24, 410.56, 472.17
639, 2.00, 3.24, 361.68, 473.28
641, 2.00, 3.24, 391.01, 473.28
643, 2.00, 3.24, 381.23, 473.28
645, 2.00, 3.14, 381.23, 481.37
647, 2.00, 3.14, 381.23, 481.37
649, 2.00, 3.14, 400.78, 481.37
651, 2.00, 3.14, 400.78, 481.37
653, 1.99, 3.14, 371.46, 480.25
655, 2.01, 3.14, 371.46, 482.49
657, 1.99, 3.14, 420.33, 480.25
659, 2.00, 3.14, 400.78, 481.37
661, 2.00, 3.14, 391.01, 481.37
663, 2.00, 3.14, 391.01, 481.37
665, 2.00, 3.14, 381.23, 481.37
667, 2.00, 3.14, 420.33, 481.37
669, 2.00, 3.14, 391.01, 481.37
671, 2.00, 3.14, 371.46, 481.37
673, 2.00, 3.14, 351.91, 481.37
675, 2.00, 3.14, 332.36, 481.37
677, 2.00, 3.14, 371.46, 481.37
679, 2.00, 3.14, 381.23, 481.37
681, 2.00, 3.14, 430.11, 481.37
683, 1.99, 3.14, 488.76, 480.25
685, 2.00, 3.14, 459.43, 481.37
687, 2.00, 3.14, 420.33, 481.37
689, 1.99, 3.14, 391.01, 480.25
691, 2.00, 3.14, 361.68, 481.37
693, 2.00, 3.14, 342.13, 481.37
695, 2.00, 3.14, 293.26, 481.37
697, 2.00, 3.14, 312.81, 481.37
699, 1.99, 3.14, 332.36, 480.25
701, 2.00, 3.14, 312.81, 481.37
703, 1.99, 3.14, 303.03, 480.25
705, 2.00, 3.14, 293.26, 481.37
707, 2.00, 3.14, 283.48, 481.37
709, 2.00, 3.14, 283.48, 481.37
711, 2.00, 3.14, 283.48, 481.37
713, 1.99, 3.14, 322.58, 480.25
715, 2.00, 3.14, 312.81, 481.37
717, 2.01, 3.14, 322.58, 482.49
719, 1.99, 3.14, 361.68, 480.25
721, 2.00, 3.14, 351.91, 481.37
723, 1.99, 3.14, 410.56, 480.25
725, 2.00, 3.03, 400.78, 489.89
727, 2.00, 3.03, 420.33, 489.89
729, 1.99, 3.03, 430.11, 488.75
731, 2.00, 3.03, 410.56, 489.89
733, 1.99, 3.03, 439.88, 488.75
735, 2.00, 3.03, 391.01, 489.89
737, 2.00, 3.03, 420.33, 489.89
739, 2.00, 3.03, 420.33, 489.89
741, 2.00, 3.03, 371.46, 489.89
743, 2.00, 3.03, 361.68, 489.89
745, 2.00, 3.03, 391.01, 489.89
747, 2.00, 3.03, 410.56, 489.89
749, 1.99, 3.03, 400.78, 488.75
751, 2.00, 3.03, 400.78, 489.89
753, 1.99, 3.03, 400.78, 488.75
755, 1.99, 3.03, 361.68, 488.75
757, 2.00, 3.03, 342.13, 489.89
759, 1.99, 3.03, 361.68, 488.75
761, 2.00, 3.03, 322.58, 489.89
763, 2.00, 3.03, 312.81, 489.89
765, 2.00, 3.03, 283.48, 489.89
767, 2.00, 3.03, 303.03, 489.89
769, 2.00, 3.03, 293.26, 489.89
771, 2.00, 3.03, 283.48, 489.89
773, 1.99, 3.03, 342.13, 488.75
775, 1.99, 3.03, 351.91, 488.75
777, 1.99, 3.03, 410.56, 488.75
779, 1.99, 3.03, 420.33, 488.75
781, 2.00, 3.03, 420.33, 489.89
783, 2.00, 3.03, 410.56, 489.89
785, 2.00, 3.03, 400.78, 489.89
787, 2.00, 3.03, 391.01, 489.89
789, 1.99, 3.03, 342.13, 488.75
791, 2.01, 3.03, 342.13, 491.03
793, 1.99, 3.03, 391.01, 488.75
795, 1.99, 3.03, 410.56, 488.75
797, 2.00, 3.03, 420.33, 489.89
799, 1.99, 3.03, 430.11, 488.75
801, 2.00, 3.03, 410.56, 489.89
803, 2.00, 3.03, 449.66, 489.89
805, 1.99, 3.03, 459.43, 488.75
807, 2.00, 3.03, 439.88, 489.89
809, 1.99, 3.03, 400.78, 488.75
811, 2.00, 3.03, 351.91, 489.89
813, 1.99, 3.03, 361.68, 488.75
815, 1.99, 3.03, 342.13, 488.75
817, 2.01, 3.03, 322.58, 491.03
819, 1.99, 3.03, 332.36, 488.75
821, 1.99, 3.03, 351.91, 488.75
823, 2.00, 3.03, 351.91, 489.89
825, 2.00, 3.03, 361.68, 489.89
827, 2.00, 3.03, 381.23, 489.89
829, 1.99, 3.03, 400.78, 488.75
831, 2.00, 3.03, 361.68, 489.89
833, 2.00, 3.03, 381.23, 489.89
835, 1.99, 3.03, 351.91, 488.75
837, 2.00, 3.03, 332.36, 489.89
839, 1.99, 3.03, 361.68, 488.75
841, 2.00, 3.03, 361.68, 489.89
843, 2.01, 2.92, 351.91, 500.04
845, 2.00, 2.92, 322.58, 498.88
847, 2.00, 2.92, 332.36, 498.88
849, 1.99, 2.92, 361.68, 497.72
851, 2.00, 2.92, 371.46, 498.88
853, 2.00, 2.92, 410.56, 498.88
855, 1.99, 2.92, 420.33, 497.72
857, 2.00, 2.92, 420.33, 498.88
859, 1.99, 2.92, 439.88, 497.72
861, 1.99, 2.92, 430.11, 497.72
863, 2.00, 2.92, 459.43, 498.88
865, 1.99, 2.92, 547.41, 497.72
867, 2.00, 2.92, 488.76, 498.88
869, 1.99, 2.92, 439.88, 497.72
871, 2.00, 2.92, 420.33, 498.88
873, 2.00, 2.92, 400.78, 498.88
875, 2.00, 2.92, 391.01, 498.88
877, 2.01, 2.92, 391.01, 500.04
879, 2.00, 2.92, 459.43, 498.88
881, 1.99, 2.92, 449.66, 497.72
883, 2.00, 2.92, 459.43, 498.88
885, 1.99, 2.92, 488.76, 497.72
887, 2.00, 2.92, 478.98, 498.88
889, 2.01, 2.92, 410.56, 500.04
891, 2.00, 2.92, 400.78, 498.88
893, 2.00, 2.92, 400.78, 498.88
895, 2.00, 2.92, 371.46, 498.88
897, 2.00, 2.92, 351.91, 498.88
899, 1.99, 2.92, 371.46, 497.72
901, 1.99, 2.92, 371.46, 497.72
903, 2.00, 2.92, 332.36, 498.88
905, 1.99, 2.92, 342.13, 497.72
907, 2.00, 2.92, 351.91, 498.88
909, 2.01, 2.92, 371.46, 500.04
911, 2.00, 2.92, 381.23, 498.88
913, 2.00, 2.92, 381.23, 498.88
915, 1.99, 2.92, 371.46, 497.72
917, 2.00, 2.92, 351.91, 498.88
919, 1.99, 2.92, 381.23, 497.72
921, 1.99, 2.92, 381.23, 497.72
923, 2.01, 2.92, 361.68, 500.04
925, 1.99, 2.92, 371.46, 497.72
927, 2.00, 2.92, 332.36, 498.88
929, 2.01, 2.92, 351.91, 500.04
931, 2.00, 2.92, 351.91, 498.88
933, 2.00, 2.92, 332.36, 498.88
935, 1.99, 2.92, 361.68, 497.72
937, 2.01, 2.92, 371.46, 500.04
939, 1.99, 2.92, 410.56, 497.72
941, 2.00, 2.92, 391.01, 498.88
943, 2.00, 2.92, 361.68, 498.88
945, 1.99, 2.92, 410.56, 497.72
947, 2.00, 2.92, 381.23, 498.88
949, 2.00, 2.92, 381.23, 498.88
951, 2.00, 2.92, 351.91, 498.88
953, 2.00, 2.92, 351.91, 498.88
955, 1.99, 2.92, 371.46, 497.72
957, 2.00, 2.92, 351.91, 498.88
959, 2.00, 2.92, 361.68, 498.88
961, 2.00, 2.92, 351.91, 498.88
963, 2.00, 2.92, 371.46, 498.88
965, 2.00, 2.92, 361.68, 498.88
967, 2.00, 2.92, 351.91, 498.88
969, 2.00, 2.92, 410.56, 498.88
971, 2.00, 2.92, 410.56, 498.88
973, 2.00, 2.92, 420.33, 498.88
975, 1.99, 2.92, 391.01, 497.72
977, 2.00, 2.92, 342.13, 498.88
979, 2.00, 2.92, 351.91, 498.88
981, 1.99, 2.92, 332.36, 497.72
983, 2.00, 2.92, 332.36, 498.88
985, 1.99, 2.92, 351.91, 497.72
987, 1.99, 2.92, 332.36, 497.72
989, 2.01, 2.92, 342.13, 500.04
991, 2.00, 2.92, 351.91, 498.88
993, 2.00, 2.92, 342.13, 498.88
995, 1.99, 2.92, 351.91, 497.72
997, 2.00, 2.92, 322.58, 498.88
999, 2.00, 2.92, 371.46, 498.88
1001, 1.99, 2.92, 361.68, 497.72
1003, 2.00, 2.92, 371.46, 498.88
1005, 1.99, 2.92, 410.56, 497.72
1007, 2.00, 2.92, 400.78, 498.88
1009, 2.00, 2.92, 381.23, 498.88
1011, 1.99, 2.92, 361.68, 497.72
1013, 2.00, 2.92, 351.91, 498.88
1015, 1.99, 2.92, 342.13, 497.72
1017, 2.00, 2.92, 342.13, 498.88
1019, 2.00, 2.92, 361.68, 498.88
1021, 1.99, 2.92, 371.46, 497.72
1023, 1.99, 2.92, 381.23, 497.72
1025, 1.99, 2.92, 381.23, 497.72
1027, 2.00, 2.92, 371.46, 498.88
1029, 2.00, 2.92, 381.23, 498.88
1031, 1.99, 2.92, 400.78, 497.72
1033, 2.00, 2.92, 391.01, 498.88
1035, 1.99, 2.92, 410.56, 497.72
1037, 2.00, 2.81, 391.01, 508.38
1039, 2.00, 2.81, 400.78, 508.38
1041, 1.99, 2.81, 391.01, 507.20
1043, 1.99, 2.81, 391.01, 507.20
1045, 2.00, 2.81, 381.23, 508.38
1047, 2.00, 2.81, 351.91, 508.38
1049, 2.00, 2.81, 371.46, 508.38
1051, 2.00, 2.81, 371.46, 508.38
1053, 2.01, 2.81, 371.46, 509.56
1055, 1.99, 2.81, 371.46, 507.20
1057, 2.00, 2.81, 371.46, 508.38
1059, 2.00, 2.81, 400.78, 508.38
1061, 2.00, 2.81, 410.56, 508.38
1063, 2.00, 2.81, 420.33, 508.38
1065, 2.00, 2.81, 420.33, 508.38
1067, 2.00, 2.81, 410.56, 508.38
1069, 2.00, 2.81, 420.33, 508.38
1071, 1.99, 2.81, 400.78, 507.20
1073, 2.00, 2.81, 400.78, 508.38
1075, 1.99, 2.81, 391.01, 507.20
1077, 2.00, 2.81, 351.91, 508.38
1079, 2.00, 2.81, 400.78, 508.38
1081, 1.99, 2.81, 430.11, 507.20
1083, 2.00, 2.81, 498.53, 508.38
1085, 2.00, 2.81, 478.98, 508.38
1087, 2.00, 2.81, 430.11, 508.38
1089, 2.00, 2.81, 459.43, 508.38
1091, 1.99, 2.81, 469.21, 507.20
1093, 2.00, 2.81, 430.11, 508.38
1095, 1.99, 2.81, 400.78, 507.20
1097, 2.00, 2.81, 400.78, 508.38
1099, 2.00, 2.81, 420.33, 508.38
1101, 2.00, 2.81, 420.33, 508.38
1103, 1.99, 2.81, 420.33, 507.20
1105, 1.99, 2.81, 420.33, 507.20
1107, 2.01, 2.81, 439.88, 509.56
1109, 2.00, 2.81, 439.88, 508.38
1111, 1.99, 2.81, 459.43, 507.20
1113, 2.01, 2.81, 488.76, 509.56
1115, 1.99, 2.81, 488.76, 507.20
1117, 2.01, 2.81, 459.43, 509.56
1119, 2.01, 2.81, 488.76, 509.56
1121, 1.99, 2.81, 488.76, 507.20
1123, 2.00, 2.81, 469.21, 508.38
1125, 2.00, 2.81, 439.88, 508.38
1127, 2.00, 2.81, 410.56, 508.38
1129, 1.99, 2.81, 439.88, 507.20
1131, 1.99, 2.81, 488.76, 507.20
1133, 2.00, 2.81, 498.53, 508.38
1135, 2.00, 2.81, 537.63, 508.38
1137, 2.00, 2.81, 508.31, 508.38
1139, 2.00, 2.81, 459.43, 508.38
1141, 2.00, 2.81, 459.43, 508.38
1143, 2.00, 2.81, 410.56, 508.38
1145, 2.00, 2.81, 410.56, 508.38
1147, 2.00, 2.81, 381.23, 508.38
1149, 2.00, 2.81, 400.78, 508.38
1151, 2.00, 2.81, 420.33, 508.38
1153, 2.00, 2.92, 439.88, 498.88
1155, 2.00, 2.92, 488.76, 498.88
1157, 2.00, 2.92, 469.21, 498.88
1159, 2.01, 2.92, 459.43, 500.04
1161, 1.99, 2.92, 488.76, 497.72
1163, 2.00, 2.92, 410.56, 498.88
1165, 2.00, 2.92, 449.66, 498.88
1167, 2.00, 2.92, 439.88, 498.88
1169, 2.00, 2.92, 420.33, 498.88
1171, 1.99, 2.92, 400.78, 497.72
1173, 2.00, 2.92, 361.68, 498.88
1175, 2.00, 2.92, 351.91, 498.88
1177, 2.00, 2.92, 342.13, 498.88
1179, 2.00, 2.92, 361.68, 498.88
1181, 1.99, 2.92, 381.23, 497.72
1183, 2.00, 2.92, 381.23, 498.88
1185, 2.00, 2.92, 410.56, 498.88
1187, 1.99, 2.92, 420.33, 497.72
1189, 1.99, 2.92, 391.01, 497.72
1191, 1.99, 2.92, 371.46, 497.72
1193, 2.00, 2.92, 361.68, 498.88
1195, 2.00, 2.92, 400.78, 498.88
1197, 2.00, 2.92, 391.01, 498.88
1199, 2.00, 2.92, 381.23, 498.88
1201, 1.99, 2.92, 400.78, 497.72
1203, 2.00, 2.92, 371.46, 498.88
1205, 2.00, 2.92, 420.33, 498.88
1207, 2.00, 2.92, 469.21, 498.88
1209, 1.99, 2.92, 449.66, 497.72
1211, 2.00, 2.92, 410.56, 498.88
1213, 2.00, 2.92, 0.00, 498.88
1215, 2.00, 2.92, 0.00, 498.88
1217, 2.00, 2.92, 0.00, 498.88
1219, 2.00, 2.92, 0.00, 498.88
1221, 2.00, 2.92, 391.01, 498.88
1223, 2.00, 2.92, 391.01, 498.88
1225, 2.01, 2.92, 420.33, 500.04
1227, 2.00, 2.92, 439.88, 498.88
1229, 1.99, 2.92, 430.11, 497.72
1231, 2.00, 2.92, 420.33, 498.88
1233, 2.00, 2.92, 439.88, 498.88
1235, 2.00, 2.92, 449.66, 498.88
1237, 2.00, 2.92, 420.33, 498.88
1239, 1.99, 2.92, 459.43, 497.72
1241, 2.00, 2.92, 420.33, 498.88
1243, 2.00, 2.92, 391.01, 498.88
1245, 2.00, 2.92, 420.33, 498.88
1247, 2.00, 2.92, 400.78, 498.88
1249, 1.99, 2.92, 400.78, 497.72
1251, 1.99, 2.92, 410.56, 497.72
1253, 2.00, 2.92, 449.66, 498.88
1255, 2.00, 2.92, 459.43, 498.88
1257, 2.00, 2.92, 410.56, 498.88
1259, 1.99, 2.92, 449.66, 497.72
1261, 2.00, 2.92, 420.33, 498.88
1263, 2.00, 2.92, 410.56, 498.88
1265, 2.00, 2.92, 410.56, 498.88
1267, 2.00, 2.92, 439.88, 498.88
1269, 2.00, 2.92, 459.43, 498.88
1271, 2.00, 2.92, 469.21, 498.88
1273, 2.00, 2.92, 478.98, 498.88
1275, 2.00, 2.92, 478.98, 498.88
1277, 2.00, 2.92, 420.33, 498.88
1279, 2.00, 2.92, 439.88, 498.88
1281, 2.00, 2.92, 410.56, 498.88
1283, 2.01, 2.92, 381.23, 500.04
1285, 2.00, 2.92, 391.01, 498.88
1287, 2.00, 2.92, 400.78, 498.88
1289, 2.00, 2.92, 400.78, 498.88
1291, 2.00, 2.92, 371.46, 498.88
1293, 2.00, 2.92, 381.23, 498.88
1295, 2.00, 2.92, 381.23, 498.88
1297, 2.00, 2.92, 400.78, 498.88
1299, 2.00, 2.92, 420.33, 498.88
1301, 2.00, 2.92, 478.98, 498.88
1303, 2.00, 2.92, 518.08, 498.88
1305, 2.00, 2.92, 537.63, 498.88
1307, 2.00, 2.92, 508.31, 498.88
1309, 2.00, 2.92, 478.98, 498.88
1311, 2.00, 2.92, 449.66, 498.88
1313, 2.01, 2.92, 478.98, 500.04
1315, 2.00, 2.92, 508.31, 498.88
1317, 2.00, 2.92, 430.11, 498.88
1319, 1.99, 2.92, 459.43, 497.72
1321, 1.99, 2.92, 478.98, 497.72
1323, 2.01, 2.92, 469.21, 500.04
1325, 1.99, 2.92, 420.33, 497.72
1327, 2.00, 2.92, 410.56, 498.88
1329, 2.00, 2.92, 391.01, 498.88
1331, 2.00, 2.92, 400.78, 498.88
1333, 2.00, 2.92, 400.78, 498.88
1335, 1.99, 2.92, 371.46, 497.72
1337, 2.00, 2.92, 391.01, 498.88
1339, 2.00, 2.92, 420.33, 498.88
1341, 1.99, 2.92, 459.43, 497.72
1343, 2.01, 2.92, 439.88, 500.04
1345, 2.01, 2.92, 459.43, 500.04
1347, 2.00, 2.92, 420.33, 498.88
1349, 2.00, 2.92, 400.78, 498.88
1351, 2.00, 2.92, 391.01, 498.88
1353, 2.00, 2.92, 361.68, 498.88
1355, 2.00, 2.92, 332.36, 498.88
1357, 2.00, 2.92, 322.58, 498.88
1359, 2.01, 2.92, 332.36, 500.04
1361, 2.00, 2.92, 342.13, 498.88
1363, 2.00, 2.92, 312.81, 498.88
1365, 2.00, 2.92, 303.03, 498.88
1367, 1.99, 2.92, 303.03, 497.72
1369, 2.00, 2.92, 273.70, 498.88
1371, 2.00, 2.92, 293.26, 498.88
1373, 2.00, 2.92, 283.48, 498.88
1375, 1.99, 2.92, 322.58, 497.72
1377, 2.00, 2.92, 332.36, 498.88
1379, 2.00, 2.92, 312.81, 498.88
1381, 2.00, 2.92, 303.03, 498.88
1383, 2.00, 2.92, 293.26, 498.88
1385, 2.01, 2.92, 303.03, 500.04
1387, 1.99, 2.92, 371.46, 497.72
1389, 2.00, 2.92, 381.23, 498.88
1391, 2.00, 2.92, 351.91, 498.88
1393, 2.00, 2.92, 342.13, 498.88
1395, 2.00, 2.92, 332.36, 498.88
1397, 2.00, 2.92, 342.13, 498.88
1399, 2.01, 2.92, 342.13, 500.04
1401, 1.99, 2.92, 351.91, 497.72
1403, 2.00, 2.92, 322.58, 498.88
1405, 2.00, 2.92, 361.68, 498.88
1407, 1.99, 2.92, 361.68, 497.72
1409, 2.00, 2.92, 371.46, 498.88
1411, 2.00, 2.92, 381.23, 498.88
1413, 2.00, 2.92, 371.46, 498.88
1415, 2.00, 2.92, 410.56, 498.88
1417, 2.00, 2.92, 430.11, 498.88
1419, 2.00, 2.92, 430.11, 498.88
1421, 1.99, 2.92, 420.33, 497.72
1423, 2.00, 2.92, 391.01, 498.88
1425, 1.99, 2.92, 420.33, 497.72
1427, 2.00, 2.92, 381.23, 498.88
1429, 1.99, 2.92, 420.33, 497.72
1431, 2.00, 2.92, 400.78, 498.88
1433, 2.01, 2.92, 400.78, 500.04
1435, 2.00, 2.92, 420.33, 498.88
1437, 2.00, 2.92, 430.11, 498.88
1439, 1.99, 2.92, 430.11, 497.72
1441, 1.99, 2.92, 439.88, 497.72
1443, 2.00, 2.92, 430.11, 498.88
1445, 2.00, 2.92, 478.98, 498.88
1447, 2.00, 2.92, 508.31, 498.88
1449, 1.99, 2.92, 498.53, 497.72
1451, 2.00, 2.92, 459.43, 498.88
1453, 2.00, 2.92, 439.88, 498.88
1455, 2.00, 2.92, 439.88, 498.88
1457, 2.00, 2.92, 410.56, 498.88
1459, 2.00, 2.81, 420.33, 508.38
1461, 2.00, 2.81, 439.88, 508.38
1463, 2.00, 2.81, 430.11, 508.38
1465, 1.99, 2.81, 469.21, 507.20
1467, 1.99, 2.81, 488.76, 507.20
1469, 2.01, 2.81, 478.98, 509.56
1471, 2.00, 2.92, 488.76, 498.88
1473, 2.00, 2.92, 478.98, 498.88
1475, 2.00, 2.92, 488.76, 498.88
1477, 2.00, 2.92, 459.43, 498.88
1479, 2.00, 2.92, 430.11, 498.88
1481, 1.99, 2.92, 459.43, 497.72
1483, 2.00, 2.92, 459.43, 498.88
1485, 2.00, 2.92, 439.88, 498.88
1487, 1.99, 2.92, 439.88, 497.72
1489, 2.00, 2.92, 410.56, 498.88
1491, 2.00, 2.92, 410.56, 498.88
1493, 1.99, 2.92, 391.01, 497.72
1495, 2.00, 2.92, 391.01, 498.88
1497, 2.00, 2.92, 430.11, 498.88
1499, 2.00, 2.92, 410.56, 498.88
1501, 1.99, 2.92, 400.78, 497.72
1503, 1.99, 2.92, 420.33, 497.72
1505, 2.00, 2.92, 449.66, 498.88
1507, 2.00, 2.92, 439.88, 498.88
1509, 1.99, 2.92, 469.21, 497.72
1511, 2.00, 2.92, 478.98, 498.88
1513, 2.00, 2.92, 469.21, 498.88
1515, 2.00, 2.92, 439.88, 498.88
1517, 1.99, 2.92, 430.11, 497.72
1519, 1.99, 2.92, 449.66, 497.72
1521, 2.00, 2.92, 430.11, 498.88
1523, 2.00, 2.92, 459.43, 498.88
1525, 1.99, 2.92, 488.76, 497.72
1527, 2.00, 2.92, 459.43, 498.88
1529, 1.99, 2.92, 488.76, 497.72
1531, 2.00, 2.92, 488.76, 498.88
1533, 2.01, 2.92, 478.98, 500.04
1535, 2.01, 2.92, 478.98, 500.04
1537, 2.00, 2.92, 498.53, 498.88
1539, 1.99, 2.92, 508.31, 497.72
1541, 2.00, 2.92, 488.76, 498.88
1543, 2.01, 2.92, 498.53, 500.04
1545, 1.99, 2.92, 478.98, 497.72
1547, 2.00, 2.92, 459.43, 498.88
1549, 1.99, 2.92, 498.53, 497.72
1551, 1.99, 2.92, 478.98, 497.72
1553, 2.01, 2.92, 469.21, 500.04
1555, 2.00, 2.92, 498.53, 498.88
1557, 2.00, 3.03, 527.86, 489.89
1559, 1.99, 3.03, 537.63, 488.75
1561, 2.00, 3.03, 547.41, 489.89
1563, 2.00, 3.03, 527.86, 489.89
1565, 2.00, 3.03, 537.63, 489.89
1567, 2.00, 3.03, 498.53, 489.89
1569, 2.00, 3.03, 449.66, 489.89
1571, 1.99, 3.03, 449.66, 488.75
1573, 2.00, 3.03, 391.01, 489.89
1575, 2.01, 3.03, 410.56, 491.03
1577, 1.99, 3.03, 420.33, 488.75
1579, 2.00, 3.03, 410.56, 489.89
1581, 1.99, 3.03, 439.88, 488.75
1583, 2.00, 3.03, 410.56, 489.89
1585, 2.00, 3.03, 400.78, 489.89
1587, 2.00, 3.03, 430.11, 489.89
1589, 2.00, 3.03, 400.78, 489.89
1591, 2.01, 3.03, 430.11, 491.03
1593, 2.00, 3.03, 430.11, 489.89
1595, 2.00, 3.03, 449.66, 489.89
1597, 1.99, 3.03, 478.98, 488.75
1599, 2.00, 3.03, 449.66, 489.89
1601, 2.00, 3.03, 498.53, 489.89
1603, 1.99, 3.03, 498.53, 488.75
1605, 2.00, 3.03, 508.31, 489.89
1607, 2.00, 3.03, 537.63, 489.89
1609, 2.00, 3.14, 518.08, 481.37
1611, 2.00, 3.14, 537.63, 481.37
1613, 1.99, 3.14, 566.96, 480.25
1615, 2.00, 3.14, 557.18, 481.37
1617, 2.00, 3.14, 606.06, 481.37
1619, 2.01, 3.14, 625.61, 482.49
1621, 2.00, 3.14, 557.18, 481.37
1623, 1.99, 3.14, 557.18, 480.25
1625, 2.00, 3.14, 547.41, 481.37
1627, 1.99, 3.14, 527.86, 480.25
1629, 1.99, 3.14, 469.21, 480.25
1631, 2.01, 3.14, 469.21, 482.49
1633, 1.99, 3.14, 488.76, 480.25
1635, 2.00, 3.14, 459.43, 481.37
1637, 2.00, 3.14, 469.21, 481.37
1639, 2.00, 3.14, 478.98, 481.37
1641, 2.00, 3.14, 478.98, 481.37
1643, 1.99, 3.14, 449.66, 480.25
1645, 2.00, 3.14, 459.43, 481.37
1647, 1.99, 3.14, 478.98, 480.25
1649, 2.00, 3.24, 469.21, 473.28
1651, 2.00, 3.24, 459.43, 473.28
1653, 2.00, 3.24, 478.98, 473.28
1655, 2.00, 3.24, 508.31, 473.28
1657, 1.99, 3.24, 498.53, 472.17
1659, 1.99, 3.24, 478.98, 472.17
1661, 2.00, 3.24, 459.43, 473.28
1663, 2.00, 3.24, 449.66, 473.28
1665, 2.00, 3.24, 400.78, 473.28
1667, 2.00, 3.24, 400.78, 473.28
1669, 1.99, 3.24, 430.11, 472.17
1671, 2.00, 3.24, 410.56, 473.28
1673, 2.00, 3.24, 439.88, 473.28
1675, 2.00, 3.24, 439.88, 473.28
1677, 2.00, 3.24, 449.66, 473.28
1679, 1.99, 3.24, 469.21, 472.17
1681, 2.00, 3.24, 449.66, 473.28
1683, 1.99, 3.24, 439.88, 472.17
1685, 2.00, 3.24, 420.33, 473.28
1687, 1.99, 3.24, 469.21, 472.17
1689, 2.00, 3.24, 469.21, 473.28
1691, 2.01, 3.24, 478.98, 474.38
1693, 1.99, 3.35, 459.43, 464.50
1695, 2.00, 3.35, 449.66, 465.58
1697, 2.00, 3.35, 469.21, 465.58
1699, 1.99, 3.35, 469.21, 464.50
1701, 2.00, 3.35, 469.21, 465.58
1703, 2.01, 3.35, 459.43, 466.66
1705, 2.00, 3.35, 469.21, 465.58
1707, 1.99, 3.35, 478.98, 464.50
1709, 1.99, 3.35, 449.66, 464.50
1711, 2.00, 3.35, 449.66, 465.58
1713, 1.99, 3.35, 459.43, 464.50
1715, 2.00, 3.35, 449.66, 465.58
1717, 2.00, 3.35, 488.76, 465.58
1719, 1.99, 3.35, 469.21, 464.50
1721, 2.00, 3.35, 400.78, 465.58
1723, 2.00, 3.35, 400.78, 465.58
1725, 2.00, 3.35, 400.78, 465.58
1727, 2.01, 3.35, 449.66, 466.66
1729, 2.01, 3.35, 459.43, 466.66
1731, 2.00, 3.35, 410.56, 465.58
1733, 2.01, 3.35, 410.56, 466.66
1735, 1.99, 3.35, 430.11, 464.50
1737, 2.00, 3.35, 430.11, 465.58
1739, 2.00, 3.35, 449.66, 465.58
1741, 2.00, 3.35, 478.98, 465.58
1743, 2.01, 3.35, 478.98, 466.66
1745, 2.00, 3.35, 518.08, 465.58
1747, 2.00, 3.46, 566.96, 458.25
1749, 2.00, 3.46, 625.61, 458.25
1751, 2.00, 3.46, 576.74, 458.25
1753, 2.01, 3.46, 576.74, 459.31
1755, 1.99, 3.46, 576.74, 457.18
1757, 2.00, 3.46, 566.96, 458.25
1759, 1.99, 3.46, 557.18, 457.18
1761, 2.00, 3.46, 508.31, 458.25
1763, 2.01, 3.46, 478.98, 459.31
1765, 2.00, 3.46, 478.98, 458.25
1767, 2.00, 3.46, 488.76, 458.25
1769, 1.99, 3.46, 508.31, 457.18
1771, 2.00, 3.46, 478.98, 458.25
1773, 2.01, 3.46, 469.21, 459.31
1775, 1.99, 3.46, 478.98, 457.18
1777, 2.00, 3.46, 469.21, 458.25
1779, 1.99, 3.46, 488.76, 457.18
1781, 2.00, 3.46, 498.53, 458.25
1783, 2.01, 3.46, 488.76, 459.31
1785, 2.01, 3.46, 488.76, 459.31
1787, 2.00, 3.46, 498.53, 458.25
1789, 2.00, 3.46, 498.53, 458.25
1791, 2.00, 3.46, 518.08, 458.25
1793, 2.00, 3.57, 586.51, 451.25
1795, 2.00, 3.57, 508.31, 451.25
1797, 2.00, 3.57, 459.43, 451.25
1799, 2.00, 3.57, 459.43, 451.25
1801, 2.00, 3.57, 449.66, 451.25
1803, 2.01, 3.57, 449.66, 452.30
1805, 2.00, 3.57, 439.88, 451.25
1807, 2.00, 3.57, 459.43, 451.25
1809, 2.00, 3.57, 488.76, 451.25
1811, 2.00, 3.57, 449.66, 451.25
1813, 2.00, 3.57, 459.43, 451.25
1815, 1.99, 3.57, 469.21, 450.20
1817, 2.00, 3.57, 449.66, 451.25
1819, 1.99, 3.57, 439.88, 450.20
1821, 2.00, 3.57, 430.11, 451.25
1823, 1.99, 3.57, 439.88, 450.20
1825, 2.00, 3.57, 420.33, 451.25
1827, 2.00, 3.57, 439.88, 451.25
1829, 2.00, 3.57, 449.66, 451.25
1831, 2.00, 3.57, 459.43, 451.25
1833, 1.99, 3.68, 459.43, 443.53
1835, 1.99, 3.68, 469.21, 443.53
1837, 2.00, 3.68, 478.98, 444.57
1839, 1.99, 3.68, 508.31, 443.53
1841, 2.00, 3.68, 469.21, 444.57
1843, 2.00, 3.68, 488.76, 444.57
1845, 2.00, 3.68, 478.98, 444.57
1847, 2.00, 3.68, 478.98, 444.57
1849, 1.99, 3.68, 478.98, 443.53
1851, 2.00, 3.68, 469.21, 444.57
1853, 2.01, 3.68, 488.76, 445.60
1855, 2.00, 3.68, 469.21, 444.57
1857, 2.00, 3.68, 488.76, 444.57
1859, 2.00, 3.68, 518.08, 444.57
1861, 2.00, 3.68, 478.98, 444.57
1863, 2.00, 3.68, 469.21, 444.57
1865, 2.00, 3.68, 478.98, 444.57
1867, 2.00, 3.68, 478.98, 444.57
1869, 2.00, 3.68, 547.41, 444.57
1871, 2.00, 3.68, 576.74, 444.57
1873, 2.00, 3.68, 557.18, 444.57
1875, 1.99, 3.78, 537.63, 437.15
1877, 2.00, 3.78, 557.18, 438.17
1879, 2.00, 3.78, 566.96, 438.17
1881, 1.99, 3.78, 488.76, 437.15
1883, 2.00, 3.78, 430.11, 438.17
1885, 2.00, 3.78, 430.11, 438.17
1887, 1.99, 3.78, 400.78, 437.15
1889, 2.01, 3.78, 420.33, 439.19
1891, 2.00, 3.78, 430.11, 438.17
1893, 2.00, 3.78, 420.33, 438.17
1895, 2.00, 3.78, 439.88, 438.17
1897, 2.00, 3.78, 459.43, 438.17
1899, 2.00, 3.78, 449.66, 438.17
1901, 1.99, 3.78, 439.88, 437.15
1903, 2.00, 3.78, 449.66, 438.17
1905, 2.00, 3.78, 498.53, 438.17
1907, 1.99, 3.78, 469.21, 437.15
1909, 2.00, 3.78, 469.21, 438.17
1911, 2.00, 3.78, 439.88, 438.17
1913, 2.00, 3.78, 410.56, 438.17
1915, 2.00, 3.78, 410.56, 438.17
1917, 2.00, 3.78, 430.11, 438.17
1919, 2.00, 3.78, 449.66, 438.17
1921, 1.99, 3.78, 488.76, 437.15
1923, 2.00, 3.89, 508.31, 432.04
1925, 2.01, 3.89, 498.53, 433.04
1927, 2.00, 3.89, 459.43, 432.04
1929, 2.00, 3.89, 430.11, 432.04
1931, 2.00, 3.89, 420.33, 432.04
1933, 2.01, 3.89, 410.56, 433.04
1935, 2.00, 3.89, 439.88, 432.04
1937, 2.00, 3.89, 430.11, 432.04
1939, 2.00, 3.89, 430.11, 432.04
1941, 2.00, 3.89, 439.88, 432.04
1943, 2.00, 3.89, 449.66, 432.04
1945, 2.00, 3.89, 449.66, 432.04
1947, 1.99, 3.89, 449.66, 431.03
1949, 2.00, 3.89, 430.11, 432.04
1951, 2.00, 3.89, 459.43, 432.04
1953, 1.99, 3.89, 488.76, 431.03
1955, 2.00, 3.89, 469.21, 432.04
1957, 1.99, 3.89, 459.43, 431.03
1959, 2.00, 3.89, 420.33, 432.04
1961, 2.00, 3.89, 430.11, 432.04
1963, 1.99, 3.89, 478.98, 431.03
1965, 2.00, 3.89, 459.43, 432.04
1967, 2.00, 3.89, 478.98, 432.04
1969, 1.99, 3.89, 469.21, 431.03
1971, 2.00, 3.89, 488.76, 432.04
1973, 1.99, 3.89, 498.53, 431.03
1975, 2.00, 3.89, 469.21, 432.04
1977, 1.99, 3.89, 488.76, 431.03
1979, 2.00, 4.00, 498.53, 426.16
1981, 2.00, 4.00, 508.31, 426.16
1983, 1.99, 4.00, 459.43, 425.17
1985, 2.00, 4.00, 410.56, 426.16
1987, 2.00, 4.00, 410.56, 426.16
1989, 2.00, 4.00, 410.56, 426.16
1991, 2.00, 4.00, 478.98, 426.16
1993, 1.99, 4.00, 537.63, 425.17
1995, 2.00, 4.00, 478.98, 426.16
1997, 1.99, 4.00, 498.53, 425.17
1999, 1.99, 4.00, 488.76, 425.17
2001, 2.00, 4.00, 488.76, 426.16
2003, 1.99, 4.00, 518.08, 425.17
2005, 2.00, 4.00, 488.76, 426.16
2007, 1.99, 4.00, 537.63, 425.17
2009, 2.00, 4.00, 518.08, 426.16
2011, 2.00, 4.00, 478.98, 426.16
2013, 1.99, 4.00, 527.86, 425.17
2015, 2.00, 4.00, 508.31, 426.16
2017, 2.00, 4.00, 488.76, 426.16
2019, 2.01, 4.00, 478.98, 427.15
2021, 1.99, 4.00, 430.11, 425.17
2023, 2.00, 4.00, 400.78, 426.16
2025, 2.00, 4.00, 391.01, 426.16
2027, 1.99, 4.00, 498.53, 425.17
2029, 2.00, 4.00, 469.21, 426.16
2031, 2.00, 4.00, 498.53, 426.16
2033, 1.99, 4.11, 488.76, 419.54
2035, 2.00, 4.11, 537.63, 420.52
2037, 1.99, 4.11, 527.86, 419.54
2039, 2.01, 4.11, 498.53, 421.49
2041, 1.99, 4.11, 508.31, 419.54
2043, 2.00, 4.11, 498.53, 420.52
2045, 2.00, 4.11, 469.21, 420.52
2047, 2.00, 4.11, 488.76, 420.52
2049, 2.00, 4.11, 478.98, 420.52
2051, 1.99, 4.11, 449.66, 419.54
2053, 2.00, 4.11, 459.43, 420.52
2055, 2.00, 4.11, 439.88, 420.52
2057, 2.01, 4.11, 449.66, 421.49
2059, 2.00, 4.11, 498.53, 420.52
2061, 1.99, 4.11, 459.43, 419.54
2063, 2.00, 4.11, 439.88, 420.52
2065, 1.99, 4.11, 449.66, 419.54
2067, 2.00, 4.11, 469.21, 420.52
2069, 2.01, 4.11, 508.31, 421.49
2071, 2.00, 4.11, 469.21, 420.52
2073, 2.00, 4.11, 508.31, 420.52
2075, 1.99, 4.11, 527.86, 419.54
2077, 2.00, 4.22, 469.21, 415.09
2079, 2.00, 4.22, 518.08, 415.09
2081, 2.00, 4.22, 488.76, 415.09
2083, 1.99, 4.22, 498.53, 414.12
2085, 1.99, 4.22, 527.86, 414.12
2087, 2.00, 4.22, 459.43, 415.09
2089, 2.00, 4.22, 420.33, 415.09
2091, 2.00, 4.22, 391.01, 415.09
2093, 2.00, 4.22, 469.21, 415.09
2095, 1.99, 4.22, 498.53, 414.12
2097, 2.00, 4.22, 449.66, 415.09
2099, 2.00, 4.22, 449.66, 415.09
2101, 2.00, 4.22, 478.98, 415.09
2103, 1.99, 4.22, 508.31, 414.12
2105, 2.00, 4.22, 449.66, 415.09
2107, 2.00, 4.22, 430.11, 415.09
2109, 1.99, 4.22, 449.66, 414.12
2111, 2.00, 4.22, 449.66, 415.09
2113, 2.00, 4.22, 469.21, 415.09
2115, 1.99, 4.22, 449.66, 414.12
2117, 2.00, 4.22, 478.98, 415.09
2119, 2.00, 4.22, 469.21, 415.09
2121, 2.00, 4.32, 439.88, 409.87
2123, 2.00, 4.32, 430.11, 409.87
2125, 2.00, 4.32, 400.78, 409.87
2127, 2.01, 4.32, 420.33, 410.82
2129, 1.99, 4.32, 430.11, 408.92
2131, 2.01, 4.32, 439.88, 410.82
2133, 1.99, 4.32, 478.98, 408.92
2135, 2.00, 4.32, 469.21, 409.87
2137, 1.99, 4.32, 420.33, 408.92
2139, 2.00, 4.32, 391.01, 409.87
2141, 2.00, 4.32, 410.56, 409.87
2143, 1.99, 4.32, 439.88, 408.92
2145, 2.00, 4.32, 469.21, 409.87
2147, 2.01, 4.32, 478.98, 410.82
2149, 1.99, 4.32, 469.21, 408.92
2151, 2.00, 4.32, 439.88, 409.87
2153, 2.00, 4.32, 459.43, 409.87
2155, 2.00, 4.32, 488.76, 409.87
2157, 1.99, 4.32, 439.88, 408.92
2159, 2.00, 4.32, 439.88, 409.87
2161, 2.00, 4.32, 469.21, 409.87
2163, 2.00, 4.32, 498.53, 409.87
2165, 2.00, 4.32, 469.21, 409.87
2167, 2.00, 4.32, 430.11, 409.87
2169, 1.99, 4.32, 449.66, 408.92
2171, 2.00, 4.32, 439.88, 409.87
2173, 2.01, 4.32, 430.11, 410.82
2175, 1.99, 4.32, 459.43, 408.92
2177, 2.00, 4.32, 439.88, 409.87
2179, 2.00, 4.43, 527.86, 404.84
2181, 2.00, 4.43, 566.96, 404.84
2183, 1.99, 4.43, 488.76, 403.90
2185, 1.99, 4.43, 498.53, 403.90
2187, 2.00, 4.43, 527.86, 404.84
2189, 2.00, 4.43, 508.31, 404.84
2191, 1.99, 4.43, 508.31, 403.90
2193, 2.00, 4.43, 469.21, 404.84
2195, 1.99, 4.43, 469.21, 403.90
2197, 2.00, 4.43, 420.33, 404.84
2199, 2.00, 4.43, 391.01, 404.84
2201, 2.00, 4.43, 400.78, 404.84
2203, 2.00, 4.43, 430.11, 404.84
2205, 2.00, 4.43, 439.88, 404.84
2207, 2.00, 4.43, 391.01, 404.84
2209, 2.00, 4.43, 391.01, 404.84
2211, 1.99, 4.43, 391.01, 403.90
2213, 2.00, 4.43, 400.78, 404.84
2215, 2.00, 4.43, 420.33, 404.84
2217, 2.00, 4.43, 391.01, 404.84
2219, 2.01, 4.43, 381.23, 405.78
2221, 2.00, 4.43, 371.46, 404.84
2223, 2.00, 4.43, 371.46, 404.84
2225, 2.00, 4.43, 410.56, 404.84
2227, 2.00, 4.43, 430.11, 404.84
2229, 1.99, 4.43, 430.11, 403.90
2231, 1.99, 4.43, 420.33, 403.90
2233, 2.01, 4.43, 410.56, 405.78
2235, 2.00, 4.43, 381.23, 404.84
2237, 2.00, 4.43, 361.68, 404.84
2239, 2.01, 4.43, 371.46, 405.78
2241, 1.99, 4.43, 342.13, 403.90
2243, 2.00, 4.43, 342.13, 404.84
2245, 1.99, 4.43, 361.68, 403.90
2247, 2.00, 4.43, 351.91, 404.84
2249, 1.99, 4.43, 361.68, 403.90
2251, 2.00, 4.43, 400.78, 404.84
2253, 1.99, 4.43, 439.88, 403.90
2255, 1.99, 4.43, 430.11, 403.90
2257, 2.00, 4.54, 400.78, 399.99
2259, 2.00, 4.54, 391.01, 399.99
2261, 2.00, 4.54, 381.23, 399.99
2263, 2.01, 4.54, 361.68, 400.92
2265, 2.00, 4.54, 361.68, 399.99
2267, 2.00, 4.54, 351.91, 399.99
2269, 1.99, 4.54, 342.13, 399.06
2271, 2.00, 4.54, 332.36, 399.99
2273, 2.01, 4.54, 342.13, 400.92
2275, 2.00, 4.54, 351.91, 399.99
2277, 2.01, 4.54, 361.68, 400.92
2279, 1.99, 4.54, 400.78, 399.06
2281, 2.00, 4.54, 420.33, 399.99
2283, 1.99, 4.54, 361.68, 399.06
2285, 2.00, 4.54, 351.91, 399.99
2287, 1.99, 4.54, 351.91, 399.06
2289, 2.00, 4.54, 351.91, 399.99
2291, 2.00, 4.43, 322.58, 404.84
2293, 1.99, 4.43, 351.91, 403.90
2295, 2.00, 4.43, 332.36, 404.84
2297, 1.99, 4.43, 322.58, 403.90
2299, 2.00, 4.43, 332.36, 404.84
2301, 2.00, 4.43, 332.36, 404.84
2303, 1.99, 4.43, 303.03, 403.90
2305, 2.00, 4.43, 312.81, 404.84
2307, 2.00, 4.43, 351.91, 404.84
2309, 2.00, 4.43, 322.58, 404.84
2311, 2.00, 4.43, 283.48, 404.84
2313, 1.99, 4.43, 312.81, 403.90
2315, 2.00, 4.43, 283.48, 404.84
2317, 1.99, 4.43, 293.26, 403.90
2319, 2.00, 4.43, 273.70, 404.84
2321, 2.00, 4.43, 322.58, 404.84
2323, 1.99, 4.43, 312.81, 403.90
2325, 2.00, 4.43, 283.48, 404.84
2327, 2.00, 4.43, 303.03, 404.84
2329, 2.00, 4.43, 312.81, 404.84
2331, 2.00, 4.43, 332.36, 404.84
2333, 1.99, 4.43, 312.81, 403.90
2335, 2.00, 4.43, 303.03, 404.84
2337, 2.00, 4.43, 312.81, 404.84
2339, 2.00, 4.43, 332.36, 404.84
2341, 2.01, 4.43, 332.36, 405.78
2343, 1.99, 4.43, 351.91, 403.90
2345, 2.00, 4.43, 361.68, 404.84
2347, 2.00, 4.43, 361.68, 404.84
2349, 2.00, 4.43, 322.58, 404.84
2351, 2.00, 4.43, 322.58, 404.84
2353, 1.99, 4.43, 312.81, 403.90
2355, 2.00, 4.43, 342.13, 404.84
2357, 1.99, 4.43, 351.91, 403.90
2359, 2.01, 4.32, 322.58, 410.82
2361, 2.00, 4.32, 322.58, 409.87
2363, 2.00, 4.32, 332.36, 409.87
2365, 2.00, 4.32, 312.81, 409.87
2367, 2.01, 4.32, 312.81, 410.82
2369, 2.00, 4.32, 342.13, 409.87
2371, 1.99, 4.32, 342.13, 408.92
2373, 2.00, 4.32, 342.13, 409.87
2375, 2.00, 4.32, 400.78, 409.87
2377, 2.00, 4.32, 400.78, 409.87
2379, 2.00, 4.32, 351.91, 409.87
2381, 2.01, 4.32, 361.68, 410.82
2383, 2.00, 4.32, 371.46, 409.87
2385, 1.99, 4.32, 361.68, 408.92
2387, 2.00, 4.32, 351.91, 409.87
2389, 1.99, 4.32, 351.91, 408.92
2391, 2.00, 4.32, 332.36, 409.87
2393, 2.00, 4.32, 371.46, 409.87
2395, 1.99, 4.32, 371.46, 408.92
2397, 2.00, 4.32, 351.91, 409.87
2399, 1.99, 4.32, 351.91, 408.92
2401, 2.00, 4.32, 351.91, 409.87
2403, 2.00, 4.32, 391.01, 409.87
2405, 2.00, 4.32, 420.33, 409.87
2407, 2.01, 4.32, 439.88, 410.82
2409, 2.00, 4.32, 410.56, 409.87
2411, 2.00, 4.22, 420.33, 415.09
2413, 1.99, 4.22, 410.56, 414.12
2415, 2.01, 4.22, 400.78, 416.06
2417, 2.00, 4.22, 400.78, 415.09
2419, 1.99, 4.22, 410.56, 414.12
2421, 2.00, 4.22, 371.46, 415.09
2423, 2.00, 4.22, 371.46, 415.09
2425, 2.00, 4.22, 361.68, 415.09
2427, 1.99, 4.22, 332.36, 414.12
2429, 2.01, 4.22, 312.81, 416.06
2431, 2.00, 4.22, 322.58, 415.09
2433, 1.99, 4.22, 342.13, 414.12
2435, 2.00, 4.22, 351.91, 415.09
2437, 2.00, 4.22, 400.78, 415.09
2439, 2.00, 4.22, 420.33, 415.09
2441, 2.00, 4.22, 449.66, 415.09
2443, 2.00, 4.22, 430.11, 415.09
2445, 2.00, 4.22, 420.33, 415.09
2447, 2.00, 4.22, 342.13, 415.09
2449, 2.01, 4.22, 332.36, 416.06
2451, 1.99, 4.22, 371.46, 414.12
2453, 2.00, 4.22, 361.68, 415.09
2455, 2.00, 4.22, 400.78, 415.09
2457, 2.00, 4.22, 371.46, 415.09
2459, 2.00, 4.22, 381.23, 415.09
2461, 1.99, 4.22, 361.68, 414.12
2463, 1.99, 4.22, 361.68, 414.12
2465, 2.00, 4.22, 361.68, 415.09
2467, 2.00, 4.22, 371.46, 415.09
2469, 1.99, 4.22, 381.23, 414.12
2471, 2.00, 4.22, 361.68, 415.09
2473, 2.00, 4.22, 391.01, 415.09
2475, 2.00, 4.22, 449.66, 415.09
2477, 2.01, 4.22, 410.56, 416.06
2479, 2.00, 4.22, 410.56, 415.09
2481, 2.00, 4.22, 410.56, 415.09
