Repository: litresperminute/IMPACT-Lab-Thermal-Draw-Tower-Controller

# Generated with much help from ChatGPT because my coding is not so great :'>

# 📈 Thesis Experiment Logger

This tool logs serial data from an Arduino and saves it into a structured `.csv` file with matching experiment metadata in `.json` format. It is designed for high-quality, reproducible data collection for thesis or research work.

---

### 3. 📁 Output Files

For each experiment, the following will be created in your working directory:

- `experiment_id.csv` — raw serial data with headers
- `experiment_id_metadata.json` — metadata (material, operator, diameter, notes, etc.)

Example:
```
draw_test_007.csv
draw_test_007_metadata.json
```

---

File: Thermal Draw Trials/ThesisExperiments/experiment_logs/PETG_oct20.0_black&white_DR50.0_003.csv (part 1 of 2)
# material: PETG
# geometry: oct
# preform_diameter: 20.0
# material_color: black&white
# temperature_C: 160.0
# drawdown_ratio: 50.0
# trial_number: 003
# operator: Kevin Liu
# start_time: 2025-08-07 15:24:47
# notes: See 001&002. Same preform
Time(s),Feed(mm/min),Wind(m/min),Diameter(um),Predicted_diameter(um)
20, 2.94, 4.97, 723.36, 463.36
22, 2.93, 4.97, 703.81, 462.63
24, 2.94, 4.97, 694.04, 463.36
26, 2.94, 4.97, 674.49, 463.36
28, 2.94, 4.97, 635.39, 463.36
30, 2.93, 4.97, 645.16, 462.63
32, 2.94, 4.97, 635.39, 463.36
34, 2.94, 4.97, 606.06, 463.36
36, 2.94, 4.97, 615.84, 463.36
38, 2.94, 4.97, 615.84, 463.36
40, 2.93, 4.97, 625.61, 462.63
42, 2.94, 4.97, 615.84, 463.36
44, 2.94, 4.97, 615.84, 463.36
46, 2.94, 4.97, 615.84, 463.36
48, 2.93, 4.97, 615.84, 462.63
50, 2.94, 4.97, 645.16, 463.36
52, 2.94, 4.97, 664.71, 463.36
54, 2.94, 4.97, 684.26, 463.36
56, 2.95, 4.97, 703.81, 464.10
58, 2.93, 4.97, 723.36, 462.63
60, 2.94, 4.97, 694.04, 463.36
62, 2.93, 4.97, 694.04, 462.63
64, 2.94, 4.97, 694.04, 463.36
66, 2.95, 4.97, 674.49, 464.10
68, 2.94, 4.97, 703.81, 463.36
70, 2.94, 4.97, 684.26, 463.36
72, 2.93, 4.97, 684.26, 462.63
74, 2.93, 4.97, 664.71, 462.63
76, 2.93, 4.97, 664.71, 462.63
78, 2.94, 4.97, 664.71, 463.36
80, 2.94, 4.97, 674.49, 463.36
82, 2.94, 4.97, 654.94, 463.36
84, 2.94, 4.97, 645.16, 463.36
86, 2.94, 4.97, 625.61, 463.36
88, 2.94, 4.97, 615.84, 463.36
90, 2.94, 4.97, 615.84, 463.36
92, 2.93, 4.97, 615.84, 462.63
94, 2.94, 4.97, 615.84, 463.36
96, 2.94, 4.97, 635.39, 463.36
98, 2.94, 4.97, 625.61, 463.36
100, 2.93, 4.97, 645.16, 462.63
102, 2.94, 4.97, 654.94, 463.36
104, 2.94, 4.97, 664.71, 463.36
106, 2.94, 4.97, 684.26, 463.36
108, 2.94, 4.97, 703.81, 463.36
110, 2.94, 4.97, 694.04, 463.36
112, 2.94, 4.97, 684.26, 463.36
114, 2.93, 4.97, 684.26, 462.63
116, 2.94, 4.97, 684.26, 463.36
118, 2.93, 4.97, 684.26, 462.63
120, 2.94, 4.97, 713.59, 463.36
122, 2.94, 4.97, 703.81, 463.36
124, 2.94, 4.97, 684.26, 463.36
126, 2.94, 4.97, 713.59, 463.36
128, 2.94, 4.97, 684.26, 463.36
130, 2.94, 4.97, 684.26, 463.36
132, 2.94, 4.97, 703.81, 463.36
134, 2.94, 4.97, 654.94, 463.36
136, 2.94, 4.97, 674.49, 463.36
138, 2.94, 4.97, 635.39, 463.36
140, 2.94, 4.97, 635.39, 463.36
142, 2.94, 4.97, 654.94, 463.36
144, 2.94, 4.97, 654.94, 463.36
146, 2.94, 4.97, 654.94, 463.36
148, 2.94, 4.97, 664.71, 463.36
150, 2.94, 4.97, 635.39, 463.36
152, 2.95, 4.97, 645.16, 464.10
154, 2.94, 4.97, 645.16, 463.36
156, 2.94, 4.97, 654.94, 463.36
158, 2.94, 4.97, 625.61, 463.36
160, 2.94, 4.97, 596.29, 463.36
162, 2.94, 4.97, 606.06, 463.36
164, 2.94, 4.97, 615.84, 463.36
166, 2.94, 4.97, 625.61, 463.36
168, 2.93, 4.97, 625.61, 462.63
170, 2.94, 4.97, 596.29, 463.36
172, 2.94, 4.97, 606.06, 463.36
174, 2.93, 4.97, 596.29, 462.63
176, 2.94, 4.97, 586.51, 463.36
178, 2.94, 4.97, 615.84, 463.36
180, 2.93, 4.97, 625.61, 462.63
182, 2.94, 4.97, 645.16, 463.36
184, 2.94, 4.97, 654.94, 463.36
186, 2.94, 4.97, 635.39, 463.36
188, 2.94, 4.97, 654.94, 463.36
190, 2.94, 4.97, 654.94, 463.36
192, 2.94, 4.97, 654.94, 463.36
194, 2.93, 4.97, 654.94, 462.63
196, 2.94, 4.97, 645.16, 463.36
198, 2.94, 4.97, 625.61, 463.36
200, 2.93, 4.97, 615.84, 462.63
202, 2.94, 4.97, 586.51, 463.36
204, 2.94, 4.97, 586.51, 463.36
206, 2.94, 4.97, 566.96, 463.36
208, 2.94, 4.97, 557.18, 463.36
210, 2.94, 4.97, 576.74, 463.36
212, 2.94, 4.97, 576.74, 463.36
214, 2.94, 5.08, 586.51, 458.41
216, 2.94, 5.08, 615.84, 458.41
218, 2.94, 5.08, 635.39, 458.41
220, 2.94, 5.08, 596.29, 458.41
222, 2.94, 5.08, 586.51, 458.41
224, 2.94, 5.08, 566.96, 458.41
226, 2.94, 5.08, 547.41, 458.41
228, 2.94, 5.08, 547.41, 458.41
230, 2.94, 5.19, 557.18, 453.61
232, 2.93, 5.19, 547.41, 452.89
234, 2.94, 5.19, 537.63, 453.61
236, 2.94, 5.19, 547.41, 453.61
238, 2.93, 5.19, 557.18, 452.89
240, 2.94, 5.19, 586.51, 453.61
242, 2.94, 5.19, 596.29, 453.61
244, 2.94, 5.19, 576.74, 453.61
246, 2.94, 5.30, 576.74, 448.95
248, 2.93, 5.30, 576.74, 448.24
250, 2.94, 5.30, 547.41, 448.95
252, 2.94, 5.30, 557.18, 448.95
254, 2.94, 5.30, 566.96, 448.95
256, 2.94, 5.30, 576.74, 448.95
258, 2.93, 5.30, 596.29, 448.24
260, 2.94, 5.30, 557.18, 448.95
262, 2.94, 5.30, 566.96, 448.95
264, 2.94, 5.41, 547.41, 444.44
266, 2.94, 5.41, 518.08, 444.44
268, 2.94, 5.41, 557.18, 444.44
270, 2.94, 5.41, 527.86, 444.44
272, 2.94, 5.41, 527.86, 444.44
274, 2.93, 5.41, 527.86, 443.74
276, 2.94, 5.41, 537.63, 444.44
278, 2.94, 5.41, 527.86, 444.44
280, 2.94, 5.41, 518.08, 444.44
282, 2.94, 5.41, 527.86, 444.44
284, 2.93, 5.51, 508.31, 439.37
286, 2.94, 5.51, 478.98, 440.06
288, 2.94, 5.51, 469.21, 440.06
290, 2.94, 5.51, 478.98, 440.06
292, 2.93, 5.51, 469.21, 439.37
294, 2.94, 5.51, 478.98, 440.06
296, 2.93, 5.51, 478.98, 439.37
298, 2.94, 5.51, 469.21, 440.06
300, 2.94, 5.51, 478.98, 440.06
302, 2.94, 5.51, 459.43, 440.06
304, 2.94, 5.51, 459.43, 440.06
306, 2.93, 5.51, 459.43, 439.37
308, 2.94, 5.62, 449.66, 435.81
310, 2.94, 5.62, 469.21, 435.81
312, 2.93, 5.62, 488.76, 435.12
314, 2.94, 5.62, 469.21, 435.81
316, 2.94, 5.62, 478.98, 435.81
318, 2.94, 5.62, 478.98, 435.81
320, 2.94, 5.62, 469.21, 435.81
322, 2.94, 5.62, 469.21, 435.81
324, 2.94, 5.62, 449.66, 435.81
326, 2.95, 5.62, 469.21, 436.50
328, 2.93, 5.62, 459.43, 435.12
330, 2.94, 5.62, 469.21, 435.81
332, 2.94, 5.62, 508.31, 435.81
334, 2.94, 5.62, 508.31, 435.81
336, 2.94, 5.62, 478.98, 435.81
338, 2.94, 5.73, 488.76, 431.68
340, 2.94, 5.73, 488.76, 431.68
342, 2.94, 5.73, 459.43, 431.68
344, 2.93, 5.73, 478.98, 431.00
346, 2.94, 5.73, 488.76, 431.68
348, 2.94, 5.73, 469.21, 431.68
350, 2.94, 5.73, 488.76, 431.68
352, 2.94, 5.73, 508.31, 431.68
354, 2.94, 5.73, 508.31, 431.68
356, 2.94, 5.73, 508.31, 431.68
358, 2.94, 5.73, 488.76, 431.68
360, 2.94, 5.73, 488.76, 431.68
362, 2.94, 5.73, 459.43, 431.68
364, 2.94, 5.73, 478.98, 431.68
366, 2.94, 5.73, 449.66, 431.68
368, 2.93, 5.73, 459.43, 431.00
370, 2.93, 5.73, 469.21, 431.00
372, 2.94, 5.73, 459.43, 431.68
374, 2.94, 5.73, 459.43, 431.68
376, 2.94, 5.73, 478.98, 431.68
378, 2.94, 5.73, 449.66, 431.68
380, 2.93, 5.84, 459.43, 426.99
382, 2.94, 5.84, 469.21, 427.66
384, 2.94, 5.84, 459.43, 427.66
386, 2.93, 5.84, 449.66, 426.99
388, 2.94, 5.84, 449.66, 427.66
390, 2.94, 5.84, 459.43, 427.66
392, 2.93, 5.84, 459.43, 426.99
394, 2.94, 5.84, 459.43, 427.66
396, 2.94, 5.84, 498.53, 427.66
398, 2.94, 5.84, 498.53, 427.66
400, 2.94, 5.84, 498.53, 427.66
402, 2.94, 5.84, 508.31, 427.66
404, 2.94, 5.84, 488.76, 427.66
406, 2.94, 5.84, 478.98, 427.66
408, 2.95, 5.84, 508.31, 428.34
410, 2.95, 5.84, 508.31, 428.34
412, 2.94, 5.84, 537.63, 427.66
414, 2.93, 5.84, 547.41, 426.99
416, 2.94, 5.84, 537.63, 427.66
418, 2.93, 5.84, 557.18, 426.99
420, 2.94, 5.84, 566.96, 427.66
422, 2.94, 5.84, 537.63, 427.66
424, 2.94, 5.95, 557.18, 423.76
426, 2.94, 5.95, 527.86, 423.76
428, 2.94, 5.95, 547.41, 423.76
430, 2.94, 5.95, 547.41, 423.76
432, 2.94, 5.95, 547.41, 423.76
434, 2.93, 5.95, 576.74, 423.09
436, 2.93, 5.95, 547.41, 423.09
438, 2.94, 5.95, 547.41, 423.76
440, 2.94, 5.95, 557.18, 423.76
442, 2.94, 5.95, 527.86, 423.76
444, 2.94, 5.95, 547.41, 423.76
446, 2.94, 5.95, 547.41, 423.76
448, 2.94, 5.95, 557.18, 423.76
450, 2.94, 5.95, 557.18, 423.76
452, 2.94, 5.95, 557.18, 423.76
454, 2.94, 5.95, 606.06, 423.76
456, 2.93, 6.05, 566.96, 419.29
458, 2.94, 6.05, 547.41, 419.96
460, 2.93, 6.05, 557.18, 419.29
462, 2.94, 6.05, 527.86, 419.96
464, 2.94, 6.05, 537.63, 419.96
466, 2.94, 6.05, 537.63, 419.96
468, 2.94, 6.05, 537.63, 419.96
470, 2.94, 6.05, 527.86, 419.96
472, 2.94, 6.05, 527.86, 419.96
474, 2.94, 6.05, 508.31, 419.96
476, 2.94, 6.05, 537.63, 419.96
478, 2.94, 6.05, 508.31, 419.96
480, 2.94, 6.05, 508.31, 419.96
482, 2.94, 6.05, 518.08, 419.96
484, 2.94, 6.16, 498.53, 416.26
486, 2.94, 6.16, 518.08, 416.26
488, 2.93, 6.16, 518.08, 415.60
490, 2.95, 6.16, 518.08, 416.92
492, 2.94, 6.16, 508.31, 416.26
494, 2.94, 6.16, 508.31, 416.26
496, 2.94, 6.16, 527.86, 416.26
498, 2.94, 6.16, 518.08, 416.26
500, 2.94, 6.16, 527.86, 416.26
502, 2.94, 6.16, 566.96, 416.26
504, 2.94, 6.16, 547.41, 416.26
506, 2.94, 6.16, 557.18, 416.26
508, 2.94, 6.16, 557.18, 416.26
510, 2.94, 6.27, 537.63, 412.65
512, 2.94, 6.27, 537.63, 412.65
514, 2.94, 6.27, 566.96, 412.65
516, 2.94, 6.27, 527.86, 412.65
518, 2.93, 6.27, 547.41, 412.00
520, 2.94, 6.27, 557.18, 412.65
522, 2.94, 6.27, 547.41, 412.65
524, 2.94, 6.27, 557.18, 412.65
526, 2.94, 6.27, 566.96, 412.65
528, 2.94, 6.27, 586.51, 412.65
530, 2.94, 6.27, 576.74, 412.65
532, 2.95, 6.27, 576.74, 413.31
534, 2.93, 6.38, 596.29, 408.49
536, 2.94, 6.38, 566.96, 409.14
538, 2.93, 6.38, 615.84, 408.49
540, 2.93, 6.38, 596.29, 408.49
542, 2.94, 6.38, 586.51, 409.14
544, 2.94, 6.38, 606.06, 409.14
546, 2.94, 6.38, 625.61, 409.14
548, 2.94, 6.38, 635.39, 409.14
550, 2.93, 6.38, 713.59, 408.49
552, 2.94, 6.38, 713.59, 409.14
554, 2.95, 6.38, 694.04, 409.79
556, 2.95, 6.49, 684.26, 406.36
558, 2.94, 6.49, 654.94, 405.72
560, 2.94, 6.49, 645.16, 405.72
562, 2.94, 6.49, 635.39, 405.72
564, 2.94, 6.49, 606.06, 405.72
566, 2.94, 6.49, 596.29, 405.72
568, 2.93, 6.49, 615.84, 405.08
570, 2.94, 6.49, 576.74, 405.72
572, 2.94, 6.49, 566.96, 405.72
574, 2.94, 6.49, 596.29, 405.72
576, 2.94, 6.59, 606.06, 402.38
578, 2.94, 6.59, 566.96, 402.38
580, 2.94, 6.59, 557.18, 402.38
582, 2.94, 6.59, 547.41, 402.38
584, 2.94, 6.59, 566.96, 402.38
586, 2.94, 6.59, 566.96, 402.38
588, 2.95, 6.59, 576.74, 403.01
590, 2.94, 6.59, 576.74, 402.38
592, 2.93, 6.59, 557.18, 401.74
594, 2.94, 6.70, 557.18, 399.12
596, 2.93, 6.70, 576.74, 398.49
598, 2.94, 6.70, 586.51, 399.12
600, 2.94, 6.70, 606.06, 399.12
602, 2.93, 6.70, 606.06, 398.49
604, 2.94, 6.70, 596.29, 399.12
606, 2.94, 6.70, 615.84, 399.12
608, 2.94, 6.70, 625.61, 399.12
610, 2.94, 6.70, 606.06, 399.12
612, 2.94, 6.81, 606.06, 395.94
614, 2.94, 6.81, 606.06, 395.94
616, 2.94, 6.81, 576.74, 395.94
618, 2.94, 6.81, 566.96, 395.94
620, 2.94, 6.81, 566.96, 395.94
622, 2.94, 6.81, 557.18, 395.94
624, 2.94, 6.81, 547.41, 395.94
626, 2.94, 6.81, 527.86, 395.94
628, 2.93, 6.81, 537.63, 395.31
630, 2.94, 6.92, 537.63, 392.83
632, 2.93, 6.92, 547.41, 392.21
634, 2.94, 6.92, 537.63, 392.83
636, 2.93, 6.92, 537.63, 392.21
638, 2.94, 6.92, 518.08, 392.83
640, 2.93, 6.92, 518.08, 392.21
642, 2.94, 6.92, 508.31, 392.83
644, 2.94, 6.92, 518.08, 392.83
646, 2.93, 6.92, 518.08, 392.21
648, 2.94, 7.03, 498.53, 389.80
650, 2.94, 7.03, 518.08, 389.80
652, 2.94, 7.03, 518.08, 389.80
654, 2.94, 7.03, 498.53, 389.80
656, 2.94, 7.03, 518.08, 389.80
658, 2.94, 7.03, 508.31, 389.80
660, 2.95, 7.03, 508.31, 390.42
662, 2.94, 7.03, 518.08, 389.80
664, 2.93, 7.03, 518.08, 389.18
666, 2.93, 7.03, 518.08, 389.18
668, 2.94, 7.03, 566.96, 389.80
670, 2.94, 7.14, 518.08, 386.84
672, 2.94, 7.14, 537.63, 386.84
674, 2.94, 7.14, 508.31, 386.84
676, 2.94, 7.14, 478.98, 386.84
678, 2.94, 7.14, 498.53, 386.84
680, 2.94, 7.14, 488.76, 386.84
682, 2.94, 7.14, 498.53, 386.84
684, 2.93, 7.14, 498.53, 386.22
686, 2.94, 7.14, 469.21, 386.84
688, 2.94, 7.14, 488.76, 386.84
690, 2.93, 7.14, 508.31, 386.22
692, 2.94, 7.14, 469.21, 386.84
694, 2.94, 7.14, 498.53, 386.84
696, 2.94, 7.24, 498.53, 383.94
698, 2.94, 7.24, 498.53, 383.94
700, 2.94, 7.24, 508.31, 383.94
702, 2.94, 7.24, 488.76, 383.94
704, 2.93, 7.24, 498.53, 383.33
706, 2.93, 7.24, 498.53, 383.33
708, 2.94, 7.24, 508.31, 383.94
710, 2.94, 7.24, 498.53, 383.94
712, 2.94, 7.24, 488.76, 383.94
714, 2.93, 7.24, 527.86, 383.33
716, 2.94, 7.24, 547.41, 383.94
718, 2.94, 7.24, 527.86, 383.94
720, 2.94, 7.24, 537.63, 383.94
722, 2.94, 7.24, 547.41, 383.94
724, 2.94, 7.24, 576.74, 383.94
726, 2.93, 7.35, 566.96, 380.50
728, 2.94, 7.35, 586.51, 381.11
730, 2.94, 7.35, 596.29, 381.11
732, 2.93, 7.35, 527.86, 380.50
734, 2.94, 7.35, 537.63, 381.11
736, 2.94, 7.35, 557.18, 381.11
738, 2.94, 7.35, 547.41, 381.11
740, 2.94, 7.35, 566.96, 381.11
742, 2.93, 7.35, 566.96, 380.50
744, 2.94, 7.35, 537.63, 381.11
746, 2.94, 7.35, 537.63, 381.11
748, 2.94, 7.35, 537.63, 381.11
750, 2.95, 7.35, 518.08, 381.71
752, 2.95, 7.35, 518.08, 381.71
754, 2.94, 7.46, 498.53, 378.33
756, 2.94, 7.46, 518.08, 378.33
758, 2.94, 7.46, 508.31, 378.33
760, 2.94, 7.46, 498.53, 378.33
762, 2.94, 7.46, 498.53, 378.33
764, 2.94, 7.46, 488.76, 378.33
766, 2.94, 7.46, 478.98, 378.33
768, 2.93, 7.46, 498.53, 377.73
770, 2.94, 7.46, 478.98, 378.33
772, 2.94, 7.46, 498.53, 378.33
774, 2.94, 7.46, 508.31, 378.33
776, 2.94, 7.46, 537.63, 378.33
778, 2.94, 7.46, 566.96, 378.33
780, 2.94, 7.46, 576.74, 378.33
782, 2.94, 7.57, 586.51, 375.62
784, 2.94, 7.57, 576.74, 375.62
786, 2.95, 7.57, 557.18, 376.22
788, 2.93, 7.57, 566.96, 375.03
790, 2.94, 7.57, 518.08, 375.62
792, 2.95, 7.57, 547.41, 376.22
794, 2.93, 7.57, 547.41, 375.03
796, 2.94, 7.57, 576.74, 375.62
798, 2.94, 7.57, 566.96, 375.62
800, 2.94, 7.57, 557.18, 375.62
802, 2.94, 7.57, 547.41, 375.62
804, 2.94, 7.57, 547.41, 375.62
806, 2.94, 7.57, 527.86, 375.62
808, 2.93, 7.68, 537.63, 372.38
810, 2.94, 7.68, 527.86, 372.97
812, 2.94, 7.68, 586.51, 372.97
814, 2.94, 7.68, 596.29, 372.97
816, 2.94, 7.68, 625.61, 372.97
818, 2.93, 7.68, 625.61, 372.38
820, 2.94, 7.68, 635.39, 372.97
822, 2.93, 7.68, 654.94, 372.38
824, 2.93, 7.68, 664.71, 372.38
826, 2.94, 7.68, 674.49, 372.97
828, 2.94, 7.68, 674.49, 372.97
830, 2.94, 7.78, 674.49, 370.37
832, 2.94, 7.78, 684.26, 370.37
834, 2.94, 7.78, 674.49, 370.37
836, 2.94, 7.78, 664.71, 370.37
838, 2.94, 7.78, 703.81, 370.37
840, 2.94, 7.78, 684.26, 370.37
842, 2.94, 7.78, 684.26, 370.37
844, 2.94, 7.78, 664.71, 370.37
846, 2.95, 7.78, 664.71, 370.95
848, 2.94, 7.78, 684.26, 370.37
850, 2.94, 7.89, 654.94, 367.82
852, 2.95, 7.89, 645.16, 368.40
854, 2.93, 7.89, 645.16, 367.24
856, 2.94, 7.89, 625.61, 367.82
858, 2.93, 7.89, 645.16, 367.24
860, 2.93, 7.89, 645.16, 367.24
862, 2.94, 7.89, 645.16, 367.82
864, 2.94, 7.89, 664.71, 367.82
866, 2.94, 8.00, 654.94, 365.33
868, 2.94, 8.00, 664.71, 365.33
870, 2.93, 8.00, 664.71, 364.75
872, 2.94, 8.00, 674.49, 365.33
874, 2.94, 8.00, 635.39, 365.33
876, 2.94, 8.00, 596.29, 365.33
878, 2.94, 8.00, 586.51, 365.33
880, 2.94, 8.00, 606.06, 365.33
882, 2.94, 8.11, 586.51, 362.89
884, 2.94, 8.11, 596.29, 362.89
886, 2.94, 8.11, 606.06, 362.89
888, 2.94, 8.11, 586.51, 362.89
890, 2.95, 8.11, 576.74, 363.46
892, 2.93, 8.11, 566.96, 362.31
894, 2.94, 8.11, 557.18, 362.89
896, 2.94, 8.11, 596.29, 362.89
898, 2.94, 8.22, 596.29, 360.49
900, 2.94, 8.22, 576.74, 360.49
902, 2.93, 8.22, 547.41, 359.92
904, 2.94, 8.22, 518.08, 360.49
906, 2.94, 8.22, 518.08, 360.49
908, 2.93, 8.22, 527.86, 359.92
910, 2.94, 8.22, 518.08, 360.49
912, 2.94, 8.32, 508.31, 358.14
914, 2.94, 8.32, 508.31, 358.14
916, 2.94, 8.32, 527.86, 358.14
918, 2.93, 8.32, 537.63, 357.57
920, 2.94, 8.32, 469.21, 358.14
922, 2.93, 8.32, 498.53, 357.57
924, 2.93, 8.32, 478.98, 357.57
926, 2.94, 8.32, 518.08, 358.14
928, 2.93, 8.32, 518.08, 357.57
930, 2.94, 8.43, 508.31, 355.84
932, 2.94, 8.43, 508.31, 355.84
934, 2.93, 8.43, 488.76, 355.27
936, 2.94, 8.43, 488.76, 355.84
938, 2.94, 8.43, 469.21, 355.84
940, 2.95, 8.43, 469.21, 356.40
942, 2.94, 8.43, 478.98, 355.84
944, 2.93, 8.43, 478.98, 355.27
946, 2.94, 8.43, 449.66, 355.84
948, 2.94, 8.43, 469.21, 355.84
950, 2.94, 8.43, 488.76, 355.84
952, 2.94, 8.54, 478.98, 353.58
954, 2.94, 8.54, 498.53, 353.58
956, 2.94, 8.54, 498.53, 353.58
958, 2.94, 8.54, 488.76, 353.58
960, 2.94, 8.54, 469.21, 353.58
962, 2.94, 8.54, 459.43, 353.58
964, 2.94, 8.54, 488.76, 353.58
966, 2.94, 8.54, 469.21, 353.58
968, 2.94, 8.54, 488.76, 353.58
970, 2.93, 8.54, 518.08, 353.02
972, 2.94, 8.54, 498.53, 353.58
974, 2.94, 8.54, 518.08, 353.58
976, 2.93, 8.54, 488.76, 353.02
978, 2.95, 8.54, 488.76, 354.14
980, 2.94, 8.65, 478.98, 351.36
982, 2.94, 8.65, 478.98, 351.36
984, 2.94, 8.65, 498.53, 351.36
986, 2.94, 8.65, 488.76, 351.36
988, 2.95, 8.65, 498.53, 351.92
990, 2.93, 8.65, 488.76, 350.81
992, 2.95, 8.65, 469.21, 351.92
994, 2.94, 8.65, 478.98, 351.36
996, 2.94, 8.65, 449.66, 351.36
998, 2.94, 8.65, 488.76, 351.36
1000, 2.94, 8.65, 527.86, 351.36
1002, 2.94, 8.65, 508.31, 351.36
1004, 2.94, 8.65, 469.21, 351.36
1006, 2.94, 8.65, 459.43, 351.36
1008, 2.93, 8.65, 459.43, 350.81
1010, 2.94, 8.65, 459.43, 351.36
1012, 2.94, 8.65, 478.98, 351.36
1014, 2.94, 8.65, 469.21, 351.36
1016, 2.94, 8.65, 508.31, 351.36
1018, 2.94, 8.76, 498.53, 349.19
1020, 2.94, 8.76, 498.53, 349.19
1022, 2.94, 8.76, 566.96, 349.19
1024, 2.94, 8.76, 547.41, 349.19
1026, 2.95, 8.76, 537.63, 349.74
1028, 2.93, 8.76, 508.31, 348.63
1030, 2.94, 8.76, 488.76, 349.19
1032, 2.94, 8.76, 518.08, 349.19
1034, 2.93, 8.76, 527.86, 348.63
1036, 2.94, 8.76, 488.76, 349.19
1038, 2.94, 8.76, 537.63, 349.19
1040, 2.93, 8.76, 566.96, 348.63
1042, 2.95, 8.76, 518.08, 349.74
1044, 2.94, 8.76, 488.76, 349.19
1046, 2.94, 8.76, 459.43, 349.19
1048, 2.94, 8.76, 449.66, 349.19
1050, 2.93, 8.76, 449.66, 348.63
1052, 2.94, 8.76, 478.98, 349.19
1054, 2.94, 8.76, 518.08, 349.19
1056, 2.94, 8.87, 508.31, 347.05
1058, 2.94, 8.87, 459.43, 347.05
1060, 2.94, 8.87, 478.98, 347.05
1062, 2.94, 8.87, 469.21, 347.05
1064, 2.94, 8.87, 488.76, 347.05
1066, 2.93, 8.87, 498.53, 346.50
1068, 2.94, 8.87, 478.98, 347.05
1070, 2.94, 8.87, 498.53, 347.05
1072, 2.94, 8.87, 478.98, 347.05
1074, 2.94, 8.87, 469.21, 347.05
1076, 2.93, 8.87, 488.76, 346.50
1078, 2.94, 8.87, 459.43, 347.05
1080, 2.94, 8.87, 478.98, 347.05
1082, 2.94, 8.87, 508.31, 347.05
1084, 2.94, 8.87, 478.98, 347.05
1086, 2.94, 8.87, 478.98, 347.05
1088, 2.94, 8.87, 430.11, 347.05
1090, 2.94, 8.87, 449.66, 347.05
1092, 2.94, 8.87, 449.66, 347.05
1094, 2.94, 8.97, 439.88, 344.95
1096, 2.93, 8.97, 459.43, 344.41
1098, 2.94, 8.97, 498.53, 344.95
1100, 2.94, 8.97, 478.98, 344.95
1102, 2.93, 8.97, 498.53, 344.41
1104, 2.94, 8.97, 508.31, 344.95
1106, 2.94, 8.97, 537.63, 344.95
1108, 2.94, 8.97, 527.86, 344.95
1110, 2.94, 8.97, 557.18, 344.95
1112, 2.94, 8.97, 537.63, 344.95
1114, 2.93, 8.97, 518.08, 344.41
1116, 2.94, 8.97, 527.86, 344.95
1118, 2.94, 8.97, 547.41, 344.95
1120, 2.94, 8.97, 547.41, 344.95
1122, 2.94, 8.97, 527.86, 344.95
1124, 2.94, 8.97, 547.41, 344.95
1126, 2.94, 8.97, 527.86, 344.95
1128, 2.94, 8.97, 537.63, 344.95
1130, 2.94, 9.08, 586.51, 342.89
1132, 2.94, 9.08, 547.41, 342.89
1134, 2.94, 9.08, 537.63, 342.89
1136, 2.94, 9.08, 518.08, 342.89
1138, 2.94, 9.08, 508.31, 342.89
1140, 2.93, 9.08, 527.86, 342.35
1142, 2.94, 9.08, 498.53, 342.89
1144, 2.94, 9.08, 508.31, 342.89
1146, 2.94, 9.08, 547.41, 342.89
1148, 2.95, 9.08, 547.41, 343.44
1150, 2.93, 9.08, 537.63, 342.35
1152, 2.94, 9.08, 518.08, 342.89
1154, 2.95, 9.08, 547.41, 343.44
1156, 2.93, 9.08, 508.31, 342.35
1158, 2.94, 9.08, 469.21, 342.89
1160, 2.94, 9.08, 498.53, 342.89
1162, 2.93, 9.19, 508.31, 340.33
1164, 2.95, 9.19, 478.98, 341.41
1166, 2.94, 9.19, 449.66, 340.87
1168, 2.95, 9.19, 498.53, 341.41
1170, 2.94, 9.19, 488.76, 340.87
1172, 2.94, 9.19, 488.76, 340.87
1174, 2.94, 9.19, 498.53, 340.87
1176, 2.94, 9.19, 488.76, 340.87
1178, 2.94, 9.19, 498.53, 340.87
1180, 2.93, 9.19, 488.76, 340.33
1182, 2.93, 9.19, 478.98, 340.33
1184, 2.94, 9.19, 488.76, 340.87
1186, 2.93, 9.19, 478.98, 340.33
1188, 2.94, 9.19, 459.43, 340.87
1190, 2.94, 9.19, 449.66, 340.87
1192, 2.94, 9.19, 459.43, 340.87
1194, 2.94, 9.30, 459.43, 338.88
1196, 2.94, 9.30, 478.98, 338.88
1198, 2.94, 9.30, 439.88, 338.88
1200, 2.94, 9.30, 469.21, 338.88
1202, 2.94, 9.30, 478.98, 338.88
1204, 2.94, 9.30, 488.76, 338.88
1206, 2.94, 9.30, 498.53, 338.88
1208, 2.94, 9.30, 508.31, 338.88
1210, 2.94, 9.30, 498.53, 338.88
1212, 2.95, 9.30, 488.76, 339.42
1214, 2.94, 9.30, 498.53, 338.88
1216, 2.93, 9.30, 478.98, 338.35
1218, 2.95, 9.30, 478.98, 339.42
1220, 2.94, 9.30, 459.43, 338.88
1222, 2.93, 9.30, 459.43, 338.35
1224, 2.94, 9.30, 478.98, 338.88
1226, 2.94, 9.30, 469.21, 338.88
1228, 2.94, 9.30, 488.76, 338.88
1230, 2.94, 9.41, 488.76, 336.93
1232, 2.94, 9.41, 478.98, 336.93
1234, 2.93, 9.41, 508.31, 336.40
1236, 2.94, 9.41, 469.21, 336.93
1238, 2.94, 9.41, 498.53, 336.93
1240, 2.93, 9.41, 488.76, 336.40
1242, 2.94, 9.41, 478.98, 336.93
1244, 2.94, 9.41, 498.53, 336.93
1246, 2.94, 9.41, 488.76, 336.93
1248, 2.94, 9.41, 527.86, 336.93
1250, 2.94, 9.41, 537.63, 336.93
1252, 2.94, 9.41, 537.63, 336.93
1254, 2.93, 9.41, 586.51, 336.40
1256, 2.94, 9.41, 645.16, 336.93
1258, 2.95, 9.41, 576.74, 337.46
1260, 2.93, 9.41, 488.76, 336.40
1262, 2.95, 9.41, 430.11, 337.46
1264, 2.93, 9.41, 459.43, 336.40
1266, 2.93, 9.41, 478.98, 336.40
1268, 2.94, 9.51, 449.66, 335.01
1270, 2.94, 9.51, 449.66, 335.01
1272, 2.94, 9.51, 430.11, 335.01
1274, 2.94, 9.51, 459.43, 335.01
1276, 2.94, 9.51, 478.98, 335.01
1278, 2.94, 9.51, 488.76, 335.01
1280, 2.94, 9.51, 527.86, 335.01
1282, 2.94, 9.51, 488.76, 335.01
1284, 2.94, 9.51, 518.08, 335.01
1286, 2.94, 9.51, 566.96, 335.01
1288, 2.95, 9.51, 537.63, 335.54
1290, 2.94, 9.51, 508.31, 335.01
1292, 2.94, 9.51, 508.31, 335.01
1294, 2.94, 9.51, 478.98, 335.01
1296, 2.94, 9.51, 478.98, 335.01
1298, 2.94, 9.51, 488.76, 335.01
1300, 2.94, 9.51, 459.43, 335.01
1302, 2.94, 9.51, 459.43, 335.01
1304, 2.94, 9.51, 498.53, 335.01
1306, 2.93, 9.62, 469.21, 332.60
1308, 2.94, 9.62, 430.11, 333.12
1310, 2.94, 9.62, 439.88, 333.12
1312, 2.94, 9.62, 430.11, 333.12
1314, 2.94, 9.62, 420.33, 333.12
1316, 2.94, 9.62, 459.43, 333.12
1318, 2.94, 9.62, 478.98, 333.12
1320, 2.94, 9.62, 469.21, 333.12
1322, 2.95, 9.62, 439.88, 333.65
1324, 2.94, 9.62, 459.43, 333.12
1326, 2.94, 9.62, 478.98, 333.12
1328, 2.94, 9.62, 459.43, 333.12
1330, 2.94, 9.62, 498.53, 333.12
1332, 2.93, 9.62, 557.18, 332.60
1334, 2.93, 9.62, 469.21, 332.60
1336, 2.94, 9.62, 459.43, 333.12
1338, 2.94, 9.62, 478.98, 333.12
1340, 2.94, 9.62, 449.66, 333.12
1342, 2.94, 9.62, 449.66, 333.12
1344, 2.93, 9.62, 430.11, 332.60
1346, 2.94, 9.73, 439.88, 331.27
1348, 2.94, 9.73, 449.66, 331.27
1350, 2.94, 9.73, 449.66, 331.27
1352, 2.94, 9.73, 459.43, 331.27
1354, 2.95, 9.73, 459.43, 331.79
1356, 2.94, 9.73, 469.21, 331.27
1358, 2.94, 9.73, 488.76, 331.27
1360, 2.94, 9.73, 469.21, 331.27
1362, 2.94, 9.73, 449.66, 331.27
1364, 2.94, 9.73, 459.43, 331.27
1366, 2.94, 9.73, 420.33, 331.27
1368, 2.93, 9.73, 469.21, 330.74
1370, 2.94, 9.73, 439.88, 331.27
1372, 2.94, 9.73, 498.53, 331.27
1374, 2.94, 9.73, 478.98, 331.27
1376, 2.94, 9.73, 478.98, 331.27
1378, 2.93, 9.73, 488.76, 330.74
1380, 2.94, 9.73, 469.21, 331.27
1382, 2.94, 9.73, 508.31, 331.27
1384, 2.95, 9.73, 508.31, 331.79
1386, 2.94, 9.73, 537.63, 331.27
1388, 2.93, 9.73, 557.18, 330.74
1390, 2.94, 9.73, 547.41, 331.27
1392, 2.94, 9.73, 527.86, 331.27
1394, 2.94, 9.84, 527.86, 329.44
1396, 2.94, 9.84, 537.63, 329.44
1398, 2.93, 9.84, 547.41, 328.92
1400, 2.94, 9.84, 547.41, 329.44
1402, 2.94, 9.84, 537.63, 329.44
1404, 2.94, 9.84, 508.31, 329.44
1406, 2.94, 9.84, 478.98, 329.44
1408, 2.93, 9.84, 478.98, 328.92
1410, 2.93, 9.84, 469.21, 328.92
1412, 2.94, 9.84, 478.98, 329.44
1414, 2.94, 9.84, 478.98, 329.44
1416, 2.94, 9.84, 498.53, 329.44
1418, 2.94, 9.84, 527.86, 329.44
1420, 2.94, 9.84, 547.41, 329.44
1422, 2.94, 9.84, 586.51, 329.44
1424, 2.93, 9.84, 596.29, 328.92
1426, 2.94, 9.84, 615.84, 329.44
1428, 2.93, 9.84, 635.39, 328.92
1430, 2.93, 9.84, 635.39, 328.92
1432, 2.94, 9.95, 654.94, 327.65
1434, 2.94, 9.95, 654.94, 327.65
1436, 2.94, 9.95, 674.49, 327.65
1438, 2.94, 9.95, 752.69, 327.65
1440, 2.94, 9.95, 752.69, 327.65
1442, 2.94, 9.95, 801.56, 327.65
1444, 2.94, 9.95, 791.79, 327.65
1446, 2.94, 9.95, 782.01, 327.65
1448, 2.94, 9.95, 762.46, 327.65
1450, 2.94, 9.95, 752.69, 327.65
1452, 2.94, 9.95, 684.26, 327.65
1454, 2.94, 10.05, 664.71, 325.88
1456, 2.93, 10.05, 664.71, 325.36
1458, 2.94, 10.05, 635.39, 325.88
1460, 2.94, 10.05, 664.71, 325.88
1462, 2.93, 10.05, 654.94, 325.36
1464, 2.94, 10.05, 625.61, 325.88
1466, 2.94, 10.05, 615.84, 325.88
1468, 2.94, 10.05, 586.51, 325.88
1470, 2.94, 10.05, 537.63, 325.88
1472, 2.93, 10.16, 518.08, 323.63
1474, 2.94, 10.16, 518.08, 324.14
1476, 2.94, 10.16, 527.86, 324.14
1478, 2.94, 10.16, 527.86, 324.14
1480, 2.94, 10.16, 537.63, 324.14
1482, 2.94, 10.16, 518.08, 324.14
1484, 2.94, 10.16, 537.63, 324.14
1486, 2.94, 10.16, 508.31, 324.14
1488, 2.94, 10.16, 518.08, 324.14
1490, 2.94, 10.27, 488.76, 322.43
1492, 2.94, 10.27, 508.31, 322.43
1494, 2.93, 10.27, 488.76, 321.92
1496, 2.94, 10.27, 449.66, 322.43
1498, 2.94, 10.27, 478.98, 322.43
1500, 2.94, 10.27, 469.21, 322.43
1502, 2.94, 10.27, 449.66, 322.43
1504, 2.94, 10.27, 478.98, 322.43
1506, 2.94, 10.27, 488.76, 322.43
1508, 2.94, 10.38, 478.98, 320.75
1510, 2.94, 10.38, 508.31, 320.75
1512, 2.94, 10.38, 508.31, 320.75
1514, 2.94, 10.38, 469.21, 320.75
1516, 2.94, 10.38, 498.53, 320.75
1518, 2.94, 10.38, 488.76, 320.75
1520, 2.93, 10.38, 469.21, 320.24
1522, 2.93, 10.38, 459.43, 320.24
1524, 2.94, 10.38, 430.11, 320.75
1526, 2.94, 10.38, 439.88, 320.75
1528, 2.93, 10.49, 449.66, 318.59
1530, 2.94, 10.49, 459.43, 319.09
1532, 2.94, 10.49, 449.66, 319.09
1534, 2.94, 10.49, 469.21, 319.09
1536, 2.94, 10.49, 449.66, 319.09
1538, 2.94, 10.49, 469.21, 319.09
1540, 2.93, 10.49, 469.21, 318.59
1542, 2.94, 10.49, 469.21, 319.09
1544, 2.93, 10.49, 498.53, 318.59
1546, 2.93, 10.49, 537.63, 318.59
1548, 2.94, 10.49, 547.41, 319.09
1550, 2.94, 10.49, 469.21, 319.09
1552, 2.93, 10.49, 488.76, 318.59
1554, 2.94, 10.49, 488.76, 319.09
1556, 2.93, 10.49, 459.43, 318.59
1558, 2.95, 10.59, 449.66, 317.96
1560, 2.94, 10.59, 459.43, 317.46
1562, 2.94, 10.59, 459.43, 317.46
1564, 2.93, 10.59, 498.53, 316.96
1566, 2.94, 10.59, 459.43, 317.46
1568, 2.94, 10.59, 459.43, 317.46
1570, 2.94, 10.59, 449.66, 317.46
1572, 2.94, 10.59, 439.88, 317.46
1574, 2.94, 10.59, 449.66, 317.46
1576, 2.94, 10.59, 439.88, 317.46
1578, 2.94, 10.59, 430.11, 317.46
1580, 2.93, 10.59, 420.33, 316.96
1582, 2.94, 10.59, 381.23, 317.46
1584, 2.94, 10.59, 400.78, 317.46
1586, 2.93, 10.59, 391.01, 316.96
1588, 2.94, 10.59, 381.23, 317.46
1590, 2.93, 10.59, 391.01, 316.96
1592, 2.94, 10.59, 391.01, 317.46
1594, 2.94, 10.59, 371.46, 317.46
1596, 2.94, 10.59, 381.23, 317.46
1598, 2.94, 10.59, 381.23, 317.46
1600, 2.94, 10.59, 361.68, 317.46
1602, 2.94, 10.59, 381.23, 317.46
1604, 2.93, 10.59, 430.11, 316.96
1606, 2.94, 10.59, 430.11, 317.46
1608, 2.94, 10.59, 430.11, 317.46
1610, 2.94, 10.59, 391.01, 317.46
1612, 2.94, 10.59, 420.33, 317.46
1614, 2.95, 10.59, 410.56, 317.96
1616, 2.94, 10.70, 391.01, 315.85
1618, 2.93, 10.70, 371.46, 315.35
1620, 2.94, 10.70, 430.11, 315.85
1622, 2.94, 10.70, 351.91, 315.85
1624, 2.94, 10.70, 361.68, 315.85
1626, 2.94, 10.70, 400.78, 315.85
1628, 2.94, 10.70, 381.23, 315.85
1630, 2.94, 10.70, 400.78, 315.85
1632, 2.94, 10.70, 400.78, 315.85
1634, 2.94, 10.70, 420.33, 315.85
1636, 2.93, 10.70, 410.56, 315.35
1638, 2.94, 10.70, 391.01, 315.85
1640, 2.95, 10.70, 381.23, 316.35
1642, 2.94, 10.70, 342.13, 315.85
1644, 2.93, 10.70, 332.36, 315.35
1646, 2.94, 10.70, 361.68, 315.85
1648, 2.94, 10.70, 361.68, 315.85
1650, 2.94, 10.70, 400.78, 315.85
1652, 2.94, 10.70, 439.88, 315.85
1654, 2.94, 10.70, 420.33, 315.85
1656, 2.95, 10.70, 430.11, 316.35
1658, 2.93, 10.70, 420.33, 315.35
1660, 2.94, 10.70, 430.11, 315.85
1662, 2.94, 10.70, 439.88, 315.85
1664, 2.94, 10.70, 439.88, 315.85
1666, 2.94, 10.70, 430.11, 315.85
1668, 2.93, 10.70, 391.01, 315.35
1670, 2.94, 10.70, 391.01, 315.85
1672, 2.94, 10.70, 459.43, 315.85
1674, 2.93, 10.70, 478.98, 315.35
1676, 2.94, 10.70, 478.98, 315.85
1678, 2.94, 10.70, 498.53, 315.85
1680, 2.93, 10.70, 508.31, 315.35
1682, 2.94, 10.70, 439.88, 315.85
1684, 2.94, 10.70, 518.08, 315.85
1686, 2.93, 10.70, 478.98, 315.35
1688, 2.94, 10.70, 410.56, 315.85
1690, 2.94, 10.70, 430.11, 315.85
1692, 2.94, 10.70, 459.43, 315.85
1694, 2.94, 10.70, 488.76, 315.85
1696, 2.94, 10.70, 518.08, 315.85
1698, 2.93, 10.70, 478.98, 315.35
1700, 2.94, 10.70, 478.98, 315.85
1702, 2.95, 10.70, 459.43, 316.35
1704, 2.94, 10.70, 478.98, 315.85
1706, 2.94, 10.70, 439.88, 315.85
1708, 2.94, 10.70, 439.88, 315.85
1710, 2.94, 10.70, 449.66, 315.85
1712, 2.94, 10.70, 469.21, 315.85
1714, 2.94, 10.70, 478.98, 315.85
1716, 2.94, 10.70, 439.88, 315.85
1718, 2.94, 10.70, 459.43, 315.85
1720, 2.93, 10.70, 478.98, 315.35
1722, 2.94, 10.70, 488.76, 315.85
1724, 2.94, 10.70, 459.43, 315.85
1726, 2.93, 10.70, 478.98, 315.35
1728, 2.94, 10.70, 449.66, 315.85
1730, 2.94, 10.70, 430.11, 315.85
1732, 2.94, 10.70, 449.66, 315.85
1734, 2.94, 10.70, 420.33, 315.85
1736, 2.94, 10.70, 420.33, 315.85
1738, 2.94, 10.70, 381.23, 315.85
1740, 2.94, 10.70, 381.23, 315.85
1742, 2.94, 10.70, 400.78, 315.85
1744, 2.94, 10.70, 420.33, 315.85
1746, 2.94, 10.70, 459.43, 315.85
1748, 2.93, 10.70, 459.43, 315.35
1750, 2.94, 10.70, 488.76, 315.85
1752, 2.94, 10.70, 478.98, 315.85
1754, 2.94, 10.70, 498.53, 315.85
1756, 2.94, 10.81, 576.74, 314.27
1758, 2.94, 10.81, 615.84, 314.27
1760, 2.94, 10.81, 664.71, 314.27
1762, 2.94, 10.81, 566.96, 314.27
1764, 2.94, 10.81, 508.31, 314.27
1766, 2.94, 10.81, 488.76, 314.27
1768, 2.94, 10.81, 469.21, 314.27
1770, 2.94, 10.81, 478.98, 314.27
1772, 2.94, 10.81, 498.53, 314.27
1774, 2.93, 10.81, 459.43, 313.77
1776, 2.94, 10.81, 488.76, 314.27
1778, 2.93, 10.81, 566.96, 313.77
1780, 2.94, 10.81, 635.39, 314.27
1782, 2.93, 10.81, 674.49, 313.77
1784, 2.94, 10.81, 606.06, 314.27
1786, 2.94, 10.81, 557.18, 314.27
1788, 2.94, 10.81, 527.86, 314.27
1790, 2.94, 10.81, 508.31, 314.27
1792, 2.94, 10.81, 508.31, 314.27
1794, 2.94, 10.81, 498.53, 314.27
1796, 2.93, 10.92, 478.98, 312.21
1798, 2.94, 10.92, 478.98, 312.71
1800, 2.93, 10.92, 518.08, 312.21
1802, 2.93, 10.92, 547.41, 312.21
1804, 2.94, 10.92, 557.18, 312.71
1806, 2.93, 10.92, 615.84, 312.21
1808, 2.94, 10.92, 547.41, 312.71
1810, 2.94, 10.92, 596.29, 312.71
1812, 2.93, 10.92, 566.96, 312.21
1814, 2.94, 10.92, 547.41, 312.71
1816, 2.94, 10.92, 596.29, 312.71
1818, 2.95, 10.92, 547.41, 313.20
1820, 2.94, 10.92, 537.63, 312.71
1822, 2.94, 10.92, 527.86, 312.71
1824, 2.94, 10.92, 508.31, 312.71
1826, 2.94, 10.92, 518.08, 312.71
1828, 2.94, 11.03, 537.63, 311.17
1830, 2.94, 11.03, 547.41, 311.17
1832, 2.94, 11.03, 557.18, 311.17
1834, 2.94, 11.03, 566.96, 311.17
1836, 2.94, 11.03, 557.18, 311.17
1838, 2.93, 11.03, 615.84, 310.68
1840, 2.93, 11.03, 615.84, 310.68
1842, 2.94, 11.03, 606.06, 311.17
1844, 2.94, 11.03, 615.84, 311.17
1846, 2.93, 11.03, 625.61, 310.68
1848, 2.94, 11.03, 615.84, 311.17
1850, 2.93, 11.03, 625.61, 310.68
1852, 2.93, 11.14, 654.94, 309.17
1854, 2.95, 11.14, 615.84, 310.15
1856, 2.94, 11.14, 615.84, 309.66
1858, 2.94, 11.14, 615.84, 309.66
1860, 2.94, 11.14, 586.51, 309.66
1862, 2.94, 11.14, 566.96, 309.66
1864, 2.95, 11.14, 547.41, 310.15
1866, 2.94, 11.14, 606.06, 309.66
1868, 2.94, 11.14, 488.76, 309.66
1870, 2.95, 11.14, 459.43, 310.15
1872, 2.94, 11.24, 488.76, 308.16
1874, 2.94, 11.24, 518.08, 308.16
1876, 2.94, 11.24, 518.08, 308.16
1878, 2.94, 11.24, 518.08, 308.16
1880, 2.94, 11.24, 508.31, 308.16
1882, 2.94, 11.24, 498.53, 308.16
1884, 2.93, 11.24, 518.08, 307.68
1886, 2.94, 11.24, 508.31, 308.16
1888, 2.93, 11.24, 488.76, 307.68
1890, 2.93, 11.24, 459.43, 307.68
1892, 2.94, 11.24, 420.33, 308.16
1894, 2.94, 11.24, 420.33, 308.16
1896, 2.94, 11.35, 430.11, 306.69
1898, 2.94, 11.35, 410.56, 306.69
1900, 2.93, 11.35, 449.66, 306.21
1902, 2.94, 11.35, 488.76, 306.69
1904, 2.95, 11.35, 478.98, 307.18
1906, 2.94, 11.35, 439.88, 306.69
1908, 2.94, 11.35, 410.56, 306.69
1910, 2.94, 11.35, 430.11, 306.69
1912, 2.94, 11.35, 410.56, 306.69
1914, 2.94, 11.35, 439.88, 306.69
1916, 2.93, 11.35, 439.88, 306.21
1918, 2.94, 11.35, 469.21, 306.69
1920, 2.95, 11.35, 449.66, 307.18
1922, 2.94, 11.35, 449.66, 306.69
1924, 2.94, 11.46, 478.98, 305.24
1926, 2.94, 11.46, 498.53, 305.24
1928, 2.93, 11.46, 527.86, 304.76
1930, 2.94, 11.46, 469.21, 305.24
1932, 2.94, 11.46, 469.21, 305.24
1934, 2.93, 11.46, 469.21, 304.76
1936, 2.94, 11.46, 518.08, 305.24
1938, 2.94, 11.46, 596.29, 305.24
1940, 2.94, 11.46, 606.06, 305.24
1942, 2.94, 11.46, 547.41, 305.24
1944, 2.94, 11.46, 547.41, 305.24
1946, 2.94, 11.46, 586.51, 305.24
1948, 2.94, 11.46, 498.53, 305.24
1950, 2.94, 11.46, 498.53, 305.24
1952, 2.94, 11.46, 478.98, 305.24
1954, 2.95, 11.46, 527.86, 305.73
1956, 2.93, 11.57, 547.41, 303.33
1958, 2.94, 11.57, 537.63, 303.81
1960, 2.93, 11.57, 615.84, 303.33
1962, 2.93, 11.57, 694.04, 303.33
1964, 2.94, 11.57, 674.49, 303.81
1966, 2.94, 11.57, 625.61, 303.81
1968, 2.93, 11.57, 508.31, 303.33
1970, 2.94, 11.57, 478.98, 303.81
1972, 2.93, 11.57, 478.98, 303.33
1974, 2.94, 11.57, 508.31, 303.81
1976, 2.93, 11.57, 537.63, 303.33
1978, 2.93, 11.57, 547.41, 303.33
1980, 2.94, 11.57, 576.74, 303.81
1982, 2.93, 11.57, 684.26, 303.33
1984, 2.94, 11.57, 703.81, 303.81
1986, 2.94, 11.57, 674.49, 303.81
1988, 2.93, 11.68, 703.81, 301.93
1990, 2.94, 11.68, 723.36, 302.40
1992, 2.94, 11.68, 635.39, 302.40
1994, 2.94, 11.68, 566.96, 302.40
1996, 2.94, 11.68, 557.18, 302.40
1998, 2.93, 11.68, 703.81, 301.93
2000, 2.94, 11.68, 625.61, 302.40
2002, 2.94, 11.68, 586.51, 302.40
2004, 2.94, 11.68, 566.96, 302.40
2006, 2.94, 11.68, 547.41, 302.40
2008, 2.94, 11.68, 518.08, 302.40
2010, 2.94, 11.68, 478.98, 302.40
2012, 2.95, 11.78, 459.43, 301.49
2014, 2.94, 11.78, 439.88, 301.01
2016, 2.95, 11.78, 449.66, 301.49
2018, 2.94, 11.78, 478.98, 301.01
2020, 2.94, 11.78, 430.11, 301.01
2022, 2.94, 11.78, 381.23, 301.01
2024, 2.94, 11.78, 400.78, 301.01
2026, 2.94, 11.78, 391.01, 301.01
2028, 2.94, 11.78, 478.98, 301.01
2030, 2.94, 11.78, 488.76, 301.01
2032, 2.94, 11.78, 410.56, 301.01
2034, 2.94, 11.89, 430.11, 299.64
2036, 2.94, 11.89, 410.56, 299.64
2038, 2.95, 11.89, 430.11, 300.12
2040, 2.94, 11.89, 430.11, 299.64
2042, 2.94, 11.89, 430.11, 299.64
2044, 2.94, 11.89, 469.21, 299.64
2046, 2.93, 11.89, 430.11, 299.17
2048, 2.94, 11.89, 381.23, 299.64
2050, 2.94, 11.89, 439.88, 299.64
2052, 2.94, 11.89, 381.23, 299.64
2054, 2.94, 11.89, 351.91, 299.64
2056, 2.94, 11.89, 400.78, 299.64
2058, 2.93, 11.89, 400.78, 299.17
2060, 2.94, 11.89, 439.88, 299.64
2062, 2.94, 11.89, 381.23, 299.64
2064, 2.93, 11.89, 420.33, 299.17
2066, 2.93, 12.00, 449.66, 297.82
2068, 2.94, 12.00, 410.56, 298.29
2070, 2.94, 12.00, 400.78, 298.29
2072, 2.93, 12.00, 400.78, 297.82
2074, 2.93, 12.00, 410.56, 297.82
2076, 2.94, 12.00, 391.01, 298.29
2078, 2.94, 12.00, 410.56, 298.29
2080, 2.94, 12.00, 430.11, 298.29
2082, 2.94, 12.00, 459.43, 298.29
2084, 2.94, 12.00, 400.78, 298.29
2086, 2.94, 12.00, 361.68, 298.29
2088, 2.93, 12.00, 410.56, 297.82
2090, 2.94, 12.00, 391.01, 298.29
2092, 2.94, 12.00, 391.01, 298.29
2094, 2.94, 12.00, 391.01, 298.29
2096, 2.94, 12.00, 371.46, 298.29
2098, 2.95, 12.00, 351.91, 298.76
2100, 2.94, 12.00, 293.26, 298.29
2102, 2.94, 12.00, 332.36, 298.29
2104, 2.94, 12.00, 391.01, 298.29
2106, 2.94, 12.00, 410.56, 298.29
2108, 2.94, 12.00, 439.88, 298.29
2110, 2.93, 12.00, 478.98, 297.82
2112, 2.94, 12.00, 400.78, 298.29
2114, 2.94, 12.00, 371.46, 298.29
2116, 2.94, 12.00, 371.46, 298.29
2118, 2.94, 12.00, 371.46, 298.29
2120, 2.94, 12.00, 391.01, 298.29
2122, 2.94, 12.00, 332.36, 298.29
2124, 2.93, 12.00, 400.78, 297.82
2126, 2.93, 12.00, 439.88, 297.82
2128, 2.94, 12.00, 391.01, 298.29
2130, 2.94, 12.00, 430.11, 298.29
2132, 2.94, 12.00, 391.01, 298.29
2134, 2.94, 12.00, 351.91, 298.29
2136, 2.93, 12.00, 459.43, 297.82
2138, 2.94, 12.00, 439.88, 298.29
2140, 2.94, 12.00, 430.11, 298.29
2142, 2.94, 12.00, 400.78, 298.29
2144, 2.94, 12.00, 391.01, 298.29
2146, 2.93, 12.00, 420.33, 297.82
2148, 2.94, 12.00, 351.91, 298.29
2150, 2.94, 12.00, 381.23, 298.29
2152, 2.94, 12.00, 400.78, 298.29
2154, 2.94, 12.00, 391.01, 298.29
2156, 2.94, 12.00, 322.58, 298.29
2158, 2.94, 12.00, 381.23, 298.29
2160, 2.94, 12.00, 371.46, 298.29
2162, 2.94, 12.00, 400.78, 298.29
2164, 2.94, 12.00, 400.78, 298.29
2166, 2.94, 12.00, 410.56, 298.29
2168, 2.94, 12.00, 391.01, 298.29
2170, 2.93, 12.00, 381.23, 297.82
2172, 2.94, 12.00, 371.46, 298.29
2174, 2.94, 12.00, 351.91, 298.29
2176, 2.94, 12.00, 332.36, 298.29
2178, 2.94, 12.00, 312.81, 298.29
2180, 2.94, 12.00, 322.58, 298.29
2182, 2.94, 12.00, 400.78, 298.29
2184, 2.94, 12.00, 342.13, 298.29
2186, 2.94, 12.00, 420.33, 298.29
2188, 2.93, 12.00, 400.78, 297.82
2190, 2.94, 12.00, 420.33, 298.29
2192, 2.94, 12.00, 361.68, 298.29
2194, 2.94, 12.00, 322.58, 298.29
2196, 2.94, 12.00, 312.81, 298.29
2198, 2.94, 12.00, 332.36, 298.29
2200, 2.94, 12.00, 351.91, 298.29
2202, 2.94, 12.00, 361.68, 298.29
2204, 2.94, 12.00, 430.11, 298.29
2206, 2.94, 12.00, 420.33, 298.29
2208, 2.93, 12.00, 420.33, 297.82
2210, 2.94, 12.00, 332.36, 298.29
2212, 2.93, 12.00, 361.68, 297.82
2214, 2.93, 12.00, 430.11, 297.82
2216, 2.94, 12.00, 361.68, 298.29
2218, 2.94, 12.00, 351.91, 298.29
2220, 2.94, 12.00, 351.91, 298.29
2222, 2.94, 12.00, 391.01, 298.29
2224, 2.94, 12.00, 391.01, 298.29
2226, 2.94, 12.00, 449.66, 298.29
2228, 2.93, 12.00, 508.31, 297.82
2230, 2.94, 12.00, 596.29, 298.29
2232, 2.94, 12.00, 615.84, 298.29
2234, 2.94, 12.00, 625.61, 298.29
2236, 2.94, 12.00, 537.63, 298.29
2238, 2.94, 12.00, 498.53, 298.29
2240, 2.93, 12.00, 508.31, 297.82
2242, 2.94, 12.00, 459.43, 298.29
2244, 2.94, 12.00, 391.01, 298.29
2246, 2.93, 12.00, 469.21, 297.82
2248, 2.94, 12.00, 469.21, 298.29
2250, 2.94, 12.00, 439.88, 298.29
2252, 2.93, 12.00, 439.88, 297.82
2254, 2.94, 12.00, 449.66, 298.29
2256, 2.93, 12.00, 498.53, 297.82
2258, 2.94, 12.00, 527.86, 298.29
2260, 2.94, 12.00, 566.96, 298.29
2262, 2.93, 12.00, 576.74, 297.82
2264, 2.94, 12.00, 606.06, 298.29
2266, 2.94, 12.00, 664.71, 298.29
2268, 2.94, 12.00, 674.49, 298.29
2270, 2.94, 12.00, 586.51, 298.29
2272, 2.94, 12.00, 518.08, 298.29
2274, 2.94, 12.00, 478.98, 298.29
2276, 2.94, 12.00, 410.56, 298.29
2278, 2.93, 12.00, 420.33, 297.82
2280, 2.94, 12.00, 420.33, 298.29
2282, 2.94, 12.00, 420.33, 298.29
2284, 2.94, 12.00, 420.33, 298.29
2286, 2.94, 12.00, 430.11, 298.29
2288, 2.94, 12.00, 449.66, 298.29
2290, 2.94, 12.00, 488.76, 298.29
2292, 2.94, 12.00, 459.43, 298.29
2294, 2.94, 12.00, 488.76, 298.29
2296, 2.94, 12.00, 459.43, 298.29
2298, 2.94, 12.00, 459.43, 298.29
2300, 2.94, 12.11, 469.21, 296.96
2302, 2.94, 12.11, 498.53, 296.96
2304, 2.94, 12.11, 518.08, 296.96
2306, 2.93, 12.11, 469.21, 296.48
2308, 2.94, 12.11, 391.01, 296.96
2310, 2.93, 12.11, 381.23, 296.48
2312, 2.94, 12.11, 332.36, 296.96
2314, 2.94, 12.11, 361.68, 296.96
2316, 2.93, 12.11, 381.23, 296.48
2318, 2.94, 12.11, 410.56, 296.96
2320, 2.93, 12.11, 430.11, 296.48
2322, 2.94, 12.11, 391.01, 296.96
2324, 2.94, 12.11, 400.78, 296.96
2326, 2.93, 12.11, 400.78, 296.48
2328, 2.94, 12.11, 469.21, 296.96
2330, 2.94, 12.11, 557.18, 296.96
2332, 2.94, 12.11, 566.96, 296.96
2334, 2.94, 12.11, 508.31, 296.96
2336, 2.93, 12.11, 527.86, 296.48
2338, 2.94, 12.11, 527.86, 296.96
2340, 2.94, 12.11, 576.74, 296.96
2342, 2.94, 12.11, 606.06, 296.96
2344, 2.94, 12.22, 694.04, 295.64
2346, 2.94, 12.22, 606.06, 295.64
2348, 2.94, 12.22, 606.06, 295.64
2350, 2.94, 12.22, 615.84, 295.64
2352, 2.94, 12.22, 635.39, 295.64
2354, 2.94, 12.22, 635.39, 295.64
2356, 2.93, 12.22, 674.49, 295.17
2358, 2.95, 12.22, 606.06, 296.11
2360, 2.94, 12.22, 586.51, 295.64
2362, 2.93, 12.22, 615.84, 295.17
2364, 2.94, 12.22, 684.26, 295.64
2366, 2.94, 12.22, 811.34, 295.64
2368, 2.94, 12.22, 860.21, 295.64
2370, 2.94, 12.22, 830.89, 295.64
2372, 2.94, 12.22, 762.46, 295.64
2374, 2.94, 12.32, 733.14, 294.34
2376, 2.94, 12.32, 654.94, 294.34
2378, 2.94, 12.32, 635.39, 294.34
2380, 2.94, 12.32, 635.39, 294.34
2382, 2.94, 12.32, 596.29, 294.34
2384, 2.95, 12.32, 606.06, 294.80
2386, 2.93, 12.32, 547.41, 293.87
2388, 2.94, 12.32, 537.63, 294.34
2390, 2.94, 12.32, 557.18, 294.34
2392, 2.93, 12.32, 596.29, 293.87
2394, 2.95, 12.32, 694.04, 294.80
2396, 2.94, 12.43, 684.26, 293.06
2398, 2.94, 12.43, 674.49, 293.06
2400, 2.94, 12.43, 723.36, 293.06
2402, 2.94, 12.43, 821.11, 293.06
2404, 2.94, 12.43, 772.24, 293.06
2406, 2.94, 12.43, 762.46, 293.06
2408, 2.94, 12.43, 821.11, 293.06
2410, 2.94, 12.43, 733.14, 293.06
2412, 2.94, 12.54, 664.71, 291.79
2414, 2.94, 12.54, 664.71, 291.79
2416, 2.94, 12.54, 713.59, 291.79
2418, 2.94, 12.54, 762.46, 291.79
2420, 2.94, 12.54, 752.69, 291.79
2422, 2.94, 12.54, 752.69, 291.79
2424, 2.94, 12.54, 635.39, 291.79
