Repository: litresperminute/IMPACT-Lab-Thermal-Draw-Tower-Controller

# Generated with much help from ChatGPT because my coding is not so great :'>

# 📈 Thesis Experiment Logger

This tool logs serial data from an Arduino and saves it into a structured `.csv` file with matching experiment metadata in `.json` format. It is designed for high-quality, reproducible data collection for thesis or research work.

---

### 3. 📁 Output Files

For each experiment, the following will be created in your working directory:

- `experiment_id.csv` — raw serial data with headers
- `experiment_id_metadata.json` — metadata (material, operator, diameter, notes, etc.)

Example:
```
draw_test_007.csv
draw_test_007_metadata.json
```

---

File: Thermal Draw Trials/ThesisExperiments/experiment_logs/PETG_oct20.0_black_DR50.0_001.csv (part 1 of 6)
# material: PETG
# geometry: oct
# preform_diameter: 20.0
# material_color: black
# temperature_C: 160.0
# drawdown_ratio: 50.0
# trial_number: 001
# operator: Luka Morita
# start_time: 2025-06-20 14:42:42
# notes: 45 degree alternating raster angle and printed horizontally. For comparison to vertically printed cylindrical preforms
Time(s),Feed(mm/min),Wind(m/min),Diameter(um),Predicted_diameter(um)
1.22,2.00,4.99,156.40,400.46
1.42,2.01,4.99,166.18,401.39
1.62,2.00,4.99,136.85,400.46
1.82,2.00,4.98,156.40,401.00
2.02,2.01,4.99,156.40,401.39
2.22,1.99,4.99,127.08,399.53
2.42,2.01,4.99,136.85,401.39
2.62,1.99,4.98,127.08,400.07
2.82,2.00,4.99,136.85,400.46
3.02,1.99,4.98,117.30,400.07
3.22,2.00,4.99,127.08,400.46
3.42,2.00,4.99,136.85,400.46
3.62,2.00,4.99,107.53,400.46
3.82,2.00,4.99,127.08,400.46
4.02,2.00,4.98,117.30,401.00
4.22,2.00,4.99,127.08,400.46
4.42,2.00,4.97,127.08,401.55
4.62,2.00,4.99,127.08,400.46
4.82,1.99,4.98,136.85,400.07
5.02,2.00,4.99,136.85,400.46
5.22,1.99,4.99,127.08,399.53
5.42,2.00,4.99,146.63,400.46
5.62,2.00,4.99,136.85,400.46
5.82,2.00,4.99,127.08,400.46
6.02,1.99,4.99,136.85,399.53
6.22,2.00,4.98,156.40,401.00
6.42,2.01,5.01,166.18,400.86
6.62,1.99,4.99,166.18,399.53
6.82,2.00,4.99,175.95,400.46
7.02,2.00,4.98,166.18,401.00
7.22,2.00,4.98,156.40,401.00
7.42,1.99,4.99,136.85,399.53
7.62,2.01,4.98,146.63,401.94
7.82,2.00,4.99,156.40,400.46
8.02,2.01,5.01,156.40,400.86
8.22,1.99,4.99,127.08,399.53
8.42,2.00,4.98,146.63,401.00
8.62,2.00,4.99,136.85,400.46
8.82,2.00,4.98,127.08,401.00
9.02,2.00,4.99,136.85,400.46
9.22,2.01,4.98,127.08,401.94
9.42,2.00,4.99,127.08,400.46
9.62,1.99,4.98,127.08,400.07
9.82,2.00,4.99,136.85,400.46
10.02,2.00,4.99,127.08,400.46
10.22,2.00,4.99,136.85,400.46
10.42,1.99,4.98,136.85,400.07
10.62,2.01,4.99,146.63,401.39
10.82,2.01,4.99,166.18,401.39
11.02,2.00,4.99,166.18,400.46
11.22,2.01,4.99,156.40,401.39
11.42,2.00,4.98,166.18,401.00
11.62,1.99,4.99,166.18,399.53
11.82,2.00,4.98,166.18,401.00
12.02,2.00,4.99,166.18,400.46
12.22,1.99,4.98,156.40,400.07
12.42,2.01,4.98,156.40,401.94
12.62,2.00,4.98,136.85,401.00
12.82,2.00,4.98,146.63,401.00
13.02,2.00,4.99,136.85,400.46
13.22,2.00,4.99,127.08,400.46
13.42,2.00,4.99,146.63,400.46
13.62,2.00,4.99,127.08,400.46
13.82,2.00,4.99,136.85,400.46
14.02,1.99,4.98,127.08,400.07
14.22,2.00,4.99,136.85,400.46
14.42,1.99,4.99,166.18,399.53
14.62,2.01,4.99,136.85,401.39
14.82,1.99,4.99,127.08,399.53
15.02,2.00,4.99,117.30,400.46
15.22,2.00,4.99,117.30,400.46
15.42,2.00,4.99,97.75,400.46
15.62,1.99,4.99,107.53,399.53
15.82,2.01,4.99,127.08,401.39
16.02,2.00,4.99,107.53,400.46
16.22,2.00,4.99,117.30,400.46
16.42,2.00,4.99,127.08,400.46
16.62,2.00,4.98,107.53,401.00
16.82,2.00,4.99,127.08,400.46
17.02,1.99,4.98,117.30,400.07
17.22,2.00,4.99,127.08,400.46
17.42,2.00,4.98,127.08,401.00
17.62,2.01,4.99,136.85,401.39
17.82,2.00,4.99,136.85,400.46
18.02,2.00,4.98,117.30,401.00
18.22,2.00,4.99,127.08,400.46
18.42,2.00,4.98,136.85,401.00
18.62,2.00,4.99,146.63,400.46
18.82,2.00,4.99,166.18,400.46
19.02,2.00,4.99,185.73,400.46
19.22,1.99,4.97,175.95,400.61
19.42,2.00,4.99,175.95,400.46
19.62,1.99,4.99,175.95,399.53
19.82,2.00,4.99,185.73,400.46
20.02,2.00,4.98,175.95,401.00
20.22,2.00,4.99,175.95,400.46
20.42,2.00,4.99,185.73,400.46
20.62,2.00,4.99,156.40,400.46
20.82,2.00,4.99,185.73,400.46
21.02,2.00,4.98,185.73,401.00
21.22,2.01,4.99,205.28,401.39
21.42,2.00,4.99,195.50,400.46
21.62,2.01,4.98,215.05,401.94
21.82,1.99,4.99,205.28,399.53
22.02,2.01,4.99,234.60,401.39
22.22,2.00,4.98,224.83,401.00
22.42,2.00,4.99,283.48,400.46
22.62,2.00,4.99,254.15,400.46
22.82,2.00,4.99,234.60,400.46
23.02,1.99,4.99,224.83,399.53
23.22,2.00,4.98,273.70,401.00
23.42,2.00,4.99,263.93,400.46
23.62,2.00,4.98,244.38,401.00
23.82,2.00,4.99,263.93,400.46
24.02,1.99,4.99,273.70,399.53
24.22,2.01,4.99,263.93,401.39
24.42,1.99,4.99,234.60,399.53
24.62,2.00,4.99,215.05,400.46
24.82,2.01,4.99,175.95,401.39
25.02,2.00,4.98,185.73,401.00
25.22,1.99,4.98,185.73,400.07
25.42,2.00,4.98,175.95,401.00
25.62,2.00,4.99,185.73,400.46
25.82,2.00,4.99,156.40,400.46
26.02,2.00,4.99,156.40,400.46
26.22,2.00,4.98,166.18,401.00
26.42,2.00,4.99,146.63,400.46
26.62,1.99,4.98,146.63,400.07
26.82,2.01,4.98,156.40,401.94
27.02,2.00,4.98,136.85,401.00
27.22,2.00,4.99,146.63,400.46
27.42,2.00,4.99,175.95,400.46
27.62,2.00,4.99,136.85,400.46
27.82,2.00,4.99,146.63,400.46
28.02,2.00,4.98,156.40,401.00
28.22,2.01,4.99,156.40,401.39
28.42,2.00,4.99,156.40,400.46
28.62,2.00,4.99,146.63,400.46
28.82,1.99,4.98,136.85,400.07
29.02,2.00,4.99,175.95,400.46
29.22,1.99,4.99,166.18,399.53
29.42,2.00,4.99,185.73,400.46
29.62,2.00,4.99,234.60,400.46
29.82,2.00,4.98,205.28,401.00
30.02,2.01,4.99,224.83,401.39
30.22,2.00,4.99,215.05,400.46
30.42,2.00,4.99,205.28,400.46
30.62,2.01,4.98,205.28,401.94
30.82,2.00,4.99,195.50,400.46
31.02,1.99,4.99,195.50,399.53
31.22,2.00,4.99,205.28,400.46
31.42,2.00,4.98,185.73,401.00
31.62,2.00,4.99,175.95,400.46
31.82,1.99,4.98,175.95,400.07
32.02,2.00,4.99,195.50,400.46
32.22,2.00,4.99,166.18,400.46
32.42,2.00,4.99,175.95,400.46
32.62,2.00,4.99,166.18,400.46
32.82,2.00,4.98,175.95,401.00
33.02,2.00,4.99,175.95,400.46
33.22,1.99,4.99,166.18,399.53
33.42,2.00,4.99,156.40,400.46
33.62,2.00,4.98,175.95,401.00
33.82,2.01,4.99,175.95,401.39
34.02,2.00,4.99,185.73,400.46
34.22,2.01,4.99,156.40,401.39
34.42,2.01,4.98,175.95,401.94
34.62,2.00,4.99,185.73,400.46
34.82,1.99,4.99,185.73,399.53
35.02,2.00,4.99,205.28,400.46
35.22,1.99,4.98,175.95,400.07
35.42,2.00,4.99,215.05,400.46
35.62,2.00,4.98,205.28,401.00
35.82,2.00,4.98,195.50,401.00
36.02,2.00,4.98,175.95,401.00
36.22,2.00,4.98,166.18,401.00
36.42,2.01,4.99,185.73,401.39
36.62,2.00,4.98,175.95,401.00
36.82,2.00,4.98,175.95,401.00
37.02,2.00,4.98,146.63,401.00
37.22,2.00,4.99,166.18,400.46
37.42,2.00,4.98,156.40,401.00
37.62,2.01,4.99,156.40,401.39
37.82,1.99,4.95,146.63,401.15
38.02,2.01,4.99,136.85,401.39
38.22,2.00,4.98,146.63,401.00
38.42,2.00,4.99,146.63,400.46
38.62,1.99,4.99,146.63,399.53
38.82,2.00,4.99,146.63,400.46
39.02,1.99,4.98,127.08,400.07
39.22,2.00,4.99,146.63,400.46
39.42,1.99,4.98,146.63,400.07
39.62,2.00,4.99,146.63,400.46
39.82,2.00,4.98,117.30,401.00
40.02,2.00,4.99,146.63,400.46
40.22,1.99,4.98,136.85,400.07
40.42,2.01,4.99,156.40,401.39
40.62,2.00,4.99,156.40,400.46
40.82,2.00,4.98,156.40,401.00
41.02,2.01,4.98,146.63,401.94
41.22,2.00,4.99,166.18,400.46
41.42,2.01,4.99,175.95,401.39
41.62,2.00,4.98,185.73,401.00
41.82,2.00,4.99,166.18,400.46
42.02,2.01,4.98,175.95,401.94
42.22,2.00,4.99,185.73,400.46
42.42,1.99,4.98,175.95,400.07
42.62,2.00,4.98,175.95,401.00
42.82,1.99,4.98,166.18,400.07
43.02,2.01,4.99,166.18,401.39
43.22,2.00,4.99,156.40,400.46
43.42,2.01,4.99,146.63,401.39
43.62,2.00,4.98,156.40,401.00
43.82,2.01,4.99,156.40,401.39
44.02,2.00,4.99,136.85,400.46
44.22,2.00,4.99,146.63,400.46
44.42,2.00,4.98,136.85,401.00
44.62,2.00,4.98,146.63,401.00
44.82,2.00,4.98,156.40,401.00
45.02,2.00,4.98,146.63,401.00
45.22,2.00,4.99,146.63,400.46
45.42,2.00,4.98,127.08,401.00
45.62,1.99,4.99,136.85,399.53
45.82,2.01,4.98,146.63,401.94
46.02,1.99,4.99,156.40,399.53
46.22,2.00,4.99,156.40,400.46
46.42,2.01,4.99,156.40,401.39
46.62,2.00,4.99,166.18,400.46
46.82,2.00,4.99,175.95,400.46
47.02,1.99,4.98,166.18,400.07
47.22,2.00,4.99,185.73,400.46
47.42,2.00,4.98,166.18,401.00
47.62,2.01,4.99,185.73,401.39
47.82,2.00,4.99,166.18,400.46
48.02,2.01,4.99,175.95,401.39
48.22,1.99,4.99,166.18,399.53
48.42,2.00,4.98,166.18,401.00
48.62,2.00,4.99,166.18,400.46
48.82,2.00,4.99,156.40,400.46
49.02,2.00,4.99,146.63,400.46
49.22,2.00,4.99,127.08,400.46
49.42,2.01,4.99,127.08,401.39
49.62,2.00,4.99,136.85,400.46
49.82,2.01,4.99,136.85,401.39
50.02,2.00,4.99,127.08,400.46
50.22,2.00,4.99,127.08,400.46
50.42,1.99,4.98,127.08,400.07
50.62,2.00,4.98,136.85,401.00
50.82,2.00,4.99,127.08,400.46
51.02,2.00,4.97,127.08,401.55
51.22,2.00,4.99,136.85,400.46
51.42,2.00,4.98,117.30,401.00
51.62,2.01,4.99,136.85,401.39
51.82,2.00,4.99,117.30,400.46
52.02,2.01,4.98,156.40,401.94
52.22,1.99,4.99,136.85,399.53
52.42,2.00,4.99,166.18,400.46
52.62,1.99,4.98,166.18,400.07
52.82,2.00,4.99,156.40,400.46
53.02,1.99,4.99,136.85,399.53
53.22,2.00,4.99,166.18,400.46
53.42,1.99,4.98,156.40,400.07
53.62,2.00,4.98,166.18,401.00
53.82,2.00,4.99,166.18,400.46
54.02,2.00,5.01,156.40,399.93
54.22,2.01,4.99,156.40,401.39
54.42,1.99,4.98,136.85,400.07
54.62,2.01,4.98,156.40,401.94
54.82,1.99,4.98,175.95,400.07
55.02,2.00,4.99,166.18,400.46
55.22,1.99,4.98,166.18,400.07
55.42,2.00,4.98,156.40,401.00
55.62,1.99,4.99,146.63,399.53
55.82,2.00,4.98,166.18,401.00
56.02,2.00,4.98,156.40,401.00
56.22,2.00,4.99,156.40,400.46
56.42,2.01,4.99,166.18,401.39
56.62,2.00,4.99,166.18,400.46
56.82,2.01,4.99,156.40,401.39
57.02,2.01,4.99,146.63,401.39
57.22,1.99,4.99,136.85,399.53
57.42,1.99,4.98,156.40,400.07
57.62,2.00,4.99,156.40,400.46
57.82,1.99,4.98,156.40,400.07
58.02,2.00,4.99,175.95,400.46
58.22,2.01,4.98,166.18,401.94
58.42,2.01,4.99,166.18,401.39
58.62,2.00,4.99,175.95,400.46
58.82,2.00,4.99,175.95,400.46
59.02,2.01,4.99,175.95,401.39
59.22,2.00,4.99,185.73,400.46
59.42,2.00,4.99,185.73,400.46
59.62,2.00,4.99,166.18,400.46
59.82,2.00,4.99,185.73,400.46
60.02,2.00,4.98,156.40,401.00
60.22,2.00,4.99,166.18,400.46
60.42,1.99,4.98,166.18,400.07
60.62,2.00,4.98,175.95,401.00
60.82,2.01,4.99,185.73,401.39
61.02,2.00,4.99,185.73,400.46
61.22,2.01,4.99,156.40,401.39
61.42,2.00,4.99,166.18,400.46
61.62,2.00,4.99,175.95,400.46
61.82,2.00,4.99,166.18,400.46
62.02,2.00,4.99,175.95,400.46
62.22,2.00,4.98,175.95,401.00
62.42,2.00,4.99,175.95,400.46
62.62,2.00,4.98,156.40,401.00
62.82,2.00,4.99,175.95,400.46
63.02,2.00,4.98,175.95,401.00
63.22,2.01,4.98,195.50,401.94
63.42,1.99,4.99,195.50,399.53
63.62,2.00,4.99,205.28,400.46
63.82,1.99,4.99,175.95,399.53
64.02,2.00,4.99,195.50,400.46
64.22,2.00,4.98,195.50,401.00
64.42,2.00,4.97,205.28,401.55
64.62,2.01,4.99,195.50,401.39
64.82,2.00,4.99,195.50,400.46
65.02,2.00,4.99,215.05,400.46
65.22,1.99,4.98,195.50,400.07
65.42,2.01,4.99,215.05,401.39
65.62,1.99,4.99,175.95,399.53
65.82,2.00,4.99,224.83,400.46
66.02,1.99,4.98,215.05,400.07
66.22,2.00,4.99,224.83,400.46
66.42,1.99,4.99,215.05,399.53
66.62,2.00,4.99,234.60,400.46
66.82,1.99,4.99,215.05,399.53
67.02,2.00,4.99,224.83,400.46
67.22,2.00,4.99,244.38,400.46
67.42,2.00,4.98,234.60,401.00
67.62,2.00,4.99,224.83,400.46
67.82,1.99,4.99,205.28,399.53
68.02,2.00,4.99,234.60,400.46
68.22,2.00,4.98,244.38,401.00
68.42,2.00,4.99,234.60,400.46
68.62,1.99,4.99,244.38,399.53
68.82,2.00,4.99,244.38,400.46
69.02,2.00,4.99,244.38,400.46
69.22,1.99,4.98,244.38,400.07
69.42,2.01,4.98,234.60,401.94
69.62,1.99,4.98,244.38,400.07
69.82,2.00,4.99,254.15,400.46
70.02,2.00,4.98,263.93,401.00
70.22,2.01,4.99,273.70,401.39
70.42,2.01,4.99,273.70,401.39
70.62,2.00,4.99,283.48,400.46
70.82,2.01,4.99,254.15,401.39
71.02,2.00,4.99,254.15,400.46
71.22,2.00,4.98,263.93,401.00
71.42,1.99,4.99,254.15,399.53
71.62,2.01,4.99,273.70,401.39
71.82,2.00,4.98,254.15,401.00
72.02,2.00,4.99,254.15,400.46
72.22,2.00,4.98,234.60,401.00
72.42,2.00,4.99,254.15,400.46
72.62,2.00,4.99,254.15,400.46
72.82,2.01,4.99,273.70,401.39
73.02,1.99,4.99,254.15,399.53
73.22,2.01,4.99,283.48,401.39
73.42,2.00,4.98,273.70,401.00
73.62,2.00,4.99,293.26,400.46
73.82,1.99,4.99,312.81,399.53
74.02,2.00,4.98,322.58,401.00
74.22,2.00,4.97,293.26,401.55
74.42,2.00,4.99,303.03,400.46
74.62,2.00,4.99,332.36,400.46
74.82,2.00,4.99,312.81,400.46
75.02,2.01,4.99,312.81,401.39
75.22,2.00,4.98,312.81,401.00
75.42,2.00,4.98,303.03,401.00
75.62,2.00,4.98,303.03,401.00
75.82,2.01,4.99,332.36,401.39
76.02,1.99,4.98,342.13,400.07
76.22,2.00,4.99,342.13,400.46
76.42,2.00,4.98,342.13,401.00
76.62,2.00,4.99,381.23,400.46
76.82,1.99,4.99,371.46,399.53
77.02,2.00,4.99,371.46,400.46
77.22,2.00,4.99,391.01,400.46
77.42,2.00,4.99,381.23,400.46
77.62,1.99,4.98,381.23,400.07
77.82,2.00,4.99,381.23,400.46
78.02,2.00,4.98,371.46,401.00
78.22,2.01,4.99,381.23,401.39
78.42,2.00,4.99,371.46,400.46
78.62,2.00,4.99,400.78,400.46
78.82,1.99,4.99,391.01,399.53
79.02,2.01,4.99,400.78,401.39
79.22,2.01,4.99,391.01,401.39
79.42,2.00,4.98,371.46,401.00
79.62,2.00,4.98,371.46,401.00
79.82,2.00,4.99,400.78,400.46
80.02,2.00,5.01,439.88,399.93
80.22,2.00,4.99,410.56,400.46
80.42,2.01,4.99,420.33,401.39
80.62,2.00,4.99,430.11,400.46
80.82,2.01,4.99,410.56,401.39
81.02,2.00,4.98,420.33,401.00
81.22,2.00,4.99,449.66,400.46
81.42,1.99,4.99,449.66,399.53
81.62,2.01,4.99,478.98,401.39
81.82,2.00,4.98,478.98,401.00
82.02,2.00,4.98,469.21,401.00
82.22,1.99,4.99,488.76,399.53
82.42,2.00,4.98,518.08,401.00
82.62,1.99,4.98,498.53,400.07
82.82,2.00,4.99,527.86,400.46
83.02,2.01,4.97,557.18,402.48
83.22,2.00,4.99,527.86,400.46
83.42,2.00,5.01,498.53,399.93
83.62,2.00,4.99,488.76,400.46
83.82,2.00,4.99,488.76,400.46
84.02,2.00,4.98,498.53,401.00
84.22,2.00,4.99,518.08,400.46
84.42,1.99,4.99,566.96,399.53
84.62,2.00,4.99,566.96,400.46
84.82,1.99,4.98,547.41,400.07
85.02,2.00,4.99,537.63,400.46
85.22,1.99,4.98,518.08,400.07
85.42,2.01,4.98,527.86,401.94
85.62,2.01,4.99,518.08,401.39
85.82,2.00,4.99,557.18,400.46
86.02,1.99,4.99,557.18,399.53
86.22,2.00,4.98,566.96,401.00
86.42,1.99,4.98,537.63,400.07
86.62,2.00,4.98,527.86,401.00
86.82,2.01,4.99,527.86,401.39
87.02,2.00,4.98,557.18,401.00
87.22,2.02,4.99,557.18,402.32
87.42,2.00,4.98,576.74,401.00
87.62,2.00,4.99,557.18,400.46
87.82,2.01,4.98,537.63,401.94
88.02,2.01,4.99,537.63,401.39
88.22,1.99,4.99,527.86,399.53
88.42,2.01,4.99,557.18,401.39
88.62,2.00,4.99,557.18,400.46
88.82,2.01,4.99,586.51,401.39
89.02,2.00,4.98,596.29,401.00
89.22,2.01,4.99,635.39,401.39
89.42,2.00,4.99,625.61,400.46
89.62,2.00,4.99,635.39,400.46
89.82,2.00,4.99,596.29,400.46
90.02,2.00,4.99,606.06,400.46
90.22,1.99,4.99,615.84,399.53
90.42,2.01,5.01,615.84,400.86
90.62,2.01,4.98,615.84,401.94
90.82,2.00,4.99,615.84,400.46
91.02,2.01,4.99,615.84,401.39
91.22,2.00,5.01,654.94,399.93
91.42,1.99,4.99,635.39,399.53
91.62,2.01,4.99,625.61,401.39
91.82,1.99,4.98,606.06,400.07
92.02,2.00,4.99,684.26,400.46
92.22,2.00,4.99,694.04,400.46
92.42,2.00,4.98,654.94,401.00
92.62,2.00,4.99,654.94,400.46
92.82,2.00,4.98,625.61,401.00
93.02,2.01,4.99,586.51,401.39
93.22,2.00,4.99,606.06,400.46
93.42,2.00,4.99,654.94,400.46
93.62,1.99,4.99,615.84,399.53
93.82,2.01,4.99,586.51,401.39
94.02,1.99,4.99,625.61,399.53
94.22,2.00,4.99,566.96,400.46
94.42,2.00,4.98,527.86,401.00
94.62,2.00,4.98,606.06,401.00
94.82,2.00,4.99,586.51,400.46
95.02,2.00,4.99,625.61,400.46
95.22,2.01,4.99,606.06,401.39
95.42,2.00,4.98,606.06,401.00
95.62,2.00,4.99,586.51,400.46
95.82,2.00,5.01,586.51,399.93
96.02,2.00,4.99,576.74,400.46
96.22,2.00,4.98,645.16,401.00
96.42,2.00,4.99,703.81,400.46
96.62,1.99,4.99,694.04,399.53
96.82,2.00,4.99,684.26,400.46
97.02,2.00,4.99,625.61,400.46
97.22,2.00,4.99,557.18,400.46
97.42,1.99,4.99,576.74,399.53
97.62,2.00,4.99,576.74,400.46
97.82,2.01,4.98,566.96,401.94
98.02,2.00,4.98,566.96,401.00
98.22,1.99,4.99,566.96,399.53
98.42,2.00,4.99,576.74,400.46
98.62,2.01,5.01,547.41,400.86
98.82,2.00,4.99,566.96,400.46
99.02,2.01,4.99,586.51,401.39
99.22,2.00,4.98,596.29,401.00
99.42,2.00,4.99,606.06,400.46
99.62,2.00,4.99,576.74,400.46
99.82,2.00,4.99,596.29,400.46
100.02,2.00,4.98,645.16,401.00
100.22,2.00,4.99,694.04,400.46
100.42,1.99,4.99,684.26,399.53
100.62,2.01,4.99,772.24,401.39
100.82,1.99,4.98,821.11,400.07
101.02,2.00,4.99,801.56,400.46
101.22,1.99,4.99,713.59,399.53
101.42,2.00,4.99,674.49,400.46
101.62,2.00,4.99,645.16,400.46
101.82,2.00,4.99,625.61,400.46
102.02,2.00,4.98,625.61,401.00
102.22,2.00,4.98,654.94,401.00
102.42,2.00,4.99,733.14,400.46
102.62,2.00,4.99,752.69,400.46
102.82,2.01,4.99,733.14,401.39
103.02,2.00,4.98,664.71,401.00
103.22,2.00,4.99,615.84,400.46
103.42,2.00,4.99,586.51,400.46
103.62,2.00,4.99,615.84,400.46
103.82,2.00,4.98,576.74,401.00
104.02,2.01,4.99,576.74,401.39
104.22,1.99,4.98,576.74,400.07
104.42,2.00,4.99,596.29,400.46
104.62,2.00,4.98,566.96,401.00
104.82,2.00,4.99,596.29,400.46
105.02,1.99,4.98,674.49,400.07
105.22,2.00,4.98,723.36,401.00
105.42,2.01,4.99,742.91,401.39
105.62,2.00,4.99,684.26,400.46
105.82,2.00,4.99,664.71,400.46
106.02,2.00,4.99,654.94,400.46
106.22,2.01,4.98,654.94,401.94
106.42,2.01,4.98,615.84,401.94
106.62,1.99,4.99,557.18,399.53
106.82,2.01,4.99,498.53,401.39
107.02,2.00,4.98,469.21,401.00
107.22,2.00,4.99,498.53,400.46
107.42,2.00,4.98,527.86,401.00
107.62,2.00,4.99,527.86,400.46
107.82,2.01,4.99,557.18,401.39
108.02,1.99,4.98,566.96,400.07
108.22,2.00,4.99,537.63,400.46
108.42,2.01,4.99,498.53,401.39
108.62,2.00,4.98,478.98,401.00
108.82,2.00,4.99,478.98,400.46
109.02,2.01,4.99,430.11,401.39
109.22,2.00,4.98,478.98,401.00
109.42,2.01,4.98,478.98,401.94
109.62,2.00,4.99,498.53,400.46
109.82,2.00,4.99,508.31,400.46
110.02,2.01,4.98,478.98,401.94
110.22,1.99,4.99,488.76,399.53
110.42,2.00,4.99,478.98,400.46
110.62,2.00,4.99,488.76,400.46
110.82,2.00,4.98,498.53,401.00
111.02,2.01,4.99,498.53,401.39
111.22,1.99,4.98,498.53,400.07
111.42,2.01,4.99,469.21,401.39
111.62,1.99,4.98,449.66,400.07
111.82,2.00,4.99,439.88,400.46
112.02,1.99,4.99,439.88,399.53
112.22,2.01,4.98,449.66,401.94
112.42,2.00,4.98,420.33,401.00
112.62,2.00,4.99,420.33,400.46
112.82,1.99,4.98,420.33,400.07
113.02,2.00,4.99,420.33,400.46
113.22,2.00,4.98,400.78,401.00
113.42,2.00,4.99,410.56,400.46
113.62,1.99,4.98,400.78,400.07
113.82,2.01,4.98,430.11,401.94
114.02,2.00,4.98,439.88,401.00
114.22,2.00,4.99,439.88,400.46
114.42,1.99,5.01,439.88,399.00
114.62,2.00,4.99,430.11,400.46
114.82,2.00,4.98,430.11,401.00
115.02,1.99,4.99,430.11,399.53
115.22,2.00,4.99,449.66,400.46
115.42,2.00,4.98,508.31,401.00
115.62,2.00,4.99,498.53,400.46
115.82,1.99,4.98,459.43,400.07
116.02,2.00,4.99,459.43,400.46
116.22,1.99,4.98,459.43,400.07
116.42,2.00,4.99,498.53,400.46
116.62,1.99,4.98,508.31,400.07
116.82,2.00,4.99,498.53,400.46
117.02,2.00,4.99,498.53,400.46
117.22,2.00,4.99,488.76,400.46
117.42,1.99,4.98,498.53,400.07
117.62,2.00,4.99,498.53,400.46
117.82,1.99,4.99,478.98,399.53
118.02,2.00,4.99,469.21,400.46
118.22,2.00,4.99,439.88,400.46
118.42,2.00,4.98,400.78,401.00
118.62,2.01,4.99,400.78,401.39
118.82,2.00,4.98,400.78,401.00
119.02,2.00,4.99,400.78,400.46
119.22,2.01,4.98,391.01,401.94
119.42,2.00,4.98,381.23,401.00
119.62,2.00,4.99,391.01,400.46
119.82,2.01,4.99,371.46,401.39
120.02,2.00,4.98,351.91,401.00
120.22,2.00,4.98,342.13,401.00
120.42,2.00,4.98,351.91,401.00
120.62,2.00,4.99,361.68,400.46
120.82,2.01,4.98,361.68,401.94
121.02,2.00,4.99,381.23,400.46
121.22,2.00,4.99,371.46,400.46
121.42,1.99,4.99,410.56,399.53
121.62,1.99,4.99,459.43,399.53
121.82,2.00,4.99,527.86,400.46
122.02,2.00,4.98,498.53,401.00
122.22,2.00,4.99,420.33,400.46
122.42,2.00,4.99,449.66,400.46
122.62,1.99,5.01,508.31,399.00
122.82,2.00,4.99,518.08,400.46
123.02,2.01,4.97,459.43,402.48
123.22,2.00,4.99,469.21,400.46
123.42,2.00,4.99,469.21,400.46
123.62,2.01,4.99,469.21,401.39
123.82,2.00,4.98,439.88,401.00
124.02,2.00,4.99,449.66,400.46
124.22,2.00,4.98,469.21,401.00
124.42,2.00,4.99,459.43,400.46
124.62,2.00,4.99,469.21,400.46
124.82,2.00,4.98,449.66,401.00
125.02,1.99,4.99,459.43,399.53
125.22,2.00,4.98,488.76,401.00
125.42,2.00,4.99,508.31,400.46
125.62,1.99,4.99,547.41,399.53
125.82,2.01,4.99,664.71,401.39
126.02,1.99,4.98,625.61,400.07
126.22,2.00,4.99,645.16,400.46
126.42,1.99,4.98,684.26,400.07
126.62,2.00,4.98,576.74,401.00
126.82,2.00,4.99,566.96,400.46
127.02,2.01,4.99,566.96,401.39
127.22,2.00,4.99,547.41,400.46
127.42,2.00,4.99,527.86,400.46
127.62,1.99,4.98,537.63,400.07
127.82,2.00,4.99,596.29,400.46
128.02,2.00,4.98,615.84,401.00
128.22,2.00,4.98,615.84,401.00
128.42,2.01,4.99,645.16,401.39
128.62,2.00,4.99,547.41,400.46
128.82,2.01,4.99,508.31,401.39
129.02,2.00,4.98,527.86,401.00
129.22,2.00,5.01,518.08,399.93
129.42,1.99,4.98,537.63,400.07
129.62,2.00,4.99,498.53,400.46
129.82,1.99,4.98,469.21,400.07
130.02,2.00,4.99,459.43,400.46
130.22,1.99,4.99,459.43,399.53
130.42,2.00,4.99,430.11,400.46
130.62,2.00,4.99,439.88,400.46
130.82,2.00,4.99,430.11,400.46
131.02,2.00,4.99,439.88,400.46
131.22,2.01,4.99,430.11,401.39
131.42,2.00,4.98,391.01,401.00
131.62,2.00,4.98,391.01,401.00
131.82,2.00,4.98,400.78,401.00
132.02,2.00,4.98,381.23,401.00
132.22,2.01,4.99,381.23,401.39
132.42,2.00,4.99,391.01,400.46
132.62,2.00,4.99,400.78,400.46
132.82,2.00,4.99,498.53,400.46
133.02,2.00,4.99,557.18,400.46
133.22,2.00,4.98,488.76,401.00
133.42,2.00,4.99,547.41,400.46
133.62,1.99,4.99,527.86,399.53
133.82,2.01,4.99,488.76,401.39
134.02,2.00,4.99,459.43,400.46
134.22,2.01,5.01,449.66,400.86
134.42,2.01,4.99,469.21,401.39
134.62,2.00,4.99,488.76,400.46
134.82,1.99,4.99,459.43,399.53
135.02,2.01,4.98,469.21,401.94
135.22,2.00,4.98,469.21,401.00
135.42,2.00,4.99,459.43,400.46
135.62,2.00,4.98,478.98,401.00
135.82,2.00,4.99,469.21,400.46
136.02,2.00,4.99,449.66,400.46
136.22,2.00,4.98,430.11,401.00
136.42,2.01,4.99,430.11,401.39
136.62,2.01,4.99,449.66,401.39
136.82,1.99,4.99,430.11,399.53
137.02,2.00,4.99,478.98,400.46
137.22,2.00,4.98,459.43,401.00
137.42,2.00,4.99,439.88,400.46
137.62,2.01,4.99,0.00,401.39
137.82,2.00,4.99,420.33,400.46
138.02,2.01,4.99,410.56,401.39
138.22,2.00,4.98,430.11,401.00
138.42,2.00,4.99,439.88,400.46
138.62,1.99,4.98,430.11,400.07
138.82,2.00,4.99,430.11,400.46
139.02,2.00,4.98,400.78,401.00
139.22,2.00,4.99,400.78,400.46
139.42,2.00,4.98,381.23,401.00
139.62,2.00,4.99,391.01,400.46
139.82,2.00,4.98,381.23,401.00
140.02,2.01,4.99,400.78,401.39
140.22,1.99,4.99,400.78,399.53
140.42,2.01,4.99,420.33,401.39
140.62,1.99,4.99,371.46,399.53
140.82,2.00,4.99,381.23,400.46
141.02,2.00,4.99,342.13,400.46
141.22,2.00,4.99,322.58,400.46
141.42,2.01,4.99,361.68,401.39
141.62,2.00,4.99,351.91,400.46
141.82,2.01,4.99,351.91,401.39
142.02,2.01,4.98,361.68,401.94
142.22,1.99,4.99,332.36,399.53
142.42,2.00,4.99,371.46,400.46
142.62,2.01,4.99,342.13,401.39
142.82,2.00,4.99,361.68,400.46
143.02,1.99,4.98,361.68,400.07
143.22,2.00,4.99,342.13,400.46
143.42,2.00,4.98,371.46,401.00
143.62,2.01,4.99,361.68,401.39
143.82,2.00,4.99,332.36,400.46
144.02,2.00,4.99,332.36,400.46
144.22,2.01,4.99,332.36,401.39
144.42,2.01,4.98,342.13,401.94
144.62,2.00,4.99,361.68,400.46
144.82,2.00,4.98,361.68,401.00
145.02,2.00,4.99,400.78,400.46
145.22,2.00,4.98,439.88,401.00
145.42,2.00,4.99,439.88,400.46
145.62,2.00,4.99,478.98,400.46
145.82,2.01,4.98,439.88,401.94
146.02,2.00,4.98,469.21,401.00
146.22,2.01,4.99,488.76,401.39
146.42,1.99,4.99,527.86,399.53
146.62,2.01,4.99,0.00,401.39
146.82,1.99,4.98,0.00,400.07
147.02,2.02,4.99,0.00,402.32
147.22,2.00,4.98,0.00,401.00
147.42,2.00,4.98,0.00,401.00
147.62,2.00,4.99,0.00,400.46
147.82,2.00,4.99,0.00,400.46
148.02,1.99,4.99,0.00,399.53
148.22,2.00,4.99,0.00,400.46
148.42,1.99,4.98,0.00,400.07
148.62,2.01,4.98,0.00,401.94
148.82,2.00,4.99,0.00,400.46
149.02,2.01,4.99,0.00,401.39
149.22,2.00,4.98,0.00,401.00
149.42,2.00,4.99,0.00,400.46
149.62,2.00,4.98,0.00,401.00
149.82,2.00,4.99,0.00,400.46
150.02,2.00,4.98,0.00,401.00
150.22,2.01,4.99,0.00,401.39
150.42,2.00,4.99,0.00,400.46
150.62,2.00,4.99,0.00,400.46
150.82,1.99,4.98,0.00,400.07
151.02,2.01,4.99,0.00,401.39
151.22,2.00,4.99,0.00,400.46
151.42,2.00,4.99,0.00,400.46
151.62,2.00,4.98,0.00,401.00
151.82,2.00,4.99,0.00,400.46
152.02,2.00,4.99,0.00,400.46
152.22,2.00,4.98,0.00,401.00
152.42,2.00,4.98,0.00,401.00
152.62,2.00,4.99,0.00,400.46
152.82,2.00,4.99,0.00,400.46
153.02,2.00,4.98,0.00,401.00
153.22,2.01,4.99,0.00,401.39
153.42,1.99,4.99,0.00,399.53
153.62,2.00,4.99,0.00,400.46
153.82,2.00,4.99,0.00,400.46
154.02,2.00,4.98,0.00,401.00
154.22,1.99,4.99,0.00,399.53
154.42,2.00,4.99,0.00,400.46
154.62,2.00,4.99,0.00,400.46
154.82,2.00,4.99,0.00,400.46
155.02,2.00,4.99,0.00,400.46
155.22,2.01,4.99,0.00,401.39
155.42,1.99,4.99,0.00,399.53
155.62,2.00,4.99,0.00,400.46
155.82,1.99,4.98,0.00,400.07
156.02,2.01,4.98,0.00,401.94
156.22,2.00,4.98,0.00,401.00
156.42,2.01,4.98,0.00,401.94
156.62,2.01,4.98,0.00,401.94
156.82,2.00,5.01,0.00,399.93
157.02,2.00,4.99,0.00,400.46
157.22,2.01,4.99,0.00,401.39
157.42,2.00,4.98,0.00,401.00
157.62,2.00,4.99,0.00,400.46
157.82,2.00,4.99,0.00,400.46
158.02,2.00,4.99,0.00,400.46
158.22,2.00,4.99,0.00,400.46
158.42,1.99,4.99,0.00,399.53
158.62,2.00,4.99,0.00,400.46
158.82,2.00,4.99,0.00,400.46
159.02,2.00,4.99,0.00,400.46
159.22,1.99,4.98,0.00,400.07
159.42,2.00,4.98,0.00,401.00
159.62,1.99,4.98,0.00,400.07
159.82,2.01,4.99,0.00,401.39
160.02,2.01,4.99,0.00,401.39
160.22,1.99,4.99,0.00,399.53
160.42,1.99,4.98,0.00,400.07
160.62,2.00,4.99,0.00,400.46
160.82,2.00,4.98,0.00,401.00
161.02,2.01,4.99,0.00,401.39
161.22,2.00,4.99,0.00,400.46
161.42,2.00,4.99,0.00,400.46
161.62,2.00,4.99,0.00,400.46
161.82,2.00,4.99,0.00,400.46
162.02,2.00,4.99,0.00,400.46
162.22,2.00,4.99,0.00,400.46
162.42,2.00,4.99,0.00,400.46
162.62,2.01,4.99,0.00,401.39
162.82,2.00,4.98,0.00,401.00
163.02,2.01,4.99,0.00,401.39
163.22,2.00,4.98,0.00,401.00
163.42,2.00,4.99,0.00,400.46
163.62,2.00,4.98,0.00,401.00
163.82,1.99,4.99,0.00,399.53
164.02,2.01,4.99,0.00,401.39
164.22,2.00,4.98,0.00,401.00
164.42,2.01,4.99,0.00,401.39
164.62,2.00,4.98,0.00,401.00
164.82,2.00,4.99,0.00,400.46
165.02,1.99,4.99,0.00,399.53
165.22,2.00,4.99,0.00,400.46
165.42,2.00,4.99,0.00,400.46
165.62,2.00,4.99,0.00,400.46
165.82,2.00,4.98,0.00,401.00
166.02,1.99,4.98,0.00,400.07
166.22,2.00,4.99,0.00,400.46
166.42,2.00,4.98,0.00,401.00
166.62,2.00,4.98,0.00,401.00
166.82,2.00,4.98,0.00,401.00
167.02,2.00,4.99,0.00,400.46
167.22,1.99,4.99,0.00,399.53
167.42,2.00,4.97,0.00,401.55
167.62,2.00,4.99,0.00,400.46
167.82,2.00,4.99,0.00,400.46
168.02,1.99,4.98,0.00,400.07
168.22,2.00,4.99,0.00,400.46
168.42,2.00,4.99,0.00,400.46
168.62,2.00,4.99,0.00,400.46
168.82,1.98,4.99,0.00,398.60
169.02,2.01,4.99,0.00,401.39
169.22,2.00,4.99,0.00,400.46
169.42,2.00,4.99,0.00,400.46
169.62,2.00,4.99,0.00,400.46
169.82,2.01,4.99,0.00,401.39
170.02,2.00,4.98,0.00,401.00
170.22,2.01,4.99,0.00,401.39
170.42,2.00,4.99,0.00,400.46
170.62,2.01,4.99,0.00,401.39
170.82,2.00,4.99,0.00,400.46
171.02,2.00,4.99,0.00,400.46
171.22,2.00,4.99,0.00,400.46
171.42,2.00,4.99,0.00,400.46
171.62,2.00,4.99,0.00,400.46
171.82,2.00,4.98,0.00,401.00
172.02,2.01,4.99,0.00,401.39
172.22,2.00,4.98,0.00,401.00
172.42,2.01,4.99,0.00,401.39
172.62,2.00,4.98,0.00,401.00
172.82,1.99,4.99,0.00,399.53
173.02,2.00,4.99,0.00,400.46
173.22,2.01,4.99,0.00,401.39
173.42,2.00,4.99,0.00,400.46
173.62,2.00,4.97,0.00,401.55
173.82,2.00,4.98,0.00,401.00
174.02,2.00,4.95,0.00,402.09
174.22,2.00,4.99,0.00,400.46
174.42,2.00,4.98,0.00,401.00
174.62,2.00,4.99,0.00,400.46
174.82,1.99,4.99,0.00,399.53
175.02,2.01,4.99,0.00,401.39
175.22,1.99,4.98,0.00,400.07
175.42,2.00,4.99,0.00,400.46
175.62,2.00,4.99,0.00,400.46
175.82,2.01,4.99,0.00,401.39
176.02,2.00,4.99,0.00,400.46
176.22,2.00,4.99,0.00,400.46
176.42,2.00,4.99,0.00,400.46
176.62,2.01,4.99,0.00,401.39
176.82,2.00,4.99,0.00,400.46
177.02,2.00,4.98,0.00,401.00
177.22,2.00,4.99,0.00,400.46
177.42,1.99,4.99,0.00,399.53
177.62,2.01,4.98,0.00,401.94
177.82,2.01,4.99,0.00,401.39
178.02,2.01,4.99,0.00,401.39
178.22,1.99,4.99,0.00,399.53
178.42,2.01,4.99,0.00,401.39
178.62,2.00,4.98,0.00,401.00
178.82,2.00,4.99,0.00,400.46
179.02,1.99,4.97,0.00,400.61
179.22,2.00,4.99,0.00,400.46
179.42,2.00,4.98,0.00,401.00
179.62,2.01,4.99,0.00,401.39
179.82,1.99,4.98,0.00,400.07
180.02,2.00,4.99,0.00,400.46
180.22,2.00,4.99,0.00,400.46
180.42,2.00,4.99,0.00,400.46
180.62,2.00,4.98,0.00,401.00
180.82,1.99,4.99,0.00,399.53
181.02,2.00,4.98,0.00,401.00
181.22,2.02,4.99,0.00,402.32
181.42,2.00,4.98,0.00,401.00
181.62,2.00,4.99,0.00,400.46
181.82,2.00,4.99,0.00,400.46
182.02,2.00,4.99,0.00,400.46
182.22,2.01,4.99,0.00,401.39
182.42,1.99,4.99,0.00,399.53
182.62,2.00,4.99,0.00,400.46
182.82,2.00,4.98,0.00,401.00
183.02,2.00,4.99,0.00,400.46
183.22,2.00,4.99,0.00,400.46
183.42,2.00,4.99,0.00,400.46
183.62,2.01,4.98,0.00,401.94
183.82,1.99,4.99,0.00,399.53
184.02,2.00,4.98,0.00,401.00
184.22,2.01,4.98,0.00,401.94
184.42,2.00,4.99,0.00,400.46
184.62,2.00,4.99,0.00,400.46
184.82,2.00,4.99,0.00,400.46
185.02,2.00,4.99,0.00,400.46
185.22,2.00,4.99,0.00,400.46
185.42,1.99,4.99,0.00,399.53
185.62,2.01,4.98,0.00,401.94
185.82,1.99,4.98,0.00,400.07
186.02,2.00,4.99,0.00,400.46
186.22,1.99,4.98,0.00,400.07
186.42,2.00,4.99,0.00,400.46
186.62,1.99,4.99,0.00,399.53
186.82,2.01,4.99,0.00,401.39
187.02,2.01,4.99,0.00,401.39
187.22,1.99,4.99,0.00,399.53
187.42,2.00,4.99,0.00,400.46
187.62,2.00,4.98,0.00,401.00
187.82,2.00,4.98,0.00,401.00
188.02,2.00,4.99,0.00,400.46
188.22,2.00,4.99,0.00,400.46
188.42,2.01,4.99,0.00,401.39
188.62,2.01,4.98,0.00,401.94
188.82,1.99,4.99,0.00,399.53
189.02,2.00,4.99,0.00,400.46
189.22,2.00,4.99,0.00,400.46
189.42,2.00,4.99,0.00,400.46
189.62,1.99,4.99,0.00,399.53
189.82,2.00,4.99,0.00,400.46
190.02,2.01,4.99,0.00,401.39
190.22,2.00,4.99,0.00,400.46
190.42,1.99,4.99,0.00,399.53
190.62,2.01,4.99,0.00,401.39
190.82,1.99,4.99,0.00,399.53
191.02,2.00,4.99,0.00,400.46
191.22,1.99,4.99,0.00,399.53
191.42,2.00,4.99,0.00,400.46
191.62,1.99,4.98,0.00,400.07
191.82,2.01,4.99,0.00,401.39
192.02,2.00,4.99,0.00,400.46
192.22,2.00,4.99,0.00,400.46
192.42,1.99,4.99,0.00,399.53
192.62,2.01,4.99,400.78,401.39
192.82,1.99,4.98,400.78,400.07
193.02,2.00,4.99,410.56,400.46
193.22,2.00,4.97,400.78,401.55
193.42,2.00,4.99,420.33,400.46
193.62,2.01,4.98,391.01,401.94
193.82,2.01,4.99,430.11,401.39
194.02,1.99,4.99,469.21,399.53
194.22,2.00,4.99,518.08,400.46
194.42,2.00,4.99,430.11,400.46
194.62,2.00,4.99,410.56,400.46
194.82,1.99,4.99,410.56,399.53
195.02,2.00,4.98,410.56,401.00
195.22,2.00,4.99,420.33,400.46
195.42,2.00,4.99,439.88,400.46
195.62,2.00,4.99,439.88,400.46
195.82,2.00,4.99,439.88,400.46
196.02,2.00,4.99,420.33,400.46
196.22,2.00,4.99,381.23,400.46
196.42,2.00,4.99,400.78,400.46
196.62,2.00,4.98,371.46,401.00
196.82,1.99,4.99,371.46,399.53
197.02,1.99,4.99,371.46,399.53
197.22,2.00,4.99,381.23,400.46
197.42,2.00,4.99,439.88,400.46
197.62,2.00,4.98,449.66,401.00
197.82,2.00,4.99,430.11,400.46
198.02,1.99,4.99,430.11,399.53
198.22,2.00,4.98,381.23,401.00
198.42,2.00,4.99,381.23,400.46
198.62,2.00,5.01,371.46,399.93
198.82,2.01,4.99,410.56,401.39
199.02,2.00,4.98,400.78,401.00
199.22,2.00,4.98,400.78,401.00
199.42,1.99,4.98,391.01,400.07
199.62,2.01,5.01,371.46,400.86
199.82,1.99,4.98,381.23,400.07
200.02,2.00,4.99,400.78,400.46
200.22,2.00,5.01,420.33,399.93
200.42,2.00,4.99,439.88,400.46
200.62,1.99,4.98,439.88,400.07
200.82,2.00,4.99,420.33,400.46
201.02,1.99,4.99,420.33,399.53
201.22,2.00,4.98,420.33,401.00
201.42,2.00,4.99,381.23,400.46
201.62,2.00,4.99,381.23,400.46
201.82,1.99,4.99,371.46,399.53
202.02,2.00,4.98,400.78,401.00
202.22,2.01,4.98,400.78,401.94
202.42,2.00,4.99,400.78,400.46
202.62,2.01,4.99,430.11,401.39
202.82,2.00,4.98,420.33,401.00
203.02,2.01,4.99,430.11,401.39
203.22,2.01,4.99,459.43,401.39
203.42,2.01,4.99,488.76,401.39
203.62,2.00,4.99,508.31,400.46
203.82,1.99,4.98,469.21,400.07
204.02,2.00,4.99,459.43,400.46
204.22,2.00,4.98,459.43,401.00
204.42,2.00,4.99,449.66,400.46
204.62,2.01,4.98,478.98,401.94
204.82,2.01,4.99,469.21,401.39
205.02,1.99,4.99,478.98,399.53
205.22,2.00,4.98,469.21,401.00
205.42,2.00,4.99,469.21,400.46
205.62,2.00,4.98,430.11,401.00
205.82,2.01,4.99,420.33,401.39
206.02,1.99,4.98,430.11,400.07
206.22,2.01,4.99,449.66,401.39
206.42,2.00,4.99,459.43,400.46
206.62,2.01,4.99,430.11,401.39
206.82,2.00,4.99,469.21,400.46
207.02,2.00,4.99,469.21,400.46
207.22,1.99,4.99,469.21,399.53
207.42,1.99,4.99,488.76,399.53
207.62,2.00,4.98,488.76,401.00
207.82,2.00,4.99,449.66,400.46
208.02,2.00,4.99,430.11,400.46
208.22,2.01,4.99,430.11,401.39
208.42,1.99,4.99,459.43,399.53
208.62,2.00,4.99,459.43,400.46
208.82,1.99,4.98,410.56,400.07
209.02,2.00,4.98,400.78,401.00
209.22,1.99,4.98,381.23,400.07
209.42,2.01,4.98,410.56,401.94
209.62,2.00,4.99,381.23,400.46
209.82,2.00,4.99,381.23,400.46
210.02,2.00,4.98,371.46,401.00
210.22,2.00,4.99,381.23,400.46
210.42,1.99,4.98,351.91,400.07
210.62,2.00,4.98,381.23,401.00
210.82,2.00,4.98,381.23,401.00
211.02,2.01,4.99,410.56,401.39
211.22,2.00,4.98,410.56,401.00
211.42,2.00,4.99,410.56,400.46
211.62,1.99,4.98,391.01,400.07
211.82,2.00,4.99,410.56,400.46
212.02,2.00,4.98,400.78,401.00
212.22,2.00,4.99,439.88,400.46
212.42,2.00,4.99,439.88,400.46
212.62,2.00,4.99,459.43,400.46
212.82,1.99,4.99,439.88,399.53
213.02,2.01,4.98,439.88,401.94
213.22,1.99,4.99,430.11,399.53
213.42,2.01,4.99,469.21,401.39
213.62,2.00,4.98,439.88,401.00
213.82,2.01,4.99,449.66,401.39
214.02,2.01,4.99,439.88,401.39
214.22,2.01,4.99,488.76,401.39
214.42,1.99,4.98,498.53,400.07
214.62,2.00,4.99,508.31,400.46
214.82,2.00,4.98,508.31,401.00
215.02,2.01,4.98,508.31,401.94
215.22,2.00,4.99,488.76,400.46
215.42,2.00,4.98,459.43,401.00
215.62,2.00,4.99,459.43,400.46
215.82,2.00,4.99,488.76,400.46
216.02,2.00,4.98,488.76,401.00
216.22,2.00,4.99,469.21,400.46
216.42,2.00,4.99,449.66,400.46
216.62,1.99,4.99,439.88,399.53
216.82,1.99,4.99,439.88,399.53
217.02,2.01,4.99,410.56,401.39
217.22,2.00,4.98,430.11,401.00
217.42,2.00,4.98,430.11,401.00
217.62,2.00,4.98,410.56,401.00
217.82,2.00,4.99,439.88,400.46
218.02,2.00,4.98,420.33,401.00
218.22,2.00,4.99,469.21,400.46
218.42,2.00,4.98,478.98,401.00
218.62,2.00,4.98,508.31,401.00
218.82,2.00,4.99,518.08,400.46
219.02,2.01,4.99,518.08,401.39
219.22,2.00,4.99,508.31,400.46
219.42,2.01,4.99,478.98,401.39
219.62,2.01,4.99,478.98,401.39
219.82,2.00,4.99,478.98,400.46
220.02,2.00,4.98,469.21,401.00
220.22,2.00,4.99,459.43,400.46
220.42,2.00,4.99,469.21,400.46
220.62,2.01,4.99,449.66,401.39
220.82,2.00,4.98,430.11,401.00
221.02,1.99,4.99,400.78,399.53
221.22,2.00,4.98,400.78,401.00
221.42,2.00,4.99,391.01,400.46
221.62,2.00,4.99,400.78,400.46
221.82,2.01,4.99,420.33,401.39
222.02,2.00,4.99,547.41,400.46
222.22,1.99,4.99,498.53,399.53
222.42,2.00,4.99,420.33,400.46
222.62,2.01,4.99,391.01,401.39
222.82,2.00,4.98,381.23,401.00
223.02,2.00,4.99,381.23,400.46
223.22,2.00,4.99,391.01,400.46
223.42,1.99,4.99,391.01,399.53
223.62,2.00,4.99,430.11,400.46
223.82,2.00,4.99,439.88,400.46
224.02,2.00,4.99,449.66,400.46
224.22,1.99,4.97,478.98,400.61
224.42,2.00,4.98,478.98,401.00
224.62,2.01,4.98,459.43,401.94
224.82,2.00,4.99,439.88,400.46
225.02,2.01,4.99,420.33,401.39
225.22,2.00,4.99,449.66,400.46
225.42,1.99,4.99,469.21,399.53
225.62,2.01,4.99,518.08,401.39
225.82,2.01,4.99,488.76,401.39
226.02,2.00,4.98,459.43,401.00
226.22,1.99,4.98,459.43,400.07
226.42,2.00,4.99,478.98,400.46
226.62,1.99,4.98,478.98,400.07
226.82,2.00,4.99,469.21,400.46
227.02,2.01,4.99,459.43,401.39
227.22,2.01,4.99,478.98,401.39
227.42,1.99,4.99,469.21,399.53
227.62,2.00,4.99,518.08,400.46
227.82,1.99,4.99,508.31,399.53
228.02,2.00,4.99,586.51,400.46
228.22,2.00,4.98,566.96,401.00
228.42,2.00,4.99,527.86,400.46
228.62,2.01,4.98,537.63,401.94
228.82,2.01,4.99,557.18,401.39
229.02,2.00,4.99,518.08,400.46
229.22,2.01,4.98,498.53,401.94
229.42,1.99,4.98,439.88,400.07
229.62,2.00,4.99,449.66,400.46
229.82,1.99,4.98,439.88,400.07
230.02,2.00,4.99,459.43,400.46
230.22,2.00,4.99,449.66,400.46
230.42,2.00,4.99,439.88,400.46
230.62,2.00,4.99,439.88,400.46
230.82,2.00,4.99,420.33,400.46
231.02,2.00,4.99,430.11,400.46
231.22,2.00,4.99,391.01,400.46
231.42,1.99,4.99,400.78,399.53
231.62,2.00,4.98,400.78,401.00
231.82,2.01,4.99,400.78,401.39
232.02,2.00,4.99,391.01,400.46
232.22,2.00,4.99,381.23,400.46
232.42,2.00,4.98,400.78,401.00
232.62,1.99,4.99,400.78,399.53
232.82,1.99,4.99,381.23,399.53
233.02,2.00,4.99,371.46,400.46
233.22,2.00,4.99,351.91,400.46
233.42,2.00,4.99,361.68,400.46
233.62,2.00,4.98,371.46,401.00
233.82,1.99,4.99,391.01,399.53
234.02,1.99,4.98,459.43,400.07
234.22,2.01,4.99,596.29,401.39
234.42,2.00,4.98,791.79,401.00
234.62,2.00,4.99,586.51,400.46
234.82,2.00,4.99,518.08,400.46
235.02,2.01,4.99,498.53,401.39
235.22,2.00,4.99,488.76,400.46
235.42,2.00,4.99,488.76,400.46
235.62,2.00,5.01,469.21,399.93
235.82,2.01,4.99,459.43,401.39
236.02,2.00,4.98,459.43,401.00
236.22,2.01,4.99,488.76,401.39
236.42,2.00,4.99,518.08,400.46
236.62,2.00,4.99,537.63,400.46
236.82,1.99,4.98,566.96,400.07
237.02,2.01,4.98,586.51,401.94
237.22,2.00,4.99,615.84,400.46
237.42,2.00,4.99,596.29,400.46
237.62,2.00,4.99,547.41,400.46
237.82,2.01,4.99,566.96,401.39
238.02,2.00,4.98,566.96,401.00
238.22,2.00,4.99,576.74,400.46
238.42,2.00,4.97,557.18,401.55
238.62,2.00,4.99,576.74,400.46
238.82,1.99,4.98,557.18,400.07
239.02,2.01,4.99,547.41,401.39
239.22,2.00,4.98,547.41,401.00
239.42,2.01,5.01,527.86,400.86
239.62,2.00,4.98,537.63,401.00
239.82,2.00,4.99,557.18,400.46
240.02,1.99,4.98,547.41,400.07
240.22,2.01,4.99,566.96,401.39
240.42,2.00,4.98,576.74,401.00
240.62,2.00,4.99,557.18,400.46
240.82,1.99,4.99,537.63,399.53
241.02,2.00,4.99,547.41,400.46
241.22,2.00,4.98,537.63,401.00
241.42,2.00,4.99,498.53,400.46
241.62,2.00,4.99,508.31,400.46
241.82,2.00,4.98,508.31,401.00
242.02,1.99,4.97,508.31,400.61
242.22,2.00,4.99,508.31,400.46
242.42,2.00,5.01,488.76,399.93
242.62,2.00,4.99,459.43,400.46
242.82,2.00,4.99,459.43,400.46
243.02,2.00,4.99,439.88,400.46
243.22,2.00,4.99,439.88,400.46
243.42,2.01,4.98,478.98,401.94
243.62,2.00,4.99,449.66,400.46
243.82,2.00,4.99,459.43,400.46
244.02,1.99,4.99,459.43,399.53
244.22,2.00,4.98,469.21,401.00
244.42,2.01,4.99,469.21,401.39
244.62,2.00,4.99,498.53,400.46
244.82,2.01,4.99,488.76,401.39
245.02,2.00,4.98,488.76,401.00
245.22,2.00,4.99,469.21,400.46
245.42,2.00,4.99,459.43,400.46
245.62,2.01,4.99,469.21,401.39
245.82,2.01,5.01,488.76,400.86
246.02,2.00,4.98,488.76,401.00
246.22,1.99,4.99,469.21,399.53
246.42,2.01,4.98,469.21,401.94
246.62,2.00,4.99,478.98,400.46
246.82,2.01,4.99,478.98,401.39
247.02,2.00,4.99,488.76,400.46
247.22,2.00,4.99,469.21,400.46
247.42,2.01,4.98,488.76,401.94
247.62,2.00,4.99,508.31,400.46
247.82,2.00,4.99,527.86,400.46
248.02,2.00,5.01,537.63,399.93
248.22,1.99,4.98,508.31,400.07
248.42,2.00,4.99,488.76,400.46
248.62,2.00,4.98,459.43,401.00
248.82,2.00,4.99,498.53,400.46
249.02,1.99,4.98,498.53,400.07
249.22,2.01,4.99,478.98,401.39
249.42,1.99,4.99,469.21,399.53
249.62,2.00,4.99,478.98,400.46
249.82,1.99,4.98,459.43,400.07
250.02,2.00,4.99,469.21,400.46
250.22,2.01,4.98,459.43,401.94
250.42,2.00,4.98,459.43,401.00
250.62,2.00,4.98,488.76,401.00
250.82,2.00,4.99,449.66,400.46
251.02,2.00,4.98,459.43,401.00
251.22,2.01,4.99,449.66,401.39
251.42,1.99,4.99,439.88,399.53
251.62,2.01,4.99,459.43,401.39
251.82,2.01,4.98,459.43,401.94
252.02,1.99,4.98,449.66,400.07
252.22,2.01,4.99,459.43,401.39
252.42,2.00,4.98,439.88,401.00
252.62,2.00,4.99,439.88,400.46
252.82,2.01,4.98,449.66,401.94
253.02,2.00,4.99,469.21,400.46
253.22,1.99,4.99,439.88,399.53
253.42,2.00,4.99,459.43,400.46
253.62,2.00,4.98,449.66,401.00
253.82,2.00,4.99,449.66,400.46
254.02,2.00,4.98,459.43,401.00
254.22,2.00,4.99,439.88,400.46
254.42,2.01,4.98,410.56,401.94
254.62,2.00,4.99,391.01,400.46
254.82,1.99,4.98,381.23,400.07
255.02,2.00,4.99,381.23,400.46
255.22,2.00,4.99,391.01,400.46
255.42,2.00,4.99,371.46,400.46
255.62,1.99,4.99,361.68,399.53
255.82,1.99,4.99,381.23,399.53
256.02,2.00,4.99,410.56,400.46
256.22,2.00,4.99,391.01,400.46
256.42,2.00,4.99,391.01,400.46
256.62,2.01,5.01,420.33,400.86
256.82,2.00,4.99,410.56,400.46
257.02,2.00,5.01,420.33,399.93
257.22,1.99,4.98,430.11,400.07
257.42,2.00,4.98,449.66,401.00
257.62,1.99,4.98,430.11,400.07
257.82,2.00,4.98,420.33,401.00
258.02,2.00,4.99,430.11,400.46
258.22,2.00,4.99,420.33,400.46
258.42,2.01,4.99,400.78,401.39
258.62,1.99,4.99,420.33,399.53
258.82,1.99,4.99,430.11,399.53
259.02,2.00,4.98,420.33,401.00
259.22,2.00,4.99,449.66,400.46
259.42,2.00,4.99,430.11,400.46
259.62,2.01,4.99,420.33,401.39
259.82,2.00,4.98,430.11,401.00
260.02,2.01,4.99,420.33,401.39
260.22,2.00,4.98,430.11,401.00
260.42,2.00,4.99,430.11,400.46
260.62,2.00,4.99,439.88,400.46
260.82,2.00,4.98,449.66,401.00
261.02,2.00,4.99,449.66,400.46
261.22,2.01,4.98,459.43,401.94
261.42,2.00,4.98,449.66,401.00
261.62,2.00,4.98,449.66,401.00
261.82,2.00,4.99,439.88,400.46
262.02,2.01,4.99,400.78,401.39
262.22,2.00,4.99,449.66,400.46
262.42,2.00,4.99,430.11,400.46
262.62,2.00,4.99,430.11,400.46
262.82,1.99,4.99,469.21,399.53
