Repository: litresperminute/IMPACT-Lab-Thermal-Draw-Tower-Controller

# Generated with much help from ChatGPT because my coding is not so great :'>

# 📈 Thesis Experiment Logger

This tool logs serial data from an Arduino and saves it into a structured `.csv` file with matching experiment metadata in `.json` format. It is designed for high-quality, reproducible data collection for thesis or research work.

---

### 3. 📁 Output Files

For each experiment, the following will be created in your working directory:

- `experiment_id.csv` — raw serial data with headers
- `experiment_id_metadata.json` — metadata (material, operator, diameter, notes, etc.)

Example:
```
draw_test_007.csv
draw_test_007_metadata.json
```

---

File: Thermal Draw Trials/ThesisExperiments/experiment_logs/PETG_oct20.0_black_DR50.0_010.csv
# material: PETG
# geometry: oct
# preform_diameter: 20.0
# material_color: black
# temperature_C: 160.0
# drawdown_ratio: 50.0
# trial_number: 010
# operator: Kevin Liu
# start_time: 2025-07-31 13:44:35
# notes: PI control system active. Horizontally printed preform 0 deg raster
Time(s),Feed(mm/min),Wind(m/min),Diameter(um),Predicted_diameter(um)
76, 1.99, 4.97, 342.13, 381.32
78, 1.98, 4.97, 332.36, 380.42
80, 1.99, 4.86, 322.58, 385.53
82, 1.98, 4.86, 322.58, 384.63
84, 1.98, 4.86, 332.36, 384.63
86, 1.98, 4.86, 332.36, 384.63
88, 1.98, 4.86, 322.58, 384.63
90, 1.99, 4.86, 332.36, 385.53
92, 1.98, 4.86, 351.91, 384.63
94, 1.98, 4.86, 332.36, 384.63
96, 1.98, 4.86, 342.13, 384.63
98, 1.99, 4.86, 342.13, 385.53
100, 1.99, 4.86, 342.13, 385.53
102, 1.97, 4.86, 351.91, 383.72
104, 1.98, 4.86, 332.36, 384.63
106, 1.98, 4.86, 342.13, 384.63
108, 1.99, 4.86, 322.58, 385.53
110, 1.97, 4.86, 342.13, 383.72
112, 1.99, 4.86, 312.81, 385.53
114, 1.98, 4.86, 312.81, 384.63
116, 1.99, 4.86, 322.58, 385.53
118, 1.99, 4.86, 332.36, 385.53
120, 1.98, 4.86, 332.36, 384.63
122, 1.98, 4.86, 332.36, 384.63
124, 1.98, 4.86, 312.81, 384.63
126, 1.99, 4.86, 322.58, 385.53
128, 1.99, 4.86, 263.93, 385.53
130, 1.99, 4.76, 293.26, 389.89
132, 1.99, 4.76, 254.15, 389.89
134, 1.99, 4.76, 254.15, 389.89
136, 1.97, 4.76, 215.05, 388.06
138, 1.98, 4.76, 234.60, 388.97
140, 1.99, 4.76, 224.83, 389.89
142, 1.97, 4.76, 254.15, 388.06
144, 1.99, 4.76, 244.38, 389.89
146, 1.97, 4.76, 244.38, 388.06
148, 1.99, 4.76, 254.15, 389.89
150, 1.99, 4.76, 234.60, 389.89
152, 1.98, 4.76, 254.15, 388.97
154, 1.99, 4.76, 244.38, 389.89
156, 1.97, 4.76, 224.83, 388.06
158, 1.99, 4.76, 234.60, 389.89
160, 1.98, 4.76, 215.05, 388.97
162, 1.99, 4.76, 254.15, 389.89
164, 1.98, 4.76, 244.38, 388.97
166, 1.98, 4.65, 254.15, 393.47
168, 1.99, 4.65, 224.83, 394.39
170, 1.98, 4.65, 254.15, 393.47
172, 1.99, 4.65, 224.83, 394.39
174, 1.97, 4.65, 224.83, 392.55
176, 1.98, 4.65, 234.60, 393.47
178, 1.97, 4.65, 224.83, 392.55
180, 1.99, 4.65, 224.83, 394.39
182, 1.98, 4.65, 234.60, 393.47
184, 1.98, 4.65, 224.83, 393.47
186, 1.98, 4.65, 234.60, 393.47
188, 1.98, 4.65, 244.38, 393.47
190, 1.98, 4.65, 215.05, 393.47
192, 1.99, 4.65, 224.83, 394.39
194, 1.98, 4.54, 234.60, 398.13
196, 1.99, 4.54, 234.60, 399.06
198, 1.97, 4.54, 254.15, 397.19
200, 1.99, 4.54, 234.60, 399.06
202, 1.99, 4.54, 215.05, 399.06
204, 1.99, 4.54, 234.60, 399.06
206, 1.97, 4.54, 224.83, 397.19
208, 1.98, 4.54, 234.60, 398.13
210, 1.98, 4.54, 224.83, 398.13
212, 1.99, 4.54, 234.60, 399.06
214, 1.98, 4.54, 234.60, 398.13
216, 1.99, 4.43, 224.83, 403.90
218, 1.98, 4.43, 234.60, 402.95
220, 1.99, 4.43, 234.60, 403.90
222, 1.98, 4.43, 224.83, 402.95
224, 1.98, 4.43, 224.83, 402.95
226, 1.97, 4.43, 234.60, 402.01
228, 1.99, 4.43, 234.60, 403.90
230, 1.98, 4.43, 254.15, 402.95
232, 1.99, 4.43, 224.83, 403.90
234, 1.98, 4.43, 244.38, 402.95
236, 1.99, 4.43, 205.28, 403.90
238, 1.97, 4.32, 244.38, 407.00
240, 1.98, 4.32, 215.05, 407.96
242, 1.98, 4.32, 234.60, 407.96
244, 1.99, 4.32, 224.83, 408.92
246, 1.97, 4.32, 244.38, 407.00
248, 1.99, 4.32, 215.05, 408.92
250, 1.98, 4.32, 244.38, 407.96
252, 1.99, 4.32, 244.38, 408.92
254, 1.98, 4.32, 254.15, 407.96
256, 1.98, 4.32, 234.60, 407.96
258, 1.99, 4.22, 244.38, 414.12
260, 1.99, 4.22, 224.83, 414.12
262, 1.99, 4.22, 244.38, 414.12
264, 1.99, 4.22, 224.83, 414.12
266, 1.97, 4.22, 254.15, 412.18
268, 1.98, 4.22, 234.60, 413.16
270, 1.99, 4.22, 234.60, 414.12
272, 2.00, 4.22, 215.05, 415.09
274, 1.99, 4.22, 244.38, 414.12
276, 1.98, 4.22, 234.60, 413.16
278, 1.97, 4.11, 254.15, 417.57
280, 1.98, 4.11, 234.60, 418.56
282, 1.98, 4.11, 254.15, 418.56
284, 1.99, 4.11, 234.60, 419.54
286, 1.98, 4.11, 263.93, 418.56
288, 1.99, 4.11, 224.83, 419.54
290, 1.98, 4.11, 263.93, 418.56
292, 1.98, 4.11, 244.38, 418.56
294, 1.98, 4.11, 254.15, 418.56
296, 1.98, 4.11, 234.60, 418.56
298, 1.98, 4.11, 244.38, 418.56
300, 1.99, 4.00, 244.38, 425.17
302, 1.97, 4.00, 263.93, 423.18
304, 1.99, 4.00, 234.60, 425.17
306, 1.99, 4.00, 244.38, 425.17
308, 1.99, 4.00, 234.60, 425.17
310, 1.98, 4.00, 244.38, 424.18
312, 1.99, 4.00, 224.83, 425.17
314, 1.99, 4.00, 263.93, 425.17
316, 1.99, 4.00, 234.60, 425.17
318, 1.98, 4.00, 254.15, 424.18
320, 1.98, 4.00, 254.15, 424.18
322, 1.99, 3.89, 263.93, 431.03
324, 1.98, 3.89, 273.70, 430.03
326, 1.99, 3.89, 273.70, 431.03
328, 1.99, 3.89, 303.03, 431.03
330, 1.99, 3.89, 293.26, 431.03
332, 1.97, 3.89, 303.03, 429.02
334, 1.99, 3.89, 303.03, 431.03
336, 1.98, 3.89, 303.03, 430.03
338, 1.99, 3.89, 293.26, 431.03
340, 1.98, 3.89, 303.03, 430.03
342, 1.99, 3.89, 303.03, 431.03
344, 1.98, 3.78, 322.58, 436.13
346, 1.99, 3.78, 303.03, 437.15
348, 1.98, 3.78, 322.58, 436.13
350, 1.99, 3.78, 303.03, 437.15
352, 1.99, 3.78, 322.58, 437.15
354, 1.99, 3.78, 342.13, 437.15
356, 1.98, 3.78, 342.13, 436.13
358, 1.99, 3.78, 332.36, 437.15
360, 1.98, 3.78, 342.13, 436.13
362, 1.99, 3.78, 312.81, 437.15
364, 1.99, 3.78, 351.91, 437.15
366, 1.98, 3.78, 342.13, 436.13
368, 1.99, 3.78, 351.91, 437.15
370, 1.99, 3.78, 361.68, 437.15
372, 1.98, 3.68, 342.13, 442.49
374, 1.98, 3.68, 322.58, 442.49
376, 1.99, 3.68, 342.13, 443.53
378, 1.98, 3.68, 312.81, 442.49
380, 1.99, 3.68, 312.81, 443.53
382, 1.98, 3.68, 303.03, 442.49
384, 1.99, 3.68, 303.03, 443.53
386, 1.97, 3.68, 312.81, 441.45
388, 1.98, 3.68, 303.03, 442.49
390, 1.99, 3.68, 293.26, 443.53
392, 1.98, 3.68, 303.03, 442.49
394, 1.98, 3.68, 312.81, 442.49
396, 1.99, 3.68, 273.70, 443.53
398, 1.98, 3.68, 293.26, 442.49
400, 1.99, 3.68, 293.26, 443.53
402, 1.98, 3.68, 303.03, 442.49
404, 1.99, 3.68, 273.70, 443.53
406, 1.98, 3.57, 273.70, 449.15
408, 1.99, 3.57, 293.26, 450.20
410, 1.97, 3.57, 303.03, 448.09
412, 1.99, 3.57, 293.26, 450.20
414, 1.97, 3.57, 293.26, 448.09
416, 1.98, 3.57, 244.38, 449.15
418, 1.98, 3.57, 263.93, 449.15
420, 1.99, 3.57, 263.93, 450.20
422, 1.99, 3.57, 293.26, 450.20
424, 1.98, 3.57, 293.26, 449.15
426, 1.97, 3.57, 293.26, 448.09
428, 1.98, 3.57, 273.70, 449.15
430, 1.98, 3.57, 293.26, 449.15
432, 1.98, 3.57, 263.93, 449.15
434, 1.99, 3.57, 273.70, 450.20
436, 1.98, 3.57, 254.15, 449.15
438, 1.98, 3.57, 273.70, 449.15
440, 1.99, 3.57, 263.93, 450.20
442, 1.99, 3.46, 273.70, 457.18
444, 1.98, 3.46, 244.38, 456.11
446, 1.98, 3.46, 263.93, 456.11
448, 1.99, 3.46, 273.70, 457.18
450, 1.98, 3.46, 273.70, 456.11
452, 1.98, 3.46, 263.93, 456.11
454, 1.98, 3.46, 283.48, 456.11
456, 1.99, 3.46, 254.15, 457.18
458, 1.98, 3.46, 263.93, 456.11
460, 1.98, 3.46, 254.15, 456.11
462, 1.99, 3.46, 244.38, 457.18
464, 1.99, 3.46, 224.83, 457.18
466, 1.98, 3.46, 254.15, 456.11
468, 1.98, 3.46, 234.60, 456.11
470, 1.98, 3.46, 254.15, 456.11
472, 1.99, 3.35, 244.38, 464.50
474, 1.98, 3.35, 263.93, 463.41
476, 1.98, 3.35, 254.15, 463.41
478, 1.98, 3.35, 263.93, 463.41
480, 1.98, 3.35, 273.70, 463.41
482, 1.99, 3.35, 263.93, 464.50
484, 1.99, 3.35, 254.15, 464.50
486, 1.99, 3.35, 263.93, 464.50
488, 1.97, 3.35, 263.93, 462.32
490, 1.99, 3.35, 263.93, 464.50
492, 1.97, 3.35, 283.48, 462.32
494, 1.99, 3.35, 273.70, 464.50
496, 1.98, 3.35, 273.70, 463.41
498, 1.99, 3.35, 244.38, 464.50
500, 1.98, 3.24, 263.93, 471.07
502, 1.99, 3.24, 263.93, 472.17
504, 1.97, 3.24, 273.70, 469.96
506, 1.99, 3.24, 244.38, 472.17
508, 1.97, 3.24, 273.70, 469.96
510, 1.99, 3.24, 263.93, 472.17
512, 1.98, 3.24, 283.48, 471.07
514, 1.99, 3.24, 244.38, 472.17
516, 1.98, 3.24, 273.70, 471.07
518, 1.98, 3.24, 263.93, 471.07
520, 1.97, 3.24, 254.15, 469.96
522, 1.98, 3.24, 254.15, 471.07
524, 1.98, 3.14, 263.93, 479.12
526, 1.99, 3.14, 263.93, 480.25
528, 1.98, 3.14, 283.48, 479.12
530, 1.99, 3.14, 254.15, 480.25
532, 1.98, 3.14, 263.93, 479.12
534, 1.98, 3.14, 244.38, 479.12
536, 1.98, 3.14, 254.15, 479.12
538, 1.99, 3.14, 244.38, 480.25
540, 1.98, 3.14, 263.93, 479.12
542, 1.99, 3.14, 254.15, 480.25
544, 1.98, 3.14, 273.70, 479.12
546, 1.99, 3.14, 244.38, 480.25
548, 1.98, 3.14, 273.70, 479.12
550, 1.99, 3.03, 254.15, 488.75
552, 1.98, 3.03, 263.93, 487.60
554, 1.98, 3.03, 244.38, 487.60
556, 1.99, 3.03, 254.15, 488.75
558, 1.99, 3.03, 263.93, 488.75
560, 1.98, 3.03, 263.93, 487.60
562, 1.99, 3.03, 254.15, 488.75
564, 1.97, 3.03, 283.48, 486.46
566, 1.99, 3.03, 273.70, 488.75
568, 1.98, 3.03, 283.48, 487.60
570, 1.99, 3.03, 273.70, 488.75
572, 1.99, 3.03, 273.70, 488.75
574, 1.98, 2.92, 283.48, 496.55
576, 1.97, 2.92, 273.70, 495.38
578, 1.99, 2.92, 254.15, 497.72
580, 1.97, 2.92, 273.70, 495.38
582, 1.99, 2.92, 273.70, 497.72
584, 1.99, 2.92, 293.26, 497.72
586, 1.99, 2.92, 283.48, 497.72
588, 1.97, 2.92, 303.03, 495.38
590, 1.99, 2.92, 293.26, 497.72
592, 1.97, 2.92, 283.48, 495.38
594, 1.99, 2.92, 273.70, 497.72
596, 1.97, 2.92, 283.48, 495.38
598, 1.99, 2.92, 273.70, 497.72
600, 1.97, 2.81, 283.48, 504.82
602, 1.99, 2.81, 293.26, 507.20
604, 1.98, 2.81, 283.48, 506.01
606, 1.98, 2.81, 263.93, 506.01
608, 1.98, 2.81, 273.70, 506.01
610, 1.98, 2.81, 254.15, 506.01
612, 1.98, 2.81, 273.70, 506.01
614, 1.98, 2.81, 273.70, 506.01
616, 1.98, 2.81, 283.48, 506.01
618, 1.99, 2.81, 283.48, 507.20
620, 1.97, 2.81, 303.03, 504.82
622, 1.99, 2.81, 273.70, 507.20
624, 1.98, 2.81, 293.26, 506.01
626, 1.99, 2.81, 273.70, 507.20
628, 1.99, 2.70, 263.93, 517.24
630, 1.99, 2.70, 263.93, 517.24
632, 1.98, 2.70, 263.93, 516.03
634, 1.98, 2.70, 273.70, 516.03
636, 1.98, 2.70, 254.15, 516.03
638, 1.99, 2.70, 254.15, 517.24
640, 1.98, 2.70, 273.70, 516.03
642, 1.99, 2.70, 254.15, 517.24
644, 1.99, 2.70, 263.93, 517.24
646, 1.99, 2.70, 273.70, 517.24
648, 1.98, 2.70, 283.48, 516.03
650, 1.98, 2.70, 283.48, 516.03
652, 1.99, 2.70, 273.70, 517.24
654, 1.98, 2.59, 283.48, 526.67
656, 1.98, 2.59, 263.93, 526.67
658, 1.99, 2.59, 283.48, 527.91
660, 1.99, 2.59, 273.70, 527.91
662, 1.99, 2.59, 293.26, 527.91
664, 1.99, 2.59, 273.70, 527.91
666, 1.99, 2.59, 263.93, 527.91
668, 1.99, 2.59, 273.70, 527.91
670, 1.99, 2.59, 303.03, 527.91
672, 1.98, 2.59, 293.26, 526.67
674, 1.99, 2.59, 293.26, 527.91
676, 1.97, 2.59, 283.48, 525.43
678, 1.99, 2.59, 283.48, 527.91
680, 1.98, 2.59, 303.03, 526.67
682, 1.98, 2.49, 283.48, 538.00
684, 1.98, 2.49, 283.48, 538.00
686, 1.99, 2.49, 273.70, 539.26
688, 1.97, 2.49, 283.48, 536.74
690, 1.99, 2.49, 273.70, 539.26
692, 1.98, 2.49, 293.26, 538.00
694, 1.99, 2.49, 293.26, 539.26
696, 1.98, 2.49, 303.03, 538.00
698, 1.99, 2.49, 283.48, 539.26
700, 1.98, 2.49, 293.26, 538.00
702, 1.99, 2.49, 303.03, 539.26
704, 1.97, 2.49, 283.48, 536.74
706, 1.99, 2.49, 273.70, 539.26
708, 1.98, 2.49, 293.26, 538.00
710, 1.99, 2.49, 273.70, 539.26
712, 1.99, 2.38, 303.03, 551.38
714, 1.98, 2.38, 273.70, 550.09
716, 1.99, 2.38, 303.03, 551.38
718, 1.98, 2.38, 293.26, 550.09
720, 1.99, 2.38, 312.81, 551.38
722, 1.99, 2.38, 293.26, 551.38
724, 1.99, 2.38, 312.81, 551.38
726, 1.98, 2.38, 293.26, 550.09
728, 1.98, 2.38, 303.03, 550.09
730, 1.98, 2.38, 312.81, 550.09
732, 1.98, 2.38, 312.81, 550.09
734, 1.98, 2.38, 303.03, 550.09
736, 1.99, 2.38, 303.03, 551.38
738, 1.99, 2.38, 283.48, 551.38
740, 1.97, 2.38, 303.03, 548.80
742, 1.99, 2.27, 273.70, 564.36
744, 1.99, 2.27, 293.26, 564.36
746, 1.98, 2.27, 273.70, 563.04
748, 1.98, 2.27, 293.26, 563.04
750, 1.98, 2.27, 312.81, 563.04
752, 1.98, 2.27, 303.03, 563.04
754, 1.99, 2.27, 293.26, 564.36
756, 1.99, 2.27, 303.03, 564.36
758, 1.99, 2.27, 293.26, 564.36
760, 1.99, 2.27, 303.03, 564.36
762, 1.98, 2.27, 273.70, 563.04
764, 1.99, 2.27, 283.48, 564.36
766, 1.99, 2.27, 283.48, 564.36
768, 1.99, 2.27, 303.03, 564.36
770, 1.97, 2.27, 312.81, 561.71
772, 1.98, 2.27, 303.03, 563.04
774, 1.98, 2.16, 303.03, 576.94
776, 1.99, 2.16, 303.03, 578.29
778, 1.98, 2.16, 293.26, 576.94
780, 1.99, 2.16, 303.03, 578.29
782, 1.98, 2.16, 312.81, 576.94
784, 1.99, 2.16, 283.48, 578.29
786, 1.98, 2.16, 312.81, 576.94
788, 1.99, 2.16, 303.03, 578.29
790, 1.98, 2.16, 312.81, 576.94
792, 1.99, 2.16, 303.03, 578.29
794, 1.99, 2.16, 273.70, 578.29
796, 1.98, 2.16, 303.03, 576.94
798, 1.97, 2.16, 273.70, 575.58
800, 1.98, 2.16, 293.26, 576.94
802, 1.98, 2.16, 283.48, 576.94
804, 1.97, 2.16, 303.03, 575.58
806, 1.99, 2.16, 293.26, 578.29
808, 1.99, 2.05, 303.03, 593.32
810, 1.99, 2.05, 293.26, 593.32
812, 1.99, 2.05, 312.81, 593.32
814, 1.99, 2.05, 312.81, 593.32
816, 1.98, 2.05, 322.58, 591.93
818, 1.99, 2.05, 312.81, 593.32
820, 1.99, 2.05, 322.58, 593.32
822, 1.98, 2.05, 312.81, 591.93
824, 1.97, 2.05, 322.58, 590.54
826, 1.98, 2.05, 312.81, 591.93
828, 1.99, 2.05, 322.58, 593.32
830, 1.98, 2.05, 332.36, 591.93
832, 1.99, 2.05, 342.13, 593.32
834, 1.99, 2.05, 312.81, 593.32
836, 1.99, 2.05, 322.58, 593.32
838, 1.98, 2.05, 332.36, 591.93
840, 1.99, 2.05, 322.58, 593.32
842, 1.98, 1.95, 312.81, 608.15
844, 1.99, 1.95, 342.13, 609.57
846, 1.98, 1.95, 322.58, 608.15
848, 1.98, 1.95, 342.13, 608.15
850, 1.98, 1.95, 332.36, 608.15
852, 1.98, 1.95, 351.91, 608.15
854, 1.98, 1.95, 312.81, 608.15
856, 1.99, 1.95, 342.13, 609.57
858, 1.98, 1.95, 342.13, 608.15
860, 1.99, 1.95, 342.13, 609.57
862, 1.98, 1.95, 361.68, 608.15
864, 1.99, 1.95, 361.68, 609.57
866, 1.98, 1.95, 351.91, 608.15
868, 1.98, 1.95, 351.91, 608.15
870, 1.97, 1.95, 332.36, 606.72
872, 1.98, 1.95, 361.68, 608.15
874, 1.99, 1.95, 351.91, 609.57
876, 1.99, 1.95, 351.91, 609.57
878, 1.98, 1.95, 332.36, 608.15
880, 1.98, 1.95, 361.68, 608.15
882, 1.98, 1.95, 332.36, 608.15
884, 1.99, 1.84, 361.68, 627.25
886, 1.98, 1.84, 361.68, 625.78
888, 1.98, 1.84, 361.68, 625.78
890, 1.99, 1.84, 332.36, 627.25
892, 1.99, 1.84, 342.13, 627.25
894, 1.98, 1.84, 332.36, 625.78
896, 1.99, 1.84, 342.13, 627.25
898, 1.99, 1.84, 332.36, 627.25
900, 1.98, 1.84, 361.68, 625.78
902, 1.98, 1.84, 351.91, 625.78
904, 1.98, 1.84, 361.68, 625.78
906, 1.99, 1.84, 322.58, 627.25
908, 1.98, 1.84, 342.13, 625.78
910, 1.99, 1.84, 322.58, 627.25
912, 1.99, 1.84, 342.13, 627.25
914, 1.98, 1.84, 322.58, 625.78
916, 1.98, 1.84, 342.13, 625.78
918, 1.99, 1.84, 342.13, 627.25
920, 1.98, 1.84, 361.68, 625.78
922, 1.98, 1.84, 332.36, 625.78
924, 1.98, 1.84, 332.36, 625.78
926, 1.99, 1.84, 322.58, 627.25
928, 1.98, 1.84, 332.36, 625.78
930, 1.99, 1.84, 342.13, 627.25
932, 1.99, 1.84, 361.68, 627.25
934, 1.98, 1.84, 332.36, 625.78
936, 1.98, 1.84, 361.68, 625.78
938, 1.99, 1.84, 342.13, 627.25
940, 1.99, 1.84, 342.13, 627.25
942, 1.99, 1.73, 351.91, 646.55
944, 1.97, 1.73, 361.68, 643.52
946, 1.99, 1.73, 342.13, 646.55
948, 1.98, 1.73, 351.91, 645.04
950, 1.99, 1.73, 342.13, 646.55
952, 1.98, 1.73, 351.91, 645.04
954, 1.99, 1.73, 351.91, 646.55
956, 1.98, 1.73, 361.68, 645.04
958, 1.99, 1.73, 351.91, 646.55
960, 1.97, 1.73, 361.68, 643.52
962, 1.98, 1.73, 351.91, 645.04
964, 1.98, 1.73, 351.91, 645.04
966, 1.99, 1.73, 361.68, 646.55
968, 1.98, 1.73, 361.68, 645.04
970, 1.98, 1.73, 361.68, 645.04
972, 1.98, 1.73, 351.91, 645.04
974, 1.99, 1.73, 351.91, 646.55
976, 1.98, 1.73, 342.13, 645.04
978, 1.98, 1.73, 371.46, 645.04
980, 1.99, 1.73, 351.91, 646.55
982, 1.98, 1.73, 381.23, 645.04
984, 1.99, 1.73, 361.68, 646.55
986, 1.98, 1.73, 381.23, 645.04
988, 1.99, 1.73, 361.68, 646.55
990, 2.00, 1.73, 351.91, 648.06
992, 1.99, 1.73, 351.91, 646.55
994, 1.97, 1.73, 361.68, 643.52
996, 1.99, 1.73, 381.23, 646.55
998, 1.98, 1.73, 371.46, 645.04
1000, 1.99, 1.73, 381.23, 646.55
1002, 1.99, 1.73, 371.46, 646.55
1004, 1.99, 1.73, 381.23, 646.55
1006, 1.98, 1.73, 371.46, 645.04
1008, 1.99, 1.73, 400.78, 646.55
1010, 1.98, 1.62, 400.78, 666.19
1012, 1.99, 1.62, 391.01, 667.76
1014, 1.99, 1.62, 361.68, 667.76
1016, 1.97, 1.62, 381.23, 664.63
1018, 1.99, 1.62, 342.13, 667.76
1020, 1.99, 1.62, 361.68, 667.76
1022, 1.99, 1.62, 351.91, 667.76
1024, 1.99, 1.62, 361.68, 667.76
1026, 1.98, 1.62, 361.68, 666.19
1028, 1.98, 1.62, 381.23, 666.19
1030, 1.99, 1.62, 361.68, 667.76
1032, 1.97, 1.62, 381.23, 664.63
1034, 1.98, 1.62, 361.68, 666.19
1036, 1.98, 1.62, 381.23, 666.19
1038, 1.98, 1.62, 371.46, 666.19
1040, 1.98, 1.62, 371.46, 666.19
1042, 1.98, 1.62, 351.91, 666.19
1044, 1.99, 1.62, 371.46, 667.76
1046, 1.98, 1.62, 351.91, 666.19
1048, 1.97, 1.62, 381.23, 664.63
1050, 1.99, 1.62, 361.68, 667.76
1052, 1.98, 1.62, 381.23, 666.19
1054, 1.99, 1.62, 361.68, 667.76
1056, 1.98, 1.62, 371.46, 666.19
1058, 2.00, 1.62, 332.36, 669.31
1060, 1.99, 1.62, 351.91, 667.76
1062, 1.98, 1.62, 332.36, 666.19
1064, 1.99, 1.62, 371.46, 667.76
1066, 1.99, 1.62, 361.68, 667.76
1068, 1.98, 1.62, 391.01, 666.19
1070, 1.98, 1.62, 361.68, 666.19
1072, 1.97, 1.62, 391.01, 664.63
1074, 1.99, 1.62, 361.68, 667.76
1076, 1.99, 1.62, 381.23, 667.76
1078, 1.99, 1.62, 361.68, 667.76
1080, 1.98, 1.62, 381.23, 666.19
1082, 1.98, 1.62, 381.23, 666.19
1084, 1.97, 1.62, 400.78, 664.63
1086, 1.99, 1.62, 371.46, 667.76
1088, 1.97, 1.62, 391.01, 664.63
1090, 1.99, 1.62, 371.46, 667.76
1092, 1.98, 1.62, 391.01, 666.19
1094, 2.00, 1.62, 361.68, 669.31
1096, 1.98, 1.62, 381.23, 666.19
1098, 1.98, 1.62, 361.68, 666.19
1100, 1.99, 1.62, 371.46, 667.76
1102, 2.00, 1.62, 351.91, 669.31
1104, 1.97, 1.62, 381.23, 664.63
1106, 1.99, 1.62, 391.01, 667.76
1108, 1.98, 1.62, 391.01, 666.19
1110, 1.99, 1.62, 381.23, 667.76
1112, 1.98, 1.62, 391.01, 666.19
1114, 1.99, 1.62, 391.01, 667.76
1116, 1.97, 1.51, 381.23, 687.96
1118, 1.99, 1.51, 381.23, 691.19
1120, 1.98, 1.51, 381.23, 689.58
1122, 1.99, 1.51, 381.23, 691.19
1124, 1.98, 1.51, 391.01, 689.58
1126, 1.98, 1.51, 381.23, 689.58
1128, 1.98, 1.51, 371.46, 689.58
1130, 1.99, 1.51, 391.01, 691.19
1132, 1.98, 1.51, 400.78, 689.58
1134, 1.98, 1.51, 391.01, 689.58
1136, 1.98, 1.51, 381.23, 689.58
1138, 1.99, 1.51, 381.23, 691.19
1140, 1.98, 1.51, 400.78, 689.58
1142, 1.97, 1.51, 400.78, 687.96
1144, 1.99, 1.51, 381.23, 691.19
1146, 1.99, 1.51, 391.01, 691.19
1148, 1.98, 1.51, 371.46, 689.58
1150, 1.98, 1.51, 400.78, 689.58
1152, 1.99, 1.51, 391.01, 691.19
1154, 1.98, 1.51, 400.78, 689.58
1156, 1.98, 1.51, 410.56, 689.58
1158, 1.97, 1.51, 400.78, 687.96
1160, 1.98, 1.51, 391.01, 689.58
1162, 1.97, 1.51, 410.56, 687.96
1164, 1.99, 1.51, 381.23, 691.19
1166, 1.98, 1.51, 410.56, 689.58
1168, 1.99, 1.51, 391.01, 691.19
1170, 1.98, 1.51, 420.33, 689.58
1172, 1.99, 1.51, 420.33, 691.19
1174, 1.97, 1.51, 430.11, 687.96
1176, 1.98, 1.51, 410.56, 689.58
1178, 1.98, 1.51, 391.01, 689.58
1180, 1.98, 1.51, 400.78, 689.58
1182, 1.99, 1.51, 371.46, 691.19
1184, 1.99, 1.51, 381.23, 691.19
1186, 1.99, 1.51, 391.01, 691.19
1188, 1.99, 1.51, 400.78, 691.19
1190, 1.99, 1.51, 391.01, 691.19
1192, 1.97, 1.51, 400.78, 687.96
1194, 1.98, 1.51, 381.23, 689.58
1196, 1.98, 1.51, 400.78, 689.58
1198, 1.99, 1.51, 391.01, 691.19
1200, 1.98, 1.51, 410.56, 689.58
1202, 1.99, 1.51, 410.56, 691.19
1204, 1.98, 1.51, 410.56, 689.58
1206, 1.99, 1.51, 410.56, 691.19
1208, 1.99, 1.51, 391.01, 691.19
1210, 1.98, 1.51, 391.01, 689.58
1212, 1.99, 1.51, 391.01, 691.19
1214, 1.98, 1.51, 420.33, 689.58
1216, 1.99, 1.51, 400.78, 691.19
1218, 1.99, 1.51, 420.33, 691.19
1220, 1.99, 1.51, 430.11, 691.19
1222, 1.97, 1.51, 439.88, 687.96
1224, 1.99, 1.51, 430.11, 691.19
1226, 1.98, 1.51, 410.56, 689.58
1228, 1.98, 1.51, 410.56, 689.58
1230, 1.99, 1.51, 410.56, 691.19
1232, 1.99, 1.51, 420.33, 691.19
1234, 1.98, 1.51, 430.11, 689.58
1236, 1.98, 1.51, 439.88, 689.58
1238, 1.99, 1.51, 410.56, 691.19
1240, 1.99, 1.51, 439.88, 691.19
1242, 1.99, 1.51, 430.11, 691.19
1244, 1.97, 1.51, 430.11, 687.96
1246, 1.99, 1.51, 420.33, 691.19
1248, 1.98, 1.51, 439.88, 689.58
1250, 1.99, 1.51, 439.88, 691.19
1252, 1.97, 1.51, 449.66, 687.96
1254, 1.99, 1.51, 420.33, 691.19
1256, 1.97, 1.51, 449.66, 687.96
1258, 1.99, 1.51, 439.88, 691.19
1260, 1.98, 1.51, 430.11, 689.58
1262, 1.99, 1.51, 420.33, 691.19
1264, 1.99, 1.51, 420.33, 691.19
1266, 1.99, 1.51, 430.11, 691.19
1268, 1.98, 1.51, 420.33, 689.58
1270, 1.99, 1.51, 439.88, 691.19
1272, 1.99, 1.51, 420.33, 691.19
1274, 1.99, 1.51, 430.11, 691.19
1276, 1.98, 1.51, 400.78, 689.58
1278, 1.99, 1.51, 410.56, 691.19
1280, 1.98, 1.51, 381.23, 689.58
1282, 1.98, 1.51, 410.56, 689.58
1284, 1.99, 1.51, 430.11, 691.19
1286, 1.98, 1.51, 430.11, 689.58
1288, 1.99, 1.51, 420.33, 691.19
1290, 1.98, 1.51, 430.11, 689.58
1292, 1.99, 1.51, 420.33, 691.19
1294, 1.97, 1.51, 439.88, 687.96
1296, 1.99, 1.51, 439.88, 691.19
1298, 1.98, 1.51, 439.88, 689.58
1300, 1.98, 1.51, 449.66, 689.58
1302, 1.97, 1.51, 449.66, 687.96
1304, 1.99, 1.51, 439.88, 691.19
1306, 1.98, 1.51, 439.88, 689.58
1308, 1.99, 1.51, 449.66, 691.19
1310, 1.98, 1.51, 469.21, 689.58
1312, 1.98, 1.62, 459.43, 666.19
1314, 1.99, 1.62, 449.66, 667.76
1316, 1.98, 1.62, 459.43, 666.19
1318, 1.97, 1.62, 430.11, 664.63
1320, 1.98, 1.62, 430.11, 666.19
1322, 1.99, 1.62, 430.11, 667.76
1324, 1.99, 1.62, 459.43, 667.76
1326, 1.98, 1.62, 469.21, 666.19
1328, 1.99, 1.62, 459.43, 667.76
1330, 1.99, 1.62, 469.21, 667.76
1332, 1.99, 1.62, 469.21, 667.76
1334, 1.99, 1.62, 449.66, 667.76
1336, 1.97, 1.62, 469.21, 664.63
1338, 1.99, 1.62, 430.11, 667.76
1340, 1.98, 1.62, 449.66, 666.19
1342, 1.99, 1.62, 430.11, 667.76
1344, 1.99, 1.62, 449.66, 667.76
1346, 1.98, 1.62, 439.88, 666.19
1348, 1.99, 1.62, 449.66, 667.76
1350, 1.98, 1.62, 469.21, 666.19
1352, 1.99, 1.62, 459.43, 667.76
1354, 1.99, 1.62, 449.66, 667.76
1356, 1.97, 1.62, 459.43, 664.63
1358, 1.99, 1.62, 449.66, 667.76
1360, 1.99, 1.62, 478.98, 667.76
1362, 1.98, 1.62, 469.21, 666.19
1364, 1.98, 1.62, 469.21, 666.19
1366, 1.98, 1.62, 459.43, 666.19
1368, 1.98, 1.62, 488.76, 666.19
1370, 2.00, 1.62, 459.43, 669.31
1372, 1.98, 1.62, 469.21, 666.19
1374, 1.99, 1.62, 449.66, 667.76
1376, 1.98, 1.62, 478.98, 666.19
1378, 1.99, 1.62, 459.43, 667.76
1380, 1.98, 1.62, 459.43, 666.19
1382, 1.99, 1.62, 430.11, 667.76
1384, 1.98, 1.62, 459.43, 666.19
1386, 1.98, 1.62, 430.11, 666.19
1388, 1.98, 1.62, 449.66, 666.19
1390, 1.99, 1.62, 439.88, 667.76
1392, 1.98, 1.73, 478.98, 645.04
1394, 1.98, 1.73, 469.21, 645.04
1396, 1.98, 1.73, 488.76, 645.04
1398, 1.98, 1.73, 488.76, 645.04
1400, 1.98, 1.73, 498.53, 645.04
1402, 1.99, 1.73, 488.76, 646.55
1404, 1.98, 1.73, 478.98, 645.04
1406, 1.98, 1.73, 488.76, 645.04
1408, 1.98, 1.73, 469.21, 645.04
1410, 1.98, 1.73, 488.76, 645.04
1412, 1.98, 1.73, 459.43, 645.04
1414, 1.97, 1.73, 478.98, 643.52
1416, 1.99, 1.73, 469.21, 646.55
1418, 1.97, 1.73, 488.76, 643.52
1420, 1.98, 1.73, 459.43, 645.04
1422, 1.99, 1.73, 469.21, 646.55
1424, 1.99, 1.73, 469.21, 646.55
1426, 1.97, 1.73, 469.21, 643.52
1428, 1.98, 1.73, 439.88, 645.04
1430, 1.98, 1.73, 459.43, 645.04
1432, 1.99, 1.73, 469.21, 646.55
1434, 1.99, 1.73, 469.21, 646.55
1436, 1.99, 1.73, 469.21, 646.55
1438, 1.98, 1.73, 459.43, 645.04
1440, 1.99, 1.73, 478.98, 646.55
1442, 1.99, 1.73, 449.66, 646.55
1444, 1.98, 1.73, 478.98, 645.04
1446, 1.98, 1.84, 459.43, 625.78
1448, 1.98, 1.84, 488.76, 625.78
1450, 1.98, 1.84, 478.98, 625.78
1452, 1.99, 1.84, 469.21, 627.25
1454, 1.98, 1.84, 478.98, 625.78
1456, 1.99, 1.84, 459.43, 627.25
1458, 1.98, 1.84, 488.76, 625.78
1460, 1.99, 1.84, 469.21, 627.25
1462, 1.99, 1.84, 459.43, 627.25
1464, 1.97, 1.84, 478.98, 624.31
1466, 1.98, 1.84, 469.21, 625.78
1468, 1.99, 1.84, 488.76, 627.25
1470, 1.98, 1.84, 469.21, 625.78
1472, 1.99, 1.84, 478.98, 627.25
1474, 1.98, 1.84, 498.53, 625.78
1476, 1.99, 1.84, 498.53, 627.25
1478, 1.98, 1.84, 469.21, 625.78
1480, 1.98, 1.84, 488.76, 625.78
1482, 1.98, 1.84, 469.21, 625.78
1484, 1.98, 1.84, 478.98, 625.78
1486, 1.99, 1.84, 488.76, 627.25
1488, 1.99, 1.84, 498.53, 627.25
1490, 1.99, 1.84, 488.76, 627.25
1492, 1.99, 1.84, 488.76, 627.25
1494, 1.99, 1.95, 478.98, 609.57
1496, 1.99, 1.95, 498.53, 609.57
1498, 1.99, 1.95, 478.98, 609.57
1500, 1.97, 1.95, 488.76, 606.72
1502, 1.98, 1.95, 488.76, 608.15
1504, 1.99, 1.95, 488.76, 609.57
1506, 1.98, 1.95, 478.98, 608.15
1508, 1.99, 1.95, 478.98, 609.57
1510, 1.99, 1.95, 469.21, 609.57
1512, 1.99, 1.95, 478.98, 609.57
1514, 1.99, 1.95, 478.98, 609.57
1516, 1.98, 1.95, 508.31, 608.15
1518, 1.98, 1.95, 488.76, 608.15
1520, 1.98, 1.95, 478.98, 608.15
1522, 1.98, 1.95, 478.98, 608.15
1524, 1.98, 1.95, 498.53, 608.15
1526, 1.98, 1.95, 488.76, 608.15
1528, 1.99, 1.95, 498.53, 609.57
1530, 1.98, 1.95, 498.53, 608.15
1532, 1.98, 1.95, 488.76, 608.15
1534, 1.99, 1.95, 488.76, 609.57
1536, 1.98, 1.95, 488.76, 608.15
1538, 1.98, 2.05, 488.76, 591.93
1540, 1.97, 2.05, 498.53, 590.54
1542, 1.99, 2.05, 498.53, 593.32
1544, 1.99, 2.05, 498.53, 593.32
1546, 1.98, 2.05, 508.31, 591.93
1548, 1.99, 2.05, 498.53, 593.32
1550, 1.98, 2.05, 488.76, 591.93
1552, 1.98, 2.05, 478.98, 591.93
1554, 1.98, 2.05, 459.43, 591.93
1556, 1.99, 2.05, 439.88, 593.32
1558, 1.97, 2.05, 488.76, 590.54
1560, 1.99, 2.05, 488.76, 593.32
1562, 1.98, 2.05, 498.53, 591.93
1564, 1.99, 2.05, 488.76, 593.32
1566, 1.98, 2.05, 488.76, 591.93
1568, 1.99, 2.05, 478.98, 593.32
1570, 1.97, 2.05, 459.43, 590.54
1572, 1.99, 2.05, 459.43, 593.32
1574, 1.99, 2.05, 459.43, 593.32
1576, 1.98, 2.05, 459.43, 591.93
1578, 1.98, 2.05, 478.98, 591.93
1580, 1.99, 2.16, 469.21, 578.29
1582, 1.97, 2.16, 469.21, 575.58
1584, 1.99, 2.16, 478.98, 578.29
1586, 1.98, 2.16, 469.21, 576.94
1588, 1.99, 2.16, 459.43, 578.29
1590, 1.99, 2.16, 449.66, 578.29
1592, 1.98, 2.16, 459.43, 576.94
1594, 1.98, 2.16, 459.43, 576.94
1596, 1.98, 2.16, 469.21, 576.94
1598, 1.99, 2.16, 449.66, 578.29
1600, 1.99, 2.16, 478.98, 578.29
1602, 1.98, 2.16, 478.98, 576.94
1604, 1.99, 2.16, 478.98, 578.29
1606, 1.98, 2.16, 469.21, 576.94
1608, 1.98, 2.16, 488.76, 576.94
1610, 1.99, 2.16, 478.98, 578.29
1612, 1.99, 2.16, 478.98, 578.29
1614, 1.99, 2.16, 478.98, 578.29
1616, 1.98, 2.16, 478.98, 576.94
1618, 1.99, 2.16, 469.21, 578.29
1620, 1.97, 2.16, 488.76, 575.58
1622, 1.99, 2.27, 478.98, 564.36
1624, 1.98, 2.27, 469.21, 563.04
1626, 1.99, 2.27, 459.43, 564.36
1628, 1.98, 2.27, 469.21, 563.04
1630, 1.99, 2.27, 459.43, 564.36
1632, 1.98, 2.27, 488.76, 563.04
1634, 1.99, 2.27, 469.21, 564.36
1636, 1.97, 2.27, 488.76, 561.71
1638, 1.99, 2.27, 478.98, 564.36
1640, 1.98, 2.27, 478.98, 563.04
1642, 1.98, 2.27, 478.98, 563.04
1644, 1.98, 2.27, 508.31, 563.04
1646, 1.98, 2.27, 478.98, 563.04
1648, 1.98, 2.27, 478.98, 563.04
1650, 1.99, 2.27, 449.66, 564.36
1652, 1.97, 2.27, 459.43, 561.71
1654, 1.99, 2.27, 439.88, 564.36
1656, 1.98, 2.27, 449.66, 563.04
1658, 1.99, 2.27, 469.21, 564.36
1660, 1.98, 2.27, 469.21, 563.04
1662, 1.99, 2.27, 469.21, 564.36
1664, 1.99, 2.27, 478.98, 564.36
1666, 1.99, 2.27, 478.98, 564.36
1668, 1.98, 2.27, 488.76, 563.04
1670, 1.99, 2.38, 478.98, 551.38
1672, 1.98, 2.38, 488.76, 550.09
1674, 1.99, 2.38, 488.76, 551.38
1676, 1.98, 2.38, 478.98, 550.09
1678, 1.99, 2.38, 439.88, 551.38
1680, 1.98, 2.38, 449.66, 550.09
1682, 1.99, 2.38, 459.43, 551.38
1684, 1.99, 2.38, 478.98, 551.38
1686, 1.99, 2.38, 469.21, 551.38
1688, 1.97, 2.38, 478.98, 548.80
1690, 1.99, 2.38, 459.43, 551.38
1692, 1.98, 2.38, 469.21, 550.09
1694, 1.98, 2.38, 439.88, 550.09
1696, 1.99, 2.38, 449.66, 551.38
1698, 1.99, 2.38, 430.11, 551.38
1700, 1.98, 2.38, 459.43, 550.09
1702, 1.98, 2.38, 430.11, 550.09
1704, 1.98, 2.38, 478.98, 550.09
1706, 1.98, 2.38, 439.88, 550.09
1708, 1.98, 2.38, 459.43, 550.09
1710, 1.99, 2.38, 439.88, 551.38
1712, 1.98, 2.38, 459.43, 550.09
1714, 1.99, 2.38, 469.21, 551.38
1716, 1.98, 2.38, 469.21, 550.09
1718, 1.99, 2.38, 449.66, 551.38
1720, 1.97, 2.49, 478.98, 536.74
1722, 1.99, 2.49, 449.66, 539.26
1724, 1.99, 2.49, 459.43, 539.26
1726, 1.99, 2.49, 449.66, 539.26
1728, 1.98, 2.49, 488.76, 538.00
1730, 1.98, 2.49, 469.21, 538.00
1732, 1.97, 2.49, 469.21, 536.74
1734, 2.00, 2.49, 469.21, 540.52
