Repository: litresperminute/IMPACT-Lab-Thermal-Draw-Tower-Controller

# Generated with much help from ChatGPT because my coding is not so great :'>

# 📈 Thesis Experiment Logger

This tool logs serial data from an Arduino and saves it into a structured `.csv` file with matching experiment metadata in `.json` format. It is designed for high-quality, reproducible data collection for thesis or research work.

---

### 3. 📁 Output Files

For each experiment, the following will be created in your working directory:

- `experiment_id.csv` — raw serial data with headers
- `experiment_id_metadata.json` — metadata (material, operator, diameter, notes, etc.)

Example:
```
draw_test_007.csv
draw_test_007_metadata.json
```

---

File: Thermal Draw Trials/ThesisExperiments/experiment_logs/PETG_oct20.0_black_DR50.0_011.csv (part 1 of 4)
# material: PETG,,,,,,,,,,,,,,,,
# geometry: oct,,,,,,,,,,,,,,,,
# preform_diameter: 20.0,,,,,,,,,,,,,,,,
# material_color: black,,,,,,,,,,,,,,,,
# temperature_C: 160.0,,,,,,,,,,,,,,,,
# drawdown_ratio: 50.0,,,,,,,,,,,,,,,,
# trial_number: 011,,,,,,,,,,,,,,,,
# operator: Kevin Liu,,,,,,,,,,,,,,,,
# start_time: 2025-07-31 13:48:20,,,,,,,,,,,,,,,,
# notes: PI control system active. Horizontally printed preform 0 deg raster. 010 glitched,,,,,,,,,,,,,,,,
Time(s),Feed(mm/min),Wind(m/min),Diameter(um),Predicted_diameter(um),,,,,,,,,,,,
4.7,1.98,4.97,459.43,380.42,,,,,,,,,,,,
4.9,1.98,4.97,449.66,380.42,,,,,,,,,,,,
5.1,1.97,4.97,478.98,379.53,,,,,,,,,,,,
5.3,1.99,4.97,459.43,381.32,,,,,,,,,,,,
5.5,1.99,4.97,478.98,381.32,,,,,,,,,,,,
5.7,1.98,4.97,478.98,380.42,,,,,,,,,,,,
5.9,1.99,4.97,498.53,381.32,,,,,,,,,,,,
6.1,1.99,4.97,459.43,381.32,,,,,,,,,,,,
6.3,1.99,4.97,498.53,381.32,,,,,,,,,,,,
6.5,1.98,4.97,449.66,380.42,,,,,,,,,,,,
6.7,1.99,4.97,478.98,381.32,,,,,,,,,,,,
6.9,1.98,4.97,469.21,380.42,,,,,,,,,,,,
7.1,1.98,4.97,498.53,380.42,,,,,,,,,,,, 
7.3,1.99,4.97,488.76,381.32,,,,,,,,,,,,
7.5,1.97,5.08,498.53,375.47,,,,,,,,,,,,
7.7,1.98,5.08,469.21,376.35,,,,,,,,,,,,
7.9,1.98,5.08,498.53,376.35,,,,,,,,,,,,
8.1,1.99,5.08,469.21,377.24,,,,,,,,,,,,
8.3,1.98,5.08,498.53,376.35,,,,,,,,,,,,
8.5,1.99,5.08,498.53,377.24,,,,,,,,,,,,
8.7,1.97,5.08,508.31,375.47,,,,,,,,,,,,
8.9,1.98,5.08,478.98,376.35,,,,,,,,,,,,
9.1,1.99,5.08,508.31,377.24,,,,,,,,,,,,
9.3,1.98,5.08,469.21,376.35,,,,,,,,,,,,
9.5,1.98,5.08,488.76,376.35,,,,,,,,,,,,
9.7,1.98,5.08,459.43,376.35,,,,,,,,,,,,
9.9,1.98,5.08,469.21,376.35,,,,,,,,,,,,
10.1,1.97,5.08,459.43,375.47,,,,,,,,,,,,
10.3,1.99,5.08,449.66,377.24,,,,,,,,,,,,
10.5,1.99,5.08,410.56,377.24,,,,,,,,,,,,
10.7,1.98,5.08,420.33,376.35,,,,,,,,,,,,
10.9,1.99,5.08,400.78,377.24,,,,,,,,,,,,
11.1,1.98,5.08,410.56,376.35,,,,,,,,,,,,
11.3,1.97,5.08,391.01,375.47,,,,,,,,,,,,
11.5,1.98,5.08,400.78,376.35,,,,,,,,,,,,
11.7,1.99,5.08,400.78,377.24,,,,,,,,,,,,
11.9,1.99,5.08,381.23,377.24,,,,,,,,,,,,
12.1,1.98,5.08,371.46,376.35,,,,,,,,,,,,
12.3,1.97,5.19,371.46,371.54,,,,,,,,,,,,
12.5,1.98,5.19,361.68,372.41,,,,,,,,,,,,
12.7,1.99,5.19,351.91,373.29,,,,,,,,,,,,
12.9,1.99,5.19,371.46,373.29,,,,,,,,,,,,
13.1,1.98,5.19,371.46,372.41,,,,,,,,,,,,
13.3,1.98,5.19,381.23,372.41,,,,,,,,,,,,
13.5,1.99,5.19,400.78,373.29,,,,,,,,,,,,
13.7,1.99,5.19,361.68,373.29,,,,,,,,,,,,
13.9,1.99,5.19,361.68,373.29,,,,,,,,,,,,
14.1,1.99,5.19,361.68,373.29,,,,,,,,,,,,
14.3,1.98,5.19,361.68,372.41,,,,,,,,,,,,
14.5,1.99,5.19,351.91,373.29,,,,,,,,,,,,
14.7,1.98,5.19,381.23,372.41,,,,,,,,,,,,
14.9,1.99,5.19,351.91,373.29,,,,,,,,,,,,
15.1,1.98,5.19,381.23,372.41,,,,,,,,,,,,
15.3,1.99,5.19,351.91,373.29,,,,,,,,,,,,
15.5,1.98,5.19,361.68,372.41,,,,,,,,,,,,
15.7,1.98,5.19,381.23,372.41,,,,,,,,,,,,
15.9,1.97,5.19,371.46,371.54,,,,,,,,,,,,
16.1,1.99,5.19,361.68,373.29,,,,,,,,,,,,
16.3,1.98,5.19,371.46,372.41,,,,,,,,,,,,
16.5,1.99,5.19,371.46,373.29,,,,,,,,,,,,
16.7,1.98,5.19,391.01,372.41,,,,,,,,,,,,
16.9,1.99,5.19,391.01,373.29,,,,,,,,,,,,
17.1,1.98,5.19,381.23,372.41,,,,,,,,,,,,
17.3,1.99,5.19,361.68,373.29,,,,,,,,,,,,
17.5,1.98,5.19,351.91,372.41,,,,,,,,,,,,
17.7,1.98,5.19,342.13,372.41,,,,,,,,,,,,
17.9,1.99,5.19,351.91,373.29,,,,,,,,,,,,
18.1,1.99,5.19,351.91,373.29,,,,,,,,,,,,
18.3,1.97,5.19,371.46,371.54,,,,,,,,,,,,
18.5,1.99,5.19,351.91,373.29,,,,,,,,,,,,
18.7,1.99,5.19,361.68,373.29,,,,,,,,,,,,
18.9,2,5.19,371.46,374.16,,,,,,,,,,,,
19.1,1.98,5.19,391.01,372.41,,,,,,,,,,,,
19.3,1.98,5.19,361.68,372.41,,,,,,,,,,,,
19.5,1.98,5.19,361.68,372.41,,,,,,,,,,,,
19.7,1.99,5.19,361.68,373.29,,,,,,,,,,,,
19.9,1.97,5.19,371.46,371.54,,,,,,,,,,,,
20.1,1.99,5.19,361.68,373.29,,,,,,,,,,,,
20.3,1.98,5.19,381.23,372.41,,,,,,,,,,,,
20.5,1.99,5.19,371.46,373.29,,,,,,,,,,,,
20.7,1.98,5.19,361.68,372.41,,,,,,,,,,,,
20.9,1.99,5.19,361.68,373.29,,,,,,,,,,,,
21.1,2,5.19,361.68,374.16,,,,,,,,,,,,
21.3,1.99,5.19,342.13,373.29,,,,,,,,,,,,
21.5,1.97,5.19,351.91,371.54,,,,,,,,,,,,
21.7,1.98,5.19,361.68,372.41,,,,,,,,,,,,
21.9,1.98,5.19,381.23,372.41,,,,,,,,,,,,
22.1,1.99,5.08,381.23,377.24,,,,,,,,,,,,
22.3,1.98,5.08,381.23,376.35,,,,,,,,,,,,
22.5,1.99,5.08,381.23,377.24,,,,,,,,,,,,
22.7,1.98,5.08,400.78,376.35,,,,,,,,,,,,
22.9,1.98,5.08,410.56,376.35,,,,,,,,,,,,
23.1,1.98,5.08,400.78,376.35,,,,,,,,,,,,
23.3,1.99,5.08,342.13,377.24,,,,,,,,,,,,
23.5,1.98,5.08,371.46,376.35,,,,,,,,,,,,
23.7,1.99,5.08,361.68,377.24,,,,,,,,,,,,
23.9,1.99,5.08,371.46,377.24,,,,,,,,,,,,
24.1,1.98,5.08,361.68,376.35,,,,,,,,,,,,
24.3,1.98,5.08,371.46,376.35,,,,,,,,,,,,
24.5,1.99,5.08,371.46,377.24,,,,,,,,,,,,
24.7,1.99,5.08,371.46,377.24,,,,,,,,,,,,
24.9,2,5.08,361.68,378.12,,,,,,,,,,,,
25.1,1.98,5.08,381.23,376.35,,,,,,,,,,,,
25.3,1.98,5.08,361.68,376.35,,,,,,,,,,,,
25.5,1.98,5.08,381.23,376.35,,,,,,,,,,,,
25.7,1.98,5.08,371.46,376.35,,,,,,,,,,,,
25.9,1.99,5.08,371.46,377.24,,,,,,,,,,,,
26.1,1.98,5.08,391.01,376.35,,,,,,,,,,,,
26.3,1.99,5.08,351.91,377.24,,,,,,,,,,,,
26.5,1.99,5.08,351.91,377.24,,,,,,,,,,,,
26.7,1.99,5.08,351.91,377.24,,,,,,,,,,,,
26.9,1.98,5.08,361.68,376.35,,,,,,,,,,,,
27.1,1.98,5.08,332.36,376.35,,,,,,,,,,,,
27.3,1.99,5.08,351.91,377.24,,,,,,,,,,,,
27.5,1.99,5.08,351.91,377.24,,,,,,,,,,,,
27.7,1.98,5.08,342.13,376.35,,,,,,,,,,,,
27.9,1.99,5.08,332.36,377.24,,,,,,,,,,,,
28.1,1.99,5.08,342.13,377.24,,,,,,,,,,,,
28.3,1.99,5.08,342.13,377.24,,,,,,,,,,,,
28.5,1.98,5.08,332.36,376.35,,,,,,,,,,,,
28.7,1.98,5.08,322.58,376.35,,,,,,,,,,,,
28.9,1.99,5.08,351.91,377.24,,,,,,,,,,,,
29.1,1.99,5.08,351.91,377.24,,,,,,,,,,,,
29.3,1.98,5.08,371.46,376.35,,,,,,,,,,,,
29.5,1.99,5.08,371.46,377.24,,,,,,,,,,,,
29.7,1.98,5.08,371.46,376.35,,,,,,,,,,,,
29.9,1.99,5.08,361.68,377.24,,,,,,,,,,,,
30.1,1.98,5.08,371.46,376.35,,,,,,,,,,,,
30.3,1.99,5.08,342.13,377.24,,,,,,,,,,,,
30.5,1.99,5.08,342.13,377.24,,,,,,,,,,,,
30.7,1.99,5.08,312.81,377.24,,,,,,,,,,,,
30.9,1.98,5.08,332.36,376.35,,,,,,,,,,,,
31.1,1.99,5.08,312.81,377.24,,,,,,,,,,,,
31.3,1.97,5.08,351.91,375.47,,,,,,,,,,,,
31.5,1.99,5.08,322.58,377.24,,,,,,,,,,,,
31.7,1.99,5.08,332.36,377.24,,,,,,,,,,,,
31.9,1.99,5.08,322.58,377.24,,,,,,,,,,,,
32.1,1.99,4.97,332.36,381.32,,,,,,,,,,,,
32.3,1.99,4.97,332.36,381.32,,,,,,,,,,,,
32.5,1.99,4.97,361.68,381.32,,,,,,,,,,,,
32.7,1.98,4.97,371.46,380.42,,,,,,,,,,,,
32.9,1.98,4.97,498.53,380.42,,,,,,,,,,,,
33.1,1.98,4.97,703.81,380.42,,,,,,,,,,,,
33.3,1.98,4.97,527.86,380.42,,,,,,,,,,,,
33.5,1.99,4.97,420.33,381.32,,,,,,,,,,,,
33.7,1.98,4.97,410.56,380.42,,,,,,,,,,,,
33.9,1.98,4.97,391.01,380.42,,,,,,,,,,,,
34.1,1.97,4.97,400.78,379.53,,,,,,,,,,,,
34.3,1.98,4.97,391.01,380.42,,,,,,,,,,,,
34.5,1.98,4.97,391.01,380.42,,,,,,,,,,,,
34.7,1.99,4.97,371.46,381.32,,,,,,,,,,,,
34.9,1.98,4.97,400.78,380.42,,,,,,,,,,,,
35.1,1.98,4.97,400.78,380.42,,,,,,,,,,,,
35.3,1.98,4.97,410.56,380.42,,,,,,,,,,,,
35.5,1.99,4.97,391.01,381.32,,,,,,,,,,,,
35.7,1.97,4.97,410.56,379.53,,,,,,,,,,,,
35.9,1.98,4.97,391.01,380.42,,,,,,,,,,,,
36.1,1.98,4.97,391.01,380.42,,,,,,,,,,,,
36.3,1.99,4.97,381.23,381.32,,,,,,,,,,,,
36.5,1.98,4.97,400.78,380.42,,,,,,,,,,,,
36.7,1.99,4.97,391.01,381.32,,,,,,,,,,,,
36.9,1.97,4.97,400.78,379.53,,,,,,,,,,,,
37.1,1.99,4.97,400.78,381.32,,,,,,,,,,,,
37.3,1.97,4.97,430.11,379.53,,,,,,,,,,,,
37.5,1.99,4.97,410.56,381.32,,,,,,,,,,,,
37.7,1.98,4.97,420.33,380.42,,,,,,,,,,,,
37.9,1.99,4.97,400.78,381.32,,,,,,,,,,,,
38.1,1.98,4.97,400.78,380.42,,,,,,,,,,,,
38.3,1.98,4.97,391.01,380.42,,,,,,,,,,,,
38.5,1.98,4.97,420.33,380.42,,,,,,,,,,,,
38.7,1.99,4.97,391.01,381.32,,,,,,,,,,,,
38.9,1.98,4.97,400.78,380.42,,,,,,,,,,,,
39.1,1.99,4.97,410.56,381.32,,,,,,,,,,,,
39.3,1.99,4.97,400.78,381.32,,,,,,,,,,,,
39.5,1.99,4.97,420.33,381.32,,,,,,,,,,,,
39.7,1.99,4.97,391.01,381.32,,,,,,,,,,,,
39.9,1.98,4.97,410.56,380.42,,,,,,,,,,,,
40.1,1.99,4.97,410.56,381.32,,,,,,,,,,,,
40.3,1.99,4.97,410.56,381.32,,,,,,,,,,,,
40.5,1.99,4.97,391.01,381.32,,,,,,,,,,,,
40.7,1.99,4.97,410.56,381.32,,,,,,,,,,,,
40.9,1.99,4.97,391.01,381.32,,,,,,,,,,,,
41.1,1.99,4.97,410.56,381.32,,,,,,,,,,,,
41.3,1.98,4.97,410.56,380.42,,,,,,,,,,,,
41.5,1.98,4.97,420.33,380.42,,,,,,,,,,,,
41.7,1.99,4.97,391.01,381.32,,,,,,,,,,,,
41.9,1.98,4.97,420.33,380.42,,,,,,,,,,,,
42.1,1.99,4.97,391.01,381.32,,,,,,,,,,,,
42.3,1.98,4.97,410.56,380.42,,,,,,,,,,,,
42.5,1.99,4.97,400.78,381.32,,,,,,,,,,,,
42.7,1.98,4.97,420.33,380.42,,,,,,,,,,,,
42.9,1.99,4.97,391.01,381.32,,,,,,,,,,,,
43.1,1.97,4.97,400.78,379.53,,,,,,,,,,,,
43.3,1.99,4.97,391.01,381.32,,,,,,,,,,,,
43.5,1.97,4.97,381.23,379.53,,,,,,,,,,,,
43.7,1.99,4.97,361.68,381.32,,,,,,,,,,,,
43.9,1.97,4.97,410.56,379.53,,,,,,,,,,,,
44.1,1.99,4.97,391.01,381.32,,,,,,,,,,,,
44.3,1.97,4.97,410.56,379.53,,,,,,,,,,,,
44.5,1.98,4.97,391.01,380.42,,,,,,,,,,,,
44.7,1.98,4.97,400.78,380.42,,,,,,,,,,,,
44.9,1.99,4.97,391.01,381.32,,,,,,,,,,,,
45.1,1.98,4.97,400.78,380.42,,,,,,,,,,,,
45.3,1.98,4.97,420.33,380.42,,,,,,,,,,,,
45.5,1.97,4.97,400.78,379.53,,,,,,,,,,,,
45.7,1.99,4.97,381.23,381.32,,,,,,,,,,,,
45.9,1.98,4.97,381.23,380.42,,,,,,,,,,,,
46.1,1.98,4.97,381.23,380.42,,,,,,,,,,,,
46.3,1.98,4.97,381.23,380.42,,,,,,,,,,,,
46.5,1.99,4.97,381.23,381.32,,,,,,,,,,,,
46.7,1.98,4.97,381.23,380.42,,,,,,,,,,,,
46.9,1.97,4.97,381.23,379.53,,,,,,,,,,,,
47.1,1.98,4.97,391.01,380.42,,,,,,,,,,,,
47.3,1.98,4.97,410.56,380.42,,,,,,,,,,,,
47.5,1.98,4.97,410.56,380.42,,,,,,,,,,,,
47.7,1.98,4.97,508.31,380.42,,,,,,,,,,,,
47.9,1.98,4.97,664.71,380.42,,,,,,,,,,,,
48.1,1.97,4.97,615.84,379.53,,,,,,,,,,,,
48.3,1.98,4.97,527.86,380.42,,,,,,,,,,,,
48.5,1.99,4.97,488.76,381.32,,,,,,,,,,,,
48.7,1.98,4.97,469.21,380.42,,,,,,,,,,,,
48.9,1.98,4.97,478.98,380.42,,,,,,,,,,,,
49.1,1.99,4.97,449.66,381.32,,,,,,,,,,,,
49.3,1.98,4.97,469.21,380.42,,,,,,,,,,,,
49.5,1.98,4.97,449.66,380.42,,,,,,,,,,,,
49.7,1.98,4.97,449.66,380.42,,,,,,,,,,,,
49.9,1.98,4.97,459.43,380.42,,,,,,,,,,,,
50.1,1.98,4.97,478.98,380.42,,,,,,,,,,,,
50.3,1.99,4.97,508.31,381.32,,,,,,,,,,,,
50.5,1.99,4.97,518.08,381.32,,,,,,,,,,,,
50.7,1.99,4.97,478.98,381.32,,,,,,,,,,,,
50.9,1.98,4.97,488.76,380.42,,,,,,,,,,,,
51.1,1.98,4.97,459.43,380.42,,,,,,,,,,,,
51.3,1.98,4.97,478.98,380.42,,,,,,,,,,,,
51.5,1.98,4.97,478.98,380.42,,,,,,,,,,,,
51.7,1.98,4.97,469.21,380.42,,,,,,,,,,,,
51.9,1.99,4.97,459.43,381.32,,,,,,,,,,,,
52.1,1.98,5.08,449.66,376.35,,,,,,,,,,,,
52.3,1.98,5.08,420.33,376.35,,,,,,,,,,,,
52.5,1.98,5.08,439.88,376.35,,,,,,,,,,,,
52.7,1.98,5.08,449.66,376.35,,,,,,,,,,,,
52.9,1.98,5.08,459.43,376.35,,,,,,,,,,,,
53.1,1.98,5.08,469.21,376.35,,,,,,,,,,,,
53.3,1.99,5.08,469.21,377.24,,,,,,,,,,,,
53.5,1.99,5.08,498.53,377.24,,,,,,,,,,,,
53.7,1.99,5.08,478.98,377.24,,,,,,,,,,,,
53.9,1.99,5.08,478.98,377.24,,,,,,,,,,,,
54.1,1.98,5.08,469.21,376.35,,,,,,,,,,,,
54.3,1.97,5.08,478.98,375.47,,,,,,,,,,,,
54.5,1.99,5.08,439.88,377.24,,,,,,,,,,,,
54.7,1.98,5.08,478.98,376.35,,,,,,,,,,,,
54.9,1.98,5.08,459.43,376.35,,,,,,,,,,,,
55.1,1.98,5.08,469.21,376.35,,,,,,,,,,,,
55.3,1.99,5.08,459.43,377.24,,,,,,,,,,,,
55.5,1.99,5.08,459.43,377.24,,,,,,,,,,,,
55.7,1.98,5.08,459.43,376.35,,,,,,,,,,,,
55.9,1.98,5.08,478.98,376.35,,,,,,,,,,,,
56.1,1.99,5.08,459.43,377.24,,,,,,,,,,,,
56.3,1.98,5.08,478.98,376.35,,,,,,,,,,,,
56.5,1.98,5.08,469.21,376.35,,,,,,,,,,,,
56.7,1.98,5.08,469.21,376.35,,,,,,,,,,,,
56.9,1.98,5.08,488.76,376.35,,,,,,,,,,,,
57.1,1.99,5.08,478.98,377.24,,,,,,,,,,,,
57.3,1.98,5.08,478.98,376.35,,,,,,,,,,,,
57.5,1.99,5.19,469.21,373.29,,,,,,,,,,,,
57.7,1.99,5.19,459.43,373.29,,,,,,,,,,,,
57.9,1.98,5.19,459.43,372.41,,,,,,,,,,,,
58.1,1.98,5.19,459.43,372.41,,,,,,,,,,,,
58.3,1.98,5.19,459.43,372.41,,,,,,,,,,,,
58.5,1.97,5.19,478.98,371.54,,,,,,,,,,,,
58.7,1.99,5.19,469.21,373.29,,,,,,,,,,,,
58.9,1.98,5.19,478.98,372.41,,,,,,,,,,,,
59.1,1.99,5.19,469.21,373.29,,,,,,,,,,,,
59.3,1.98,5.19,469.21,372.41,,,,,,,,,,,,
59.5,1.99,5.19,469.21,373.29,,,,,,,,,,,,
59.7,1.99,5.19,449.66,373.29,,,,,,,,,,,,
59.9,1.99,5.19,469.21,373.29,,,,,,,,,,,,
60.1,1.98,5.19,449.66,372.41,,,,,,,,,,,,
60.3,1.99,5.19,459.43,373.29,,,,,,,,,,,,
60.5,1.98,5.19,478.98,372.41,,,,,,,,,,,,
60.7,1.99,5.19,459.43,373.29,,,,,,,,,,,,
60.9,1.98,5.19,488.76,372.41,,,,,,,,,,,,
61.1,1.99,5.19,459.43,373.29,,,,,,,,,,,,
61.3,1.98,5.19,469.21,372.41,,,,,,,,,,,,
61.5,1.99,5.19,459.43,373.29,,,,,,,,,,,,
61.7,1.99,5.19,459.43,373.29,,,,,,,,,,,,
61.9,1.99,5.19,459.43,373.29,,,,,,,,,,,,
62.1,1.98,5.19,488.76,372.41,,,,,,,,,,,,
62.3,1.99,5.19,488.76,373.29,,,,,,,,,,,,
62.5,1.98,5.19,498.53,372.41,,,,,,,,,,,,
62.7,1.99,5.3,469.21,369.46,,,,,,,,,,,,
62.9,1.98,5.3,498.53,368.59,,,,,,,,,,,,
63.1,1.99,5.3,459.43,369.46,,,,,,,,,,,,
63.3,1.98,5.3,478.98,368.59,,,,,,,,,,,,
63.5,1.99,5.3,469.21,369.46,,,,,,,,,,,,
63.7,1.98,5.3,498.53,368.59,,,,,,,,,,,,
63.9,1.99,5.3,469.21,369.46,,,,,,,,,,,,
64.1,1.98,5.3,498.53,368.59,,,,,,,,,,,,
64.3,1.98,5.3,469.21,368.59,,,,,,,,,,,,
64.5,1.99,5.3,459.43,369.46,,,,,,,,,,,,
64.7,1.99,5.3,449.66,369.46,,,,,,,,,,,,
64.9,1.98,5.3,459.43,368.59,,,,,,,,,,,,
65.1,1.99,5.3,459.43,369.46,,,,,,,,,,,,
65.3,1.98,5.3,459.43,368.59,,,,,,,,,,,,
65.5,1.98,5.3,449.66,368.59,,,,,,,,,,,,
65.7,1.98,5.3,488.76,368.59,,,,,,,,,,,,
65.9,1.98,5.3,498.53,368.59,,,,,,,,,,,,
66.1,1.99,5.3,498.53,369.46,,,,,,,,,,,,
66.3,1.99,5.3,478.98,369.46,,,,,,,,,,,,
66.5,1.98,5.3,488.76,368.59,,,,,,,,,,,,
66.7,1.98,5.3,459.43,368.59,,,,,,,,,,,,
66.9,1.98,5.3,478.98,368.59,,,,,,,,,,,,
67.1,1.98,5.3,469.21,368.59,,,,,,,,,,,,
67.3,1.97,5.3,478.98,367.73,,,,,,,,,,,,
67.5,1.98,5.3,459.43,368.59,,,,,,,,,,,,
67.7,1.98,5.41,469.21,364.89,,,,,,,,,,,,
67.9,1.99,5.41,469.21,365.74,,,,,,,,,,,,
68.1,1.99,5.41,478.98,365.74,,,,,,,,,,,,
68.3,1.99,5.41,469.21,365.74,,,,,,,,,,,,
68.5,1.99,5.41,478.98,365.74,,,,,,,,,,,,
68.7,1.98,5.41,478.98,364.89,,,,,,,,,,,,
68.9,1.99,5.41,478.98,365.74,,,,,,,,,,,,
69.1,1.99,5.41,459.43,365.74,,,,,,,,,,,,
69.3,1.98,5.41,498.53,364.89,,,,,,,,,,,,
69.5,1.99,5.41,488.76,365.74,,,,,,,,,,,,
69.7,1.98,5.41,488.76,364.89,,,,,,,,,,,,
69.9,1.99,5.41,478.98,365.74,,,,,,,,,,,,
70.1,1.99,5.41,488.76,365.74,,,,,,,,,,,,
70.3,1.99,5.41,469.21,365.74,,,,,,,,,,,,
70.5,1.99,5.41,469.21,365.74,,,,,,,,,,,,
70.7,1.99,5.41,488.76,365.74,,,,,,,,,,,,
70.9,1.98,5.41,459.43,364.89,,,,,,,,,,,,
71.1,1.99,5.41,459.43,365.74,,,,,,,,,,,,
71.3,1.98,5.41,508.31,364.89,,,,,,,,,,,,
71.5,1.99,5.41,459.43,365.74,,,,,,,,,,,,
71.7,1.98,5.41,488.76,364.89,,,,,,,,,,,,
71.9,1.99,5.41,478.98,365.74,,,,,,,,,,,,
72.1,1.98,5.41,488.76,364.89,,,,,,,,,,,,
72.3,1.99,5.51,459.43,362.14,,,,,,,,,,,,
72.5,1.97,5.51,469.21,360.45,,,,,,,,,,,,
72.7,1.99,5.51,449.66,362.14,,,,,,,,,,,,
72.9,1.99,5.51,459.43,362.14,,,,,,,,,,,,
73.1,1.99,5.51,459.43,362.14,,,,,,,,,,,,
73.3,1.97,5.51,488.76,360.45,,,,,,,,,,,,
73.5,1.99,5.51,469.21,362.14,,,,,,,,,,,,
73.7,1.98,5.51,508.31,361.29,,,,,,,,,,,,
73.9,1.99,5.51,498.53,362.14,,,,,,,,,,,,
74.1,1.99,5.51,498.53,362.14,,,,,,,,,,,,
74.3,1.99,5.51,469.21,362.14,,,,,,,,,,,,
74.5,1.99,5.51,459.43,362.14,,,,,,,,,,,,
74.7,1.99,5.51,439.88,362.14,,,,,,,,,,,,
74.9,1.98,5.51,459.43,361.29,,,,,,,,,,,,
75.1,1.99,5.51,430.11,362.14,,,,,,,,,,,,
75.3,1.98,5.51,459.43,361.29,,,,,,,,,,,,
75.5,1.99,5.51,449.66,362.14,,,,,,,,,,,,
75.7,1.97,5.51,459.43,360.45,,,,,,,,,,,,
75.9,1.99,5.51,439.88,362.14,,,,,,,,,,,,
76.1,1.99,5.51,449.66,362.14,,,,,,,,,,,,
76.3,1.99,5.51,449.66,362.14,,,,,,,,,,,,
76.5,1.97,5.51,459.43,360.45,,,,,,,,,,,,
76.7,1.98,5.51,439.88,361.29,,,,,,,,,,,,
76.9,1.98,5.62,459.43,357.8,,,,,,,,,,,,
77.1,1.99,5.62,439.88,358.64,,,,,,,,,,,,
77.3,1.99,5.62,459.43,358.64,,,,,,,,,,,,
77.5,1.99,5.62,439.88,358.64,,,,,,,,,,,,
77.7,1.99,5.62,459.43,358.64,,,,,,,,,,,,
77.9,1.98,5.62,478.98,357.8,,,,,,,,,,,,
78.1,1.97,5.62,488.76,356.96,,,,,,,,,,,,
78.3,1.99,5.62,449.66,358.64,,,,,,,,,,,,
78.5,1.98,5.62,469.21,357.8,,,,,,,,,,,,
78.7,1.99,5.62,469.21,358.64,,,,,,,,,,,,
78.9,1.98,5.62,488.76,357.8,,,,,,,,,,,,
79.1,1.99,5.62,449.66,358.64,,,,,,,,,,,,
79.3,1.98,5.62,459.43,357.8,,,,,,,,,,,,
79.5,1.99,5.62,459.43,358.64,,,,,,,,,,,,
79.7,1.98,5.62,449.66,357.8,,,,,,,,,,,,
79.9,1.98,5.62,430.11,357.8,,,,,,,,,,,,
80.1,1.97,5.62,439.88,356.96,,,,,,,,,,,,
80.3,1.99,5.62,430.11,358.64,,,,,,,,,,,,
80.5,1.98,5.62,469.21,357.8,,,,,,,,,,,,
80.7,1.99,5.62,478.98,358.64,,,,,,,,,,,,
80.9,1.98,5.62,488.76,357.8,,,,,,,,,,,,
81.1,1.99,5.62,459.43,358.64,,,,,,,,,,,,
81.3,1.98,5.62,478.98,357.8,,,,,,,,,,,,
81.5,1.98,5.62,459.43,357.8,,,,,,,,,,,,
81.7,1.99,5.62,469.21,358.64,,,,,,,,,,,,
81.9,1.98,5.62,449.66,357.8,,,,,,,,,,,,
82.1,1.98,5.62,459.43,357.8,,,,,,,,,,,,
82.3,1.99,5.73,439.88,355.24,,,,,,,,,,,,
82.5,1.98,5.73,469.21,354.41,,,,,,,,,,,,
82.7,1.99,5.73,459.43,355.24,,,,,,,,,,,,
82.9,1.97,5.73,488.76,353.58,,,,,,,,,,,,
83.1,1.99,5.73,449.66,355.24,,,,,,,,,,,,
83.3,1.99,5.73,439.88,355.24,,,,,,,,,,,,
83.5,1.99,5.73,469.21,355.24,,,,,,,,,,,,
83.7,1.98,5.73,449.66,354.41,,,,,,,,,,,,
83.9,1.98,5.73,449.66,354.41,,,,,,,,,,,,
84.1,1.99,5.73,469.21,355.24,,,,,,,,,,,,
84.3,1.99,5.73,478.98,355.24,,,,,,,,,,,,
84.5,1.99,5.73,469.21,355.24,,,,,,,,,,,,
84.7,1.98,5.73,488.76,354.41,,,,,,,,,,,,
84.9,1.98,5.73,469.21,354.41,,,,,,,,,,,,
85.1,1.98,5.73,488.76,354.41,,,,,,,,,,,,
85.3,1.99,5.73,469.21,355.24,,,,,,,,,,,,
85.5,1.99,5.73,498.53,355.24,,,,,,,,,,,,
85.7,1.99,5.73,469.21,355.24,,,,,,,,,,,,
85.9,1.97,5.73,469.21,353.58,,,,,,,,,,,,
86.1,1.98,5.73,430.11,354.41,,,,,,,,,,,,
86.3,1.99,5.73,459.43,355.24,,,,,,,,,,,,
86.5,1.99,5.73,430.11,355.24,,,,,,,,,,,,
86.7,1.98,5.73,439.88,354.41,,,,,,,,,,,,
86.9,1.99,5.73,459.43,355.24,,,,,,,,,,,,
87.1,1.97,5.73,459.43,353.58,,,,,,,,,,,,
87.3,1.98,5.73,449.66,354.41,,,,,,,,,,,,
87.5,1.98,5.73,459.43,354.41,,,,,,,,,,,,
87.7,1.99,5.73,439.88,355.24,,,,,,,,,,,,
87.9,1.99,5.73,498.53,355.24,,,,,,,,,,,,
88.1,1.99,5.84,488.76,351.94,,,,,,,,,,,,
88.3,1.98,5.84,576.74,351.11,,,,,,,,,,,,
88.5,1.99,5.84,498.53,351.94,,,,,,,,,,,,
88.7,1.97,5.84,488.76,350.29,,,,,,,,,,,,
88.9,1.98,5.84,478.98,351.11,,,,,,,,,,,,
89.1,1.98,5.84,498.53,351.11,,,,,,,,,,,,
89.3,1.99,5.84,449.66,351.94,,,,,,,,,,,,
89.5,1.97,5.84,459.43,350.29,,,,,,,,,,,,
89.7,1.99,5.84,430.11,351.94,,,,,,,,,,,,
89.9,1.97,5.84,459.43,350.29,,,,,,,,,,,,
90.1,1.99,5.84,459.43,351.94,,,,,,,,,,,,
90.3,1.97,5.84,459.43,350.29,,,,,,,,,,,,
90.5,2,5.84,439.88,352.76,,,,,,,,,,,,
90.7,1.99,5.84,449.66,351.94,,,,,,,,,,,,
90.9,1.99,5.84,439.88,351.94,,,,,,,,,,,,
91.1,1.97,5.84,449.66,350.29,,,,,,,,,,,,
91.3,1.98,5.84,449.66,351.11,,,,,,,,,,,,
91.5,1.97,5.84,469.21,350.29,,,,,,,,,,,,
91.7,1.98,5.84,469.21,351.11,,,,,,,,,,,,
91.9,1.97,5.84,469.21,350.29,,,,,,,,,,,,
92.1,1.99,5.84,459.43,351.94,,,,,,,,,,,,
92.3,1.99,5.84,459.43,351.94,,,,,,,,,,,,
92.5,1.99,5.84,478.98,351.94,,,,,,,,,,,,
92.7,1.98,5.84,439.88,351.11,,,,,,,,,,,,
92.9,1.98,5.84,449.66,351.11,,,,,,,,,,,,
93.1,1.99,5.84,439.88,351.94,,,,,,,,,,,,
93.3,1.99,5.95,449.66,348.72,,,,,,,,,,,,
93.5,1.98,5.95,459.43,347.91,,,,,,,,,,,,
93.7,1.98,5.95,449.66,347.91,,,,,,,,,,,,
93.9,1.98,5.95,469.21,347.91,,,,,,,,,,,,
94.1,1.99,5.95,439.88,348.72,,,,,,,,,,,,
94.3,1.98,5.95,449.66,347.91,,,,,,,,,,,,
94.5,1.99,5.95,430.11,348.72,,,,,,,,,,,,
94.7,1.98,5.95,459.43,347.91,,,,,,,,,,,,
94.9,1.99,5.95,439.88,348.72,,,,,,,,,,,,
95.1,1.97,5.95,459.43,347.09,,,,,,,,,,,,
95.3,1.99,5.95,430.11,348.72,,,,,,,,,,,,
95.5,1.98,5.95,439.88,347.91,,,,,,,,,,,,
95.7,1.98,5.95,430.11,347.91,,,,,,,,,,,,
95.9,1.98,5.95,459.43,347.91,,,,,,,,,,,,
96.1,1.99,5.95,439.88,348.72,,,,,,,,,,,,
96.3,1.98,5.95,459.43,347.91,,,,,,,,,,,,
96.5,1.99,5.95,430.11,348.72,,,,,,,,,,,,
96.7,1.98,5.95,449.66,347.91,,,,,,,,,,,,
96.9,1.98,5.95,439.88,347.91,,,,,,,,,,,,
97.1,1.98,5.95,449.66,347.91,,,,,,,,,,,,
97.3,1.99,5.95,439.88,348.72,,,,,,,,,,,,
97.5,1.97,5.95,439.88,347.09,,,,,,,,,,,,
97.7,1.99,5.95,439.88,348.72,,,,,,,,,,,,
97.9,1.99,5.95,459.43,348.72,,,,,,,,,,,,
98.1,1.99,5.95,439.88,348.72,,,,,,,,,,,,
98.3,1.97,5.95,459.43,347.09,,,,,,,,,,,,
98.5,1.99,5.95,430.11,348.72,,,,,,,,,,,,
98.7,1.99,5.95,439.88,348.72,,,,,,,,,,,,
98.9,1.99,5.95,430.11,348.72,,,,,,,,,,,,
99.1,1.99,5.95,449.66,348.72,,,,,,,,,,,,
99.3,1.99,5.95,430.11,348.72,,,,,,,,,,,,
99.5,1.98,6.05,449.66,344.79,,,,,,,,,,,,
99.7,1.98,6.05,439.88,344.79,,,,,,,,,,,,
99.9,1.98,6.05,430.11,344.79,,,,,,,,,,,,
100.1,1.99,6.05,400.78,345.6,,,,,,,,,,,,
100.3,1.98,6.05,420.33,344.79,,,,,,,,,,,,
100.5,1.98,6.05,400.78,344.79,,,,,,,,,,,,
100.7,1.99,6.05,420.33,345.6,,,,,,,,,,,,
100.9,1.98,6.05,410.56,344.79,,,,,,,,,,,,
101.1,1.99,6.05,400.78,345.6,,,,,,,,,,,,
101.3,1.98,6.05,420.33,344.79,,,,,,,,,,,,
101.5,1.99,6.05,391.01,345.6,,,,,,,,,,,,
101.7,1.99,6.05,391.01,345.6,,,,,,,,,,,,
101.9,1.99,6.05,410.56,345.6,,,,,,,,,,,,
102.1,1.97,6.05,420.33,343.98,,,,,,,,,,,,
102.3,1.98,6.05,478.98,344.79,,,,,,,,,,,,
102.5,1.98,6.05,566.96,344.79,,,,,,,,,,,,
102.7,1.98,6.05,478.98,344.79,,,,,,,,,,,,
102.9,1.98,6.05,478.98,344.79,,,,,,,,,,,,
103.1,1.99,6.05,449.66,345.6,,,,,,,,,,,,
103.3,1.98,6.05,459.43,344.79,,,,,,,,,,,,
103.5,1.98,6.05,449.66,344.79,,,,,,,,,,,,
103.7,1.97,6.05,469.21,343.98,,,,,,,,,,,,
103.9,1.99,6.05,430.11,345.6,,,,,,,,,,,,
104.1,1.98,6.05,430.11,344.79,,,,,,,,,,,,
104.3,1.99,6.05,439.88,345.6,,,,,,,,,,,,
104.5,1.98,6.05,459.43,344.79,,,,,,,,,,,,
104.7,1.99,6.05,459.43,345.6,,,,,,,,,,,,
104.9,1.97,6.05,459.43,343.98,,,,,,,,,,,,
105.1,1.98,6.05,459.43,344.79,,,,,,,,,,,,
105.3,1.99,6.05,439.88,345.6,,,,,,,,,,,,
105.5,1.98,6.05,430.11,344.79,,,,,,,,,,,,
105.7,1.98,6.05,439.88,344.79,,,,,,,,,,,,
105.9,1.97,6.05,420.33,343.98,,,,,,,,,,,,
106.1,1.99,6.05,449.66,345.6,,,,,,,,,,,,
106.3,1.98,6.05,430.11,344.79,,,,,,,,,,,,
106.5,1.98,6.05,459.43,344.79,,,,,,,,,,,,
106.7,1.99,6.05,420.33,345.6,,,,,,,,,,,,
106.9,1.98,6.05,430.11,344.79,,,,,,,,,,,,
107.1,1.98,6.05,400.78,344.79,,,,,,,,,,,,
107.3,1.99,6.05,420.33,345.6,,,,,,,,,,,,
107.5,1.99,6.05,410.56,345.6,,,,,,,,,,,,
107.7,1.99,6.05,420.33,345.6,,,,,,,,,,,,
107.9,1.98,6.05,439.88,344.79,,,,,,,,,,,,
108.1,1.99,6.16,430.11,342.55,,,,,,,,,,,,
108.3,1.98,6.16,420.33,341.75,,,,,,,,,,,,
108.5,1.99,6.16,420.33,342.55,,,,,,,,,,,,
108.7,1.98,6.16,430.11,341.75,,,,,,,,,,,,
108.9,1.98,6.16,420.33,341.75,,,,,,,,,,,,
109.1,1.98,6.16,439.88,341.75,,,,,,,,,,,,
109.3,1.98,6.16,430.11,341.75,,,,,,,,,,,,
109.5,1.99,6.16,420.33,342.55,,,,,,,,,,,,
109.7,1.98,6.16,449.66,341.75,,,,,,,,,,,,
109.9,1.99,6.16,420.33,342.55,,,,,,,,,,,,
110.1,1.98,6.16,459.43,341.75,,,,,,,,,,,,
110.3,1.99,6.16,459.43,342.55,,,,,,,,,,,,
110.5,1.99,6.16,459.43,342.55,,,,,,,,,,,,
110.7,1.99,6.16,430.11,342.55,,,,,,,,,,,,
110.9,1.98,6.16,420.33,341.75,,,,,,,,,,,,
111.1,1.99,6.16,439.88,342.55,,,,,,,,,,,,
111.3,1.99,6.16,430.11,342.55,,,,,,,,,,,,
111.5,1.98,6.16,439.88,341.75,,,,,,,,,,,,
111.7,1.98,6.16,449.66,341.75,,,,,,,,,,,,
111.9,1.99,6.16,449.66,342.55,,,,,,,,,,,,
112.1,1.98,6.16,439.88,341.75,,,,,,,,,,,,
112.3,1.99,6.16,449.66,342.55,,,,,,,,,,,,
112.5,1.98,6.16,430.11,341.75,,,,,,,,,,,,
112.7,1.98,6.16,449.66,341.75,,,,,,,,,,,,
112.9,1.99,6.16,430.11,342.55,,,,,,,,,,,,
113.1,1.97,6.16,430.11,340.95,,,,,,,,,,,,
113.3,1.99,6.16,400.78,342.55,,,,,,,,,,,,
113.5,1.98,6.16,420.33,341.75,,,,,,,,,,,,
113.7,1.98,6.16,400.78,341.75,,,,,,,,,,,,
113.9,1.98,6.16,410.56,341.75,,,,,,,,,,,,
114.1,1.99,6.16,420.33,342.55,,,,,,,,,,,,
114.3,1.98,6.16,410.56,341.75,,,,,,,,,,,,
114.5,1.99,6.16,400.78,342.55,,,,,,,,,,,,
114.7,1.99,6.16,410.56,342.55,,,,,,,,,,,,
114.9,1.99,6.16,420.33,342.55,,,,,,,,,,,,
115.1,1.98,6.16,410.56,341.75,,,,,,,,,,,,
115.3,2,6.16,420.33,343.35,,,,,,,,,,,,
115.5,1.97,6.16,420.33,340.95,,,,,,,,,,,,
115.7,1.99,6.16,391.01,342.55,,,,,,,,,,,,
115.9,1.98,6.16,420.33,341.75,,,,,,,,,,,,
116.1,1.98,6.16,420.33,341.75,,,,,,,,,,,,
116.3,1.98,6.16,410.56,341.75,,,,,,,,,,,,
116.5,1.98,6.16,439.88,341.75,,,,,,,,,,,,
116.7,1.99,6.16,430.11,342.55,,,,,,,,,,,,
116.9,1.97,6.16,459.43,340.95,,,,,,,,,,,,
117.1,1.99,6.16,430.11,342.55,,,,,,,,,,,,
117.3,1.98,6.16,430.11,341.75,,,,,,,,,,,,
117.5,1.98,6.16,420.33,341.75,,,,,,,,,,,,
117.7,1.98,6.16,420.33,341.75,,,,,,,,,,,,
117.9,1.98,6.16,400.78,341.75,,,,,,,,,,,,
118.1,1.98,6.16,439.88,341.75,,,,,,,,,,,,
118.3,1.99,6.16,430.11,342.55,,,,,,,,,,,,
118.5,1.99,6.16,430.11,342.55,,,,,,,,,,,,
118.7,1.99,6.27,400.78,339.59,,,,,,,,,,,,
118.9,1.97,6.27,420.33,337.99,,,,,,,,,,,,
119.1,1.99,6.27,430.11,339.59,,,,,,,,,,,,
119.3,1.98,6.27,430.11,338.79,,,,,,,,,,,,
119.5,1.99,6.27,410.56,339.59,,,,,,,,,,,,
119.7,1.99,6.27,420.33,339.59,,,,,,,,,,,,
119.9,1.99,6.27,430.11,339.59,,,,,,,,,,,,
120.1,1.98,6.27,430.11,338.79,,,,,,,,,,,,
120.3,1.98,6.27,400.78,338.79,,,,,,,,,,,,
120.5,1.97,6.27,410.56,337.99,,,,,,,,,,,,
120.7,1.99,6.27,400.78,339.59,,,,,,,,,,,,
120.9,1.98,6.27,420.33,338.79,,,,,,,,,,,,
121.1,1.98,6.27,410.56,338.79,,,,,,,,,,,,
121.3,1.98,6.27,430.11,338.79,,,,,,,,,,,,
121.5,1.99,6.27,410.56,339.59,,,,,,,,,,,,
121.7,1.97,6.27,391.01,337.99,,,,,,,,,,,,
121.9,1.99,6.27,400.78,339.59,,,,,,,,,,,,
122.1,1.99,6.27,400.78,339.59,,,,,,,,,,,,
122.3,1.99,6.27,400.78,339.59,,,,,,,,,,,,
122.5,1.98,6.27,391.01,338.79,,,,,,,,,,,,
122.7,1.99,6.27,400.78,339.59,,,,,,,,,,,,
122.9,1.98,6.27,391.01,338.79,,,,,,,,,,,,
123.1,1.99,6.27,391.01,339.59,,,,,,,,,,,,
123.3,1.98,6.27,410.56,338.79,,,,,,,,,,,,
123.5,1.99,6.27,400.78,339.59,,,,,,,,,,,,
123.7,1.98,6.27,410.56,338.79,,,,,,,,,,,,
123.9,1.98,6.27,400.78,338.79,,,,,,,,,,,,
124.1,1.97,6.27,420.33,337.99,,,,,,,,,,,,
124.3,1.99,6.27,400.78,339.59,,,,,,,,,,,,
124.5,1.98,6.27,410.56,338.79,,,,,,,,,,,,
124.7,1.98,6.27,400.78,338.79,,,,,,,,,,,,
124.9,1.98,6.27,410.56,338.79,,,,,,,,,,,,
125.1,1.99,6.27,400.78,339.59,,,,,,,,,,,,
125.3,1.98,6.27,391.01,338.79,,,,,,,,,,,,
125.5,1.98,6.27,410.56,338.79,,,,,,,,,,,,
125.7,1.98,6.27,391.01,338.79,,,,,,,,,,,,
125.9,1.98,6.27,400.78,338.79,,,,,,,,,,,,
126.1,1.98,6.27,400.78,338.79,,,,,,,,,,,,
126.3,1.99,6.27,400.78,339.59,,,,,,,,,,,,
126.5,1.98,6.27,410.56,338.79,,,,,,,,,,,,
126.7,1.98,6.27,410.56,338.79,,,,,,,,,,,,
126.9,1.99,6.27,400.78,339.59,,,,,,,,,,,,
127.1,1.99,6.27,420.33,339.59,,,,,,,,,,,,
127.3,1.98,6.27,400.78,338.79,,,,,,,,,,,,
127.5,1.98,6.27,420.33,338.79,,,,,,,,,,,,
127.7,1.98,6.27,430.11,338.79,,,,,,,,,,,,
127.9,1.98,6.27,430.11,338.79,,,,,,,,,,,,
128.1,1.98,6.27,391.01,338.79,,,,,,,,,,,,
128.3,1.99,6.27,410.56,339.59,,,,,,,,,,,,
128.5,1.99,6.27,391.01,339.59,,,,,,,,,,,,
128.7,1.98,6.27,381.23,338.79,,,,,,,,,,,,
128.9,1.99,6.27,391.01,339.59,,,,,,,,,,,,
129.1,1.98,6.27,381.23,338.79,,,,,,,,,,,,
129.3,1.99,6.27,361.68,339.59,,,,,,,,,,,,
129.5,1.97,6.27,391.01,337.99,,,,,,,,,,,,
129.7,1.99,6.27,391.01,339.59,,,,,,,,,,,,
129.9,1.97,6.27,410.56,337.99,,,,,,,,,,,,
130.1,1.99,6.27,381.23,339.59,,,,,,,,,,,,
130.3,1.98,6.27,420.33,338.79,,,,,,,,,,,,
130.5,1.99,6.27,420.33,339.59,,,,,,,,,,,,
130.7,1.97,6.27,410.56,337.99,,,,,,,,,,,,
130.9,1.99,6.27,391.01,339.59,,,,,,,,,,,,
131.1,1.99,6.27,430.11,339.59,,,,,,,,,,,,
131.3,1.99,6.27,420.33,339.59,,,,,,,,,,,,
131.5,1.97,6.27,439.88,337.99,,,,,,,,,,,,
131.7,1.99,6.27,430.11,339.59,,,,,,,,,,,,
131.9,1.98,6.27,439.88,338.79,,,,,,,,,,,,
132.1,1.98,6.27,420.33,338.79,,,,,,,,,,,,
132.3,1.98,6.27,430.11,338.79,,,,,,,,,,,,
132.5,1.98,6.27,430.11,338.79,,,,,,,,,,,,
132.7,1.99,6.27,410.56,339.59,,,,,,,,,,,,
132.9,1.99,6.27,420.33,339.59,,,,,,,,,,,,
133.1,1.99,6.27,410.56,339.59,,,,,,,,,,,,
133.3,1.98,6.27,410.56,338.79,,,,,,,,,,,,
133.5,1.99,6.27,400.78,339.59,,,,,,,,,,,,
133.7,1.99,6.27,420.33,339.59,,,,,,,,,,,,
133.9,1.98,6.27,410.56,338.79,,,,,,,,,,,,
134.1,1.98,6.27,391.01,338.79,,,,,,,,,,,,
134.3,1.98,6.27,381.23,338.79,,,,,,,,,,,,
134.5,1.97,6.27,391.01,337.99,,,,,,,,,,,,
134.7,1.99,6.27,381.23,339.59,,,,,,,,,,,,
134.9,1.98,6.27,391.01,338.79,,,,,,,,,,,,
135.1,1.99,6.27,371.46,339.59,,,,,,,,,,,,
135.3,1.98,6.27,391.01,338.79,,,,,,,,,,,,
135.5,1.99,6.27,381.23,339.59,,,,,,,,,,,,
135.7,1.97,6.27,391.01,337.99,,,,,,,,,,,,
135.9,1.99,6.27,391.01,339.59,,,,,,,,,,,,
136.1,1.99,6.27,371.46,339.59,,,,,,,,,,,,
136.3,1.98,6.27,391.01,338.79,,,,,,,,,,,,
136.5,1.98,6.27,391.01,338.79,,,,,,,,,,,,
136.7,1.98,6.27,400.78,338.79,,,,,,,,,,,,
136.9,1.98,6.27,410.56,338.79,,,,,,,,,,,,
137.1,1.99,6.27,420.33,339.59,,,,,,,,,,,,
137.3,1.98,6.27,410.56,338.79,,,,,,,,,,,,
137.5,1.99,6.27,410.56,339.59,,,,,,,,,,,,
137.7,1.99,6.27,400.78,339.59,,,,,,,,,,,,
137.9,1.98,6.27,420.33,338.79,,,,,,,,,,,,
138.1,1.98,6.27,391.01,338.79,,,,,,,,,,,,
138.3,1.97,6.27,410.56,337.99,,,,,,,,,,,,
138.5,1.99,6.27,381.23,339.59,,,,,,,,,,,,
138.7,1.99,6.27,400.78,339.59,,,,,,,,,,,,
138.9,1.99,6.27,371.46,339.59,,,,,,,,,,,,
139.1,1.98,6.27,381.23,338.79,,,,,,,,,,,,
139.3,1.99,6.27,371.46,339.59,,,,,,,,,,,,
139.5,1.99,6.27,391.01,339.59,,,,,,,,,,,,
139.7,1.99,6.27,381.23,339.59,,,,,,,,,,,,
139.9,1.99,6.27,381.23,339.59,,,,,,,,,,,,
140.1,2,6.27,361.68,340.38,,,,,,,,,,,,
140.3,1.97,6.27,391.01,337.99,,,,,,,,,,,,
140.5,1.98,6.27,342.13,338.79,,,,,,,,,,,,
140.7,1.99,6.27,381.23,339.59,,,,,,,,,,,,
140.9,1.99,6.27,381.23,339.59,,,,,,,,,,,,
141.1,1.99,6.27,391.01,339.59,,,,,,,,,,,,
141.3,1.98,6.27,400.78,338.79,,,,,,,,,,,,
141.5,1.98,6.27,420.33,338.79,,,,,,,,,,,,
141.7,1.99,6.27,391.01,339.59,,,,,,,,,,,,
141.9,1.98,6.27,410.56,338.79,,,,,,,,,,,,
142.1,1.98,6.27,391.01,338.79,,,,,,,,,,,,
142.3,1.98,6.27,400.78,338.79,,,,,,,,,,,,
142.5,1.98,6.27,391.01,338.79,,,,,,,,,,,,
142.7,1.98,6.27,400.78,338.79,,,,,,,,,,,,
142.9,1.98,6.27,400.78,338.79,,,,,,,,,,,,
143.1,1.99,6.27,381.23,339.59,,,,,,,,,,,,
143.3,1.99,6.27,371.46,339.59,,,,,,,,,,,,
143.5,1.99,6.27,391.01,339.59,,,,,,,,,,,,
143.7,1.99,6.27,391.01,339.59,,,,,,,,,,,,
143.9,1.98,6.27,400.78,338.79,,,,,,,,,,,,
144.1,1.99,6.27,391.01,339.59,,,,,,,,,,,,
144.3,1.98,6.27,400.78,338.79,,,,,,,,,,,,
144.5,1.97,6.27,400.78,337.99,,,,,,,,,,,,
144.7,1.98,6.27,391.01,338.79,,,,,,,,,,,,
144.9,2,6.27,371.46,340.38,,,,,,,,,,,,
145.1,1.99,6.27,381.23,339.59,,,,,,,,,,,,
145.3,1.99,6.27,371.46,339.59,,,,,,,,,,,,
145.5,1.99,6.27,381.23,339.59,,,,,,,,,,,,
145.7,1.98,6.27,371.46,338.79,,,,,,,,,,,,
145.9,1.98,6.27,391.01,338.79,,,,,,,,,,,,
146.1,1.99,6.27,371.46,339.59,,,,,,,,,,,,
146.3,1.99,6.27,400.78,339.59,,,,,,,,,,,,
146.5,1.99,6.27,391.01,339.59,,,,,,,,,,,,
146.7,1.99,6.27,400.78,339.59,,,,,,,,,,,,
146.9,1.99,6.27,400.78,339.59,,,,,,,,,,,,
147.1,1.98,6.27,400.78,338.79,,,,,,,,,,,,
147.3,1.98,6.27,381.23,338.79,,,,,,,,,,,,
147.5,1.98,6.27,381.23,338.79,,,,,,,,,,,,
147.7,1.98,6.27,391.01,338.79,,,,,,,,,,,,
147.9,1.98,6.27,410.56,338.79,,,,,,,,,,,,
148.1,1.98,6.27,391.01,338.79,,,,,,,,,,,,
148.3,1.99,6.27,420.33,339.59,,,,,,,,,,,,
148.5,1.99,6.27,381.23,339.59,,,,,,,,,,,,
148.7,1.97,6.27,381.23,337.99,,,,,,,,,,,,
148.9,1.99,6.27,332.36,339.59,,,,,,,,,,,,
149.1,1.99,6.27,361.68,339.59,,,,,,,,,,,,
149.3,1.99,6.27,351.91,339.59,,,,,,,,,,,,
149.5,1.98,6.27,381.23,338.79,,,,,,,,,,,,
149.7,1.99,6.27,361.68,339.59,,,,,,,,,,,,
149.9,1.98,6.27,391.01,338.79,,,,,,,,,,,,
150.1,1.99,6.27,371.46,339.59,,,,,,,,,,,,
150.3,1.97,6.27,381.23,337.99,,,,,,,,,,,,
150.5,1.98,6.27,361.68,338.79,,,,,,,,,,,,
150.7,1.99,6.27,361.68,339.59,,,,,,,,,,,,
150.9,1.98,6.27,381.23,338.79,,,,,,,,,,,,
151.1,1.98,6.27,371.46,338.79,,,,,,,,,,,,
151.3,1.99,6.27,381.23,339.59,,,,,,,,,,,,
151.5,1.99,6.27,351.91,339.59,,,,,,,,,,,,
151.7,1.99,6.27,361.68,339.59,,,,,,,,,,,,
151.9,1.99,6.27,400.78,339.59,,,,,,,,,,,,
152.1,1.97,6.27,381.23,337.99,,,,,,,,,,,,
152.3,1.99,6.27,361.68,339.59,,,,,,,,,,,,
152.5,1.97,6.27,371.46,337.99,,,,,,,,,,,,
152.7,1.99,6.27,361.68,339.59,,,,,,,,,,,,
152.9,1.98,6.27,381.23,338.79,,,,,,,,,,,,
153.1,1.99,6.27,361.68,339.59,,,,,,,,,,,,
153.3,1.99,6.27,381.23,339.59,,,,,,,,,,,,
153.5,1.99,6.27,361.68,339.59,,,,,,,,,,,,
153.7,1.98,6.27,371.46,338.79,,,,,,,,,,,,
153.9,1.99,6.27,361.68,339.59,,,,,,,,,,,,
154.1,1.99,6.27,381.23,339.59,,,,,,,,,,,,
154.3,1.99,6.27,381.23,339.59,,,,,,,,,,,,
154.5,1.98,6.27,381.23,338.79,,,,,,,,,,,,
154.7,1.98,6.27,381.23,338.79,,,,,,,,,,,,
154.9,1.97,6.27,391.01,337.99,,,,,,,,,,,,
155.1,1.98,6.27,381.23,338.79,,,,,,,,,,,,
155.3,1.98,6.27,400.78,338.79,,,,,,,,,,,,
155.5,1.99,6.27,391.01,339.59,,,,,,,,,,,,
155.7,1.99,6.16,391.01,342.55,,,,,,,,,,,,
155.9,1.99,6.16,400.78,342.55,,,,,,,,,,,,
156.1,1.97,6.16,391.01,340.95,,,,,,,,,,,,
156.3,1.99,6.16,381.23,342.55,,,,,,,,,,,,
156.5,1.99,6.16,371.46,342.55,,,,,,,,,,,,
156.7,1.97,6.16,381.23,340.95,,,,,,,,,,,,
156.9,1.99,6.16,371.46,342.55,,,,,,,,,,,,
157.1,1.98,6.16,381.23,341.75,,,,,,,,,,,,
157.3,1.99,6.16,371.46,342.55,,,,,,,,,,,,
157.5,1.99,6.16,371.46,342.55,,,,,,,,,,,,
157.7,1.98,6.16,381.23,341.75,,,,,,,,,,,,
157.9,1.99,6.16,361.68,342.55,,,,,,,,,,,,
158.1,1.98,6.16,371.46,341.75,,,,,,,,,,,,
158.3,1.98,6.16,371.46,341.75,,,,,,,,,,,,
158.5,1.98,6.16,391.01,341.75,,,,,,,,,,,,
158.7,1.99,6.16,381.23,342.55,,,,,,,,,,,,
158.9,1.99,6.16,400.78,342.55,,,,,,,,,,,,
159.1,1.99,6.16,381.23,342.55,,,,,,,,,,,,
159.3,1.99,6.16,361.68,342.55,,,,,,,,,,,,
159.5,1.99,6.16,381.23,342.55,,,,,,,,,,,,
159.7,1.98,6.16,361.68,341.75,,,,,,,,,,,,
159.9,1.99,6.16,361.68,342.55,,,,,,,,,,,,
160.1,1.98,6.16,342.13,341.75,,,,,,,,,,,,
160.3,1.99,6.16,361.68,342.55,,,,,,,,,,,,
160.5,1.99,6.16,342.13,342.55,,,,,,,,,,,,
160.7,1.98,6.16,371.46,341.75,,,,,,,,,,,,
160.9,1.99,6.16,361.68,342.55,,,,,,,,,,,,
161.1,1.99,6.16,391.01,342.55,,,,,,,,,,,,
161.3,1.99,6.16,361.68,342.55,,,,,,,,,,,,
161.5,1.97,6.16,381.23,340.95,,,,,,,,,,,,
161.7,1.98,6.16,371.46,341.75,,,,,,,,,,,,
161.9,1.98,6.16,371.46,341.75,,,,,,,,,,,,
162.1,1.99,6.16,381.23,342.55,,,,,,,,,,,,
162.3,1.98,6.16,391.01,341.75,,,,,,,,,,,,
162.5,1.98,6.16,391.01,341.75,,,,,,,,,,,,
162.7,1.98,6.16,361.68,341.75,,,,,,,,,,,,
162.9,1.99,6.16,381.23,342.55,,,,,,,,,,,,
163.1,1.98,6.16,400.78,341.75,,,,,,,,,,,,
163.3,1.98,6.16,391.01,341.75,,,,,,,,,,,,
163.5,1.98,6.16,381.23,341.75,,,,,,,,,,,,
163.7,1.97,6.16,400.78,340.95,,,,,,,,,,,,
163.9,1.99,6.16,381.23,342.55,,,,,,,,,,,,
164.1,1.99,6.16,381.23,342.55,,,,,,,,,,,,
164.3,1.98,6.16,391.01,341.75,,,,,,,,,,,,
164.5,1.98,6.16,371.46,341.75,,,,,,,,,,,,
164.7,1.98,6.16,371.46,341.75,,,,,,,,,,,,
164.9,2,6.16,381.23,343.35,,,,,,,,,,,,
165.1,1.99,6.16,400.78,342.55,,,,,,,,,,,,
165.3,1.98,6.16,400.78,341.75,,,,,,,,,,,,
165.5,1.98,6.16,391.01,341.75,,,,,,,,,,,,
165.7,1.99,6.16,400.78,342.55,,,,,,,,,,,,
165.9,1.98,6.16,400.78,341.75,,,,,,,,,,,,
166.1,1.99,6.16,400.78,342.55,,,,,,,,,,,,
166.3,1.98,6.16,391.01,341.75,,,,,,,,,,,,
166.5,1.98,6.16,381.23,341.75,,,,,,,,,,,,
166.7,1.99,6.16,361.68,342.55,,,,,,,,,,,,
166.9,1.99,6.16,391.01,342.55,,,,,,,,,,,,
167.1,1.98,6.16,371.46,341.75,,,,,,,,,,,,
167.3,1.99,6.16,361.68,342.55,,,,,,,,,,,,
167.5,1.99,6.16,381.23,342.55,,,,,,,,,,,,
167.7,1.98,6.16,371.46,341.75,,,,,,,,,,,,
167.9,1.98,6.16,361.68,341.75,,,,,,,,,,,,
168.1,1.99,6.16,351.91,342.55,,,,,,,,,,,,
168.3,1.97,6.16,351.91,340.95,,,,,,,,,,,,
168.5,1.99,6.16,361.68,342.55,,,,,,,,,,,,
168.7,1.98,6.16,391.01,341.75,,,,,,,,,,,,
168.9,1.99,6.16,391.01,342.55,,,,,,,,,,,,
169.1,1.98,6.16,410.56,341.75,,,,,,,,,,,,
169.3,1.99,6.16,391.01,342.55,,,,,,,,,,,,
169.5,1.97,6.16,420.33,340.95,,,,,,,,,,,,
169.7,1.99,6.16,420.33,342.55,,,,,,,,,,,,
169.9,1.98,6.16,391.01,341.75,,,,,,,,,,,,
170.1,1.98,6.16,391.01,341.75,,,,,,,,,,,,
170.3,1.99,6.16,381.23,342.55,,,,,,,,,,,,
170.5,1.98,6.16,400.78,341.75,,,,,,,,,,,,
170.7,1.98,6.16,361.68,341.75,,,,,,,,,,,,
170.9,1.98,6.16,391.01,341.75,,,,,,,,,,,,
171.1,1.99,6.16,381.23,342.55,,,,,,,,,,,,
171.3,1.98,6.16,391.01,341.75,,,,,,,,,,,,
171.5,1.99,6.16,371.46,342.55,,,,,,,,,,,,
171.7,1.99,6.16,361.68,342.55,,,,,,,,,,,,
171.9,1.99,6.05,391.01,345.6,,,,,,,,,,,,
172.1,1.98,6.05,381.23,344.79,,,,,,,,,,,,
172.3,1.98,6.05,391.01,344.79,,,,,,,,,,,,
172.5,1.99,6.05,391.01,345.6,,,,,,,,,,,,
172.7,1.99,6.05,381.23,345.6,,,,,,,,,,,,
172.9,1.99,6.05,391.01,345.6,,,,,,,,,,,,
173.1,1.98,6.05,391.01,344.79,,,,,,,,,,,,
173.3,1.99,6.05,361.68,345.6,,,,,,,,,,,,
173.5,1.99,6.05,371.46,345.6,,,,,,,,,,,,
173.7,1.99,6.05,381.23,345.6,,,,,,,,,,,,
173.9,1.97,6.05,391.01,343.98,,,,,,,,,,,,
174.1,1.99,6.05,381.23,345.6,,,,,,,,,,,,
174.3,1.98,6.05,371.46,344.79,,,,,,,,,,,,
174.5,1.98,6.05,381.23,344.79,,,,,,,,,,,,
174.7,1.98,6.05,381.23,344.79,,,,,,,,,,,,
174.9,1.98,6.05,371.46,344.79,,,,,,,,,,,,
175.1,1.99,6.05,371.46,345.6,,,,,,,,,,,,
175.3,1.98,6.05,391.01,344.79,,,,,,,,,,,,
175.5,1.98,6.05,381.23,344.79,,,,,,,,,,,,
175.7,1.98,6.05,371.46,344.79,,,,,,,,,,,,
175.9,1.99,6.05,361.68,345.6,,,,,,,,,,,,
176.1,1.98,6.05,371.46,344.79,,,,,,,,,,,,
176.3,1.99,6.05,361.68,345.6,,,,,,,,,,,,
176.5,1.97,6.05,381.23,343.98,,,,,,,,,,,,
176.7,1.99,6.05,361.68,345.6,,,,,,,,,,,,
176.9,1.99,6.05,381.23,345.6,,,,,,,,,,,,
177.1,1.99,6.05,381.23,345.6,,,,,,,,,,,,
177.3,1.98,6.05,400.78,344.79,,,,,,,,,,,,
177.5,1.99,6.05,391.01,345.6,,,,,,,,,,,,
177.7,1.98,6.05,410.56,344.79,,,,,,,,,,,,
177.9,1.99,6.05,391.01,345.6,,,,,,,,,,,,
178.1,1.98,6.05,410.56,344.79,,,,,,,,,,,,
178.3,1.99,6.05,361.68,345.6,,,,,,,,,,,,
178.5,1.98,6.05,371.46,344.79,,,,,,,,,,,,
178.7,1.98,6.05,361.68,344.79,,,,,,,,,,,,
178.9,1.97,6.05,381.23,343.98,,,,,,,,,,,,
179.1,1.99,6.05,371.46,345.6,,,,,,,,,,,,
179.3,1.99,6.05,371.46,345.6,,,,,,,,,,,,
179.5,1.99,6.05,361.68,345.6,,,,,,,,,,,,
179.7,1.98,6.05,371.46,344.79,,,,,,,,,,,,
179.9,1.98,6.05,381.23,344.79,,,,,,,,,,,,
180.1,1.98,6.05,361.68,344.79,,,,,,,,,,,,
180.3,1.99,6.05,381.23,345.6,,,,,,,,,,,,
180.5,1.99,6.05,391.01,345.6,,,,,,,,,,,,
180.7,1.98,6.05,381.23,344.79,,,,,,,,,,,,
180.9,1.99,6.05,351.91,345.6,,,,,,,,,,,,
181.1,1.98,6.05,371.46,344.79,,,,,,,,,,,,
181.3,1.99,6.05,332.36,345.6,,,,,,,,,,,,
181.5,1.97,6.05,381.23,343.98,,,,,,,,,,,,
181.7,1.99,6.05,391.01,345.6,,,,,,,,,,,,
181.9,1.99,6.05,391.01,345.6,,,,,,,,,,,,
182.1,1.99,6.05,400.78,345.6,,,,,,,,,,,,
182.3,1.97,6.05,381.23,343.98,,,,,,,,,,,,
182.5,1.98,6.05,381.23,344.79,,,,,,,,,,,,
182.7,1.99,6.05,361.68,345.6,,,,,,,,,,,,
182.9,1.98,6.05,371.46,344.79,,,,,,,,,,,,
183.1,1.99,6.05,342.13,345.6,,,,,,,,,,,,
183.3,1.97,6.05,342.13,343.98,,,,,,,,,,,,
183.5,1.99,6.05,332.36,345.6,,,,,,,,,,,,
183.7,1.98,6.05,351.91,344.79,,,,,,,,,,,,
183.9,1.98,6.05,371.46,344.79,,,,,,,,,,,,
184.1,1.99,6.05,351.91,345.6,,,,,,,,,,,,
184.3,1.99,6.05,351.91,345.6,,,,,,,,,,,,
184.5,1.99,6.05,361.68,345.6,,,,,,,,,,,,
184.7,1.98,6.05,371.46,344.79,,,,,,,,,,,,
184.9,1.98,6.05,371.46,344.79,,,,,,,,,,,,
185.1,1.98,6.05,381.23,344.79,,,,,,,,,,,,
185.3,1.98,6.05,351.91,344.79,,,,,,,,,,,,
185.5,1.99,6.05,361.68,345.6,,,,,,,,,,,,
185.7,1.99,6.05,371.46,345.6,,,,,,,,,,,,
185.9,1.98,6.05,391.01,344.79,,,,,,,,,,,,
186.1,1.98,6.05,361.68,344.79,,,,,,,,,,,,
186.3,1.98,6.05,400.78,344.79,,,,,,,,,,,,
186.5,1.99,6.05,371.46,345.6,,,,,,,,,,,,
186.7,1.98,6.05,400.78,344.79,,,,,,,,,,,,
186.9,1.99,6.05,391.01,345.6,,,,,,,,,,,,
187.1,1.99,6.05,391.01,345.6,,,,,,,,,,,,
187.3,1.99,6.05,381.23,345.6,,,,,,,,,,,,
187.5,1.98,6.05,381.23,344.79,,,,,,,,,,,,
187.7,1.99,6.05,361.68,345.6,,,,,,,,,,,,
187.9,1.98,5.95,351.91,347.91,,,,,,,,,,,,
188.1,1.99,5.95,361.68,348.72,,,,,,,,,,,,
188.3,1.99,5.95,342.13,348.72,,,,,,,,,,,,
188.5,1.99,5.95,361.68,348.72,,,,,,,,,,,,
188.7,1.99,5.95,351.91,348.72,,,,,,,,,,,,
188.9,1.99,5.95,361.68,348.72,,,,,,,,,,,,
189.1,1.99,5.95,361.68,348.72,,,,,,,,,,,,
189.3,1.98,5.95,361.68,347.91,,,,,,,,,,,,
189.5,1.99,5.95,371.46,348.72,,,,,,,,,,,,
189.7,1.99,5.95,361.68,348.72,,,,,,,,,,,,
189.9,1.99,5.95,371.46,348.72,,,,,,,,,,,,
190.1,1.98,5.95,351.91,347.91,,,,,,,,,,,,
190.3,1.97,5.95,381.23,347.09,,,,,,,,,,,,
190.5,1.99,5.95,391.01,348.72,,,,,,,,,,,,
190.7,1.99,5.95,381.23,348.72,,,,,,,,,,,,
190.9,1.99,5.95,391.01,348.72,,,,,,,,,,,,
191.1,1.97,5.95,381.23,347.09,,,,,,,,,,,,
191.3,1.98,5.95,371.46,347.91,,,,,,,,,,,,
191.5,1.98,5.95,371.46,347.91,,,,,,,,,,,,
191.7,1.99,5.95,361.68,348.72,,,,,,,,,,,,
191.9,1.98,5.95,371.46,347.91,,,,,,,,,,,,
192.1,1.98,5.95,371.46,347.91,,,,,,,,,,,,
192.3,1.99,5.95,361.68,348.72,,,,,,,,,,,,
192.5,1.98,5.95,371.46,347.91,,,,,,,,,,,,
192.7,1.99,5.95,361.68,348.72,,,,,,,,,,,,
192.9,1.98,5.95,391.01,347.91,,,,,,,,,,,,
193.1,1.99,5.95,361.68,348.72,,,,,,,,,,,,
193.3,1.98,5.95,381.23,347.91,,,,,,,,,,,,
193.5,1.99,5.95,371.46,348.72,,,,,,,,,,,,
193.7,1.98,5.95,361.68,347.91,,,,,,,,,,,,
193.9,1.99,5.95,361.68,348.72,,,,,,,,,,,,
194.1,1.98,5.95,361.68,347.91,,,,,,,,,,,,
194.3,1.99,5.95,381.23,348.72,,,,,,,,,,,,
194.5,1.99,5.95,371.46,348.72,,,,,,,,,,,,
194.7,1.97,5.95,391.01,347.09,,,,,,,,,,,,
194.9,1.99,5.95,361.68,348.72,,,,,,,,,,,,
195.1,1.98,5.95,381.23,347.91,,,,,,,,,,,,
195.3,1.99,5.95,361.68,348.72,,,,,,,,,,,,
