Repository: litresperminute/IMPACT-Lab-Thermal-Draw-Tower-Controller

# Generated with much help from ChatGPT because my coding is not so great :'>

# 📈 Thesis Experiment Logger

This tool logs serial data from an Arduino and saves it into a structured `.csv` file with matching experiment metadata in `.json` format. It is designed for high-quality, reproducible data collection for thesis or research work.

---

### 3. 📁 Output Files

For each experiment, the following will be created in your working directory:

- `experiment_id.csv` — raw serial data with headers
- `experiment_id_metadata.json` — metadata (material, operator, diameter, notes, etc.)

Example:
```
draw_test_007.csv
draw_test_007_metadata.json
```

---

File: Thermal Draw Trials/ThesisExperiments/experiment_logs/PETG_oct90deg-untreated20.0_black_DR50.0_001.csv
# material: PETG
# geometry: oct90deg-untreated
# preform_diameter: 20.0
# material_color: black
# temperature_C: 160.0
# drawdown_ratio: 50.0
# trial_number: 001
# operator: Kevin Liu
# start_time: 2025-07-10 16:17:13
# notes: Comparison between annealed and untreated. Sample not annealed; raster lines perpendicular to preform length.
Time(s),Feed(mm/min),Wind(m/min),Diameter(um),Predicted_diameter(um)
1.22,1.98,4.98,195.50,399.13
1.42,1.97,4.98,195.50,398.20
1.62,1.99,4.98,205.28,400.07
1.82,1.98,4.98,175.95,399.13
2.02,1.98,4.98,156.40,399.13
2.22,1.99,4.98,156.40,400.07
2.42,1.98,4.98,156.40,399.13
2.62,1.98,4.98,146.63,399.13
2.82,1.98,4.98,156.40,399.13
3.02,1.97,4.98,166.18,398.20
3.22,1.99,4.98,215.05,400.07
3.42,1.98,4.99,215.05,398.60
3.62,1.98,4.97,234.60,399.67
3.82,1.99,4.98,244.38,400.07
4.02,1.99,4.98,303.03,400.07
4.22,1.98,4.98,312.81,399.13
4.42,1.98,4.98,312.81,399.13
4.62,1.98,4.97,312.81,399.67
4.82,1.98,4.98,342.13,399.13
5.02,1.99,4.98,342.13,400.07
5.22,1.98,4.98,322.58,399.13
5.42,1.99,4.98,332.36,400.07
5.62,1.98,4.98,322.58,399.13
5.82,1.98,4.98,342.13,399.13
6.02,1.99,4.98,351.91,400.07
6.22,1.98,4.97,332.36,399.67
6.42,1.97,4.97,332.36,398.73
6.62,1.98,4.98,332.36,399.13
6.82,1.99,4.98,312.81,400.07
7.02,1.99,4.98,312.81,400.07
7.22,1.98,4.98,312.81,399.13
7.42,1.97,4.99,312.81,397.66
7.62,1.99,4.98,312.81,400.07
7.82,1.99,4.98,322.58,400.07
8.02,1.98,4.98,332.36,399.13
8.22,1.98,4.98,283.48,399.13
8.42,1.98,4.98,283.48,399.13
8.62,1.99,4.98,273.70,400.07
8.82,1.98,4.98,254.15,399.13
9.02,1.98,4.98,234.60,399.13
9.22,1.98,4.98,215.05,399.13
9.42,1.99,4.98,205.28,400.07
9.62,1.98,4.98,185.73,399.13
9.82,1.99,4.98,185.73,400.07
10.02,1.98,4.99,166.18,398.60
10.22,1.98,4.98,195.50,399.13
10.42,1.99,4.98,205.28,400.07
10.62,1.98,4.98,195.50,399.13
10.82,1.98,4.98,195.50,399.13
11.02,1.97,4.98,205.28,398.20
11.22,1.98,4.98,244.38,399.13
11.42,1.99,4.98,254.15,400.07
11.62,1.98,4.97,244.38,399.67
11.82,1.97,4.98,273.70,398.20
12.02,1.99,4.98,283.48,400.07
12.22,1.98,4.98,293.26,399.13
12.42,1.97,4.97,283.48,398.73
12.62,1.98,4.98,273.70,399.13
12.82,1.97,4.98,263.93,398.20
13.02,1.98,4.99,283.48,398.60
13.22,1.98,4.98,254.15,399.13
13.42,1.98,4.98,263.93,399.13
13.62,2.00,4.99,224.83,400.46
13.82,1.99,4.98,224.83,400.07
14.02,1.99,4.98,195.50,400.07
14.22,1.97,4.98,195.50,398.20
14.42,1.98,4.98,166.18,399.13
14.62,1.98,4.98,195.50,399.13
14.82,1.99,4.98,215.05,400.07
15.02,1.99,4.98,224.83,400.07
15.22,1.99,4.99,254.15,399.53
15.42,1.98,4.98,273.70,399.13
15.62,1.99,4.98,312.81,400.07
15.82,1.98,4.98,322.58,399.13
16.02,1.98,4.98,312.81,399.13
16.22,1.99,4.98,312.81,400.07
16.42,1.99,4.98,312.81,400.07
16.62,1.98,4.98,322.58,399.13
16.82,1.99,4.97,342.13,400.61
17.02,1.98,4.98,342.13,399.13
17.22,1.99,4.98,342.13,400.07
17.42,1.98,4.99,332.36,398.60
17.62,1.98,4.98,332.36,399.13
17.82,1.98,4.97,332.36,399.67
18.02,1.98,4.98,371.46,399.13
18.22,1.98,4.98,342.13,399.13
18.42,1.98,4.98,332.36,399.13
18.62,1.98,4.98,342.13,399.13
18.82,1.97,4.98,351.91,398.20
19.02,1.99,4.98,361.68,400.07
19.22,1.99,4.98,342.13,400.07
19.42,1.99,4.98,322.58,400.07
19.62,1.98,4.98,312.81,399.13
19.82,1.97,4.99,322.58,397.66
20.02,1.98,4.98,293.26,399.13
20.22,1.99,4.98,293.26,400.07
20.42,1.98,4.98,273.70,399.13
20.62,1.99,4.98,263.93,400.07
20.82,1.98,4.98,244.38,399.13
21.02,1.98,4.99,224.83,398.60
21.22,1.99,4.98,215.05,400.07
21.42,1.98,4.98,205.28,399.13
21.62,1.98,4.97,175.95,399.67
21.82,1.99,4.98,156.40,400.07
22.02,1.98,4.98,166.18,399.13
22.22,1.99,4.98,185.73,400.07
22.42,1.98,4.98,185.73,399.13
22.62,1.97,4.97,185.73,398.73
22.82,1.99,4.98,185.73,400.07
23.02,1.99,4.98,195.50,400.07
23.22,1.98,4.98,195.50,399.13
23.42,1.98,4.98,195.50,399.13
23.62,1.99,4.99,195.50,399.53
23.82,1.98,4.98,215.05,399.13
24.02,1.98,4.98,224.83,399.13
24.22,1.97,4.98,224.83,398.20
24.42,1.99,4.98,234.60,400.07
24.62,1.98,4.98,234.60,399.13
24.82,1.98,4.99,215.05,398.60
25.02,1.99,4.98,215.05,400.07
25.22,1.98,4.98,205.28,399.13
25.42,1.98,4.99,224.83,398.60
25.62,1.98,4.98,195.50,399.13
25.82,1.99,4.98,205.28,400.07
26.02,1.99,4.98,185.73,400.07
26.22,1.98,4.98,156.40,399.13
26.42,1.99,4.98,195.50,400.07
26.62,1.98,4.98,195.50,399.13
26.82,1.98,4.98,234.60,399.13
27.02,1.98,4.99,273.70,398.60
27.22,1.99,4.98,273.70,400.07
27.42,1.98,4.98,273.70,399.13
27.62,1.99,4.97,303.03,400.61
27.82,1.97,4.98,312.81,398.20
28.02,1.99,4.99,351.91,399.53
28.22,1.98,4.98,361.68,399.13
28.42,1.98,4.98,361.68,399.13
28.62,1.99,4.98,371.46,400.07
28.82,1.99,4.98,381.23,400.07
29.02,1.99,4.99,391.01,399.53
29.22,1.98,4.98,371.46,399.13
29.42,1.98,4.98,371.46,399.13
29.62,1.99,4.98,371.46,400.07
29.82,1.99,4.98,351.91,400.07
30.02,1.99,4.98,322.58,400.07
30.22,1.98,4.98,361.68,399.13
30.42,1.98,4.98,351.91,399.13
30.62,1.99,4.98,303.03,400.07
30.82,1.99,4.98,322.58,400.07
31.02,1.98,4.97,312.81,399.67
31.22,1.97,4.98,312.81,398.20
31.42,1.99,4.99,342.13,399.53
31.62,1.99,4.98,303.03,400.07
31.82,1.98,4.98,303.03,399.13
32.02,1.97,4.97,263.93,398.73
32.22,1.98,4.98,263.93,399.13
32.42,1.98,4.98,273.70,399.13
32.62,1.99,4.98,254.15,400.07
32.82,1.98,4.98,234.60,399.13
33.02,1.98,4.97,224.83,399.67
33.22,1.99,4.98,195.50,400.07
33.42,1.98,4.98,195.50,399.13
33.62,1.98,4.98,166.18,399.13
33.82,1.98,4.98,175.95,399.13
34.02,1.98,4.98,215.05,399.13
34.22,1.99,4.98,156.40,400.07
34.42,1.98,4.98,166.18,399.13
34.62,1.98,4.99,185.73,398.60
34.82,1.98,4.99,215.05,398.60
35.02,1.99,4.98,224.83,400.07
35.22,1.98,4.98,215.05,399.13
35.42,1.97,4.98,234.60,398.20
35.62,1.98,4.97,234.60,399.67
35.82,1.99,4.98,234.60,400.07
36.02,1.98,4.95,234.60,400.21
36.22,1.98,4.98,224.83,399.13
36.42,1.98,4.98,254.15,399.13
36.62,1.99,4.98,234.60,400.07
36.82,1.99,4.98,234.60,400.07
37.02,1.98,4.98,224.83,399.13
37.22,1.98,4.97,205.28,399.67
37.42,1.97,4.98,175.95,398.20
37.62,1.99,4.99,175.95,399.53
37.82,1.99,4.98,195.50,400.07
38.02,1.98,4.98,195.50,399.13
38.22,1.99,4.98,185.73,400.07
38.42,1.99,4.97,185.73,400.61
38.62,1.98,4.98,215.05,399.13
38.82,1.97,4.98,224.83,398.20
39.02,1.98,4.98,244.38,399.13
39.22,1.97,4.98,263.93,398.20
39.42,1.98,4.98,283.48,399.13
39.62,1.98,4.97,273.70,399.67
39.82,1.98,4.99,322.58,398.60
40.02,1.99,4.98,312.81,400.07
40.22,1.98,4.98,332.36,399.13
40.42,1.98,4.98,332.36,399.13
40.62,1.98,4.99,342.13,398.60
40.82,1.97,4.98,332.36,398.20
41.02,1.99,4.98,351.91,400.07
41.22,1.99,4.98,361.68,400.07
41.42,1.98,4.98,371.46,399.13
41.62,1.99,4.98,361.68,400.07
41.82,1.98,4.98,332.36,399.13
42.02,1.99,4.98,351.91,400.07
42.22,1.98,4.99,361.68,398.60
42.42,1.98,4.98,351.91,399.13
42.62,1.98,4.98,361.68,399.13
42.82,1.99,4.99,332.36,399.53
43.02,1.99,4.98,351.91,400.07
43.22,1.99,4.98,351.91,400.07
43.42,1.97,4.98,312.81,398.20
43.62,1.98,4.98,322.58,399.13
43.82,1.99,4.98,322.58,400.07
44.02,1.98,4.99,293.26,398.60
44.22,1.98,4.98,273.70,399.13
44.42,1.97,4.98,244.38,398.20
44.62,1.98,4.98,234.60,399.13
44.82,1.99,4.98,215.05,400.07
45.02,1.98,4.98,215.05,399.13
45.22,1.99,4.98,215.05,400.07
45.42,1.99,4.98,195.50,400.07
45.62,1.99,4.98,185.73,400.07
45.82,1.98,4.98,185.73,399.13
46.02,1.97,4.98,185.73,398.20
46.22,1.98,4.98,185.73,399.13
46.42,1.99,4.98,205.28,400.07
46.62,1.98,4.98,205.28,399.13
46.82,1.97,4.98,195.50,398.20
47.02,1.98,4.98,185.73,399.13
47.22,1.99,4.97,234.60,400.61
47.42,1.99,4.98,205.28,400.07
47.62,1.98,4.98,215.05,399.13
47.82,1.98,4.98,234.60,399.13
48.02,1.99,4.99,234.60,399.53
48.22,1.98,4.98,224.83,399.13
48.42,1.98,4.98,244.38,399.13
48.62,1.99,4.98,205.28,400.07
48.82,1.98,4.98,234.60,399.13
49.02,1.99,4.98,205.28,400.07
49.22,1.98,4.98,195.50,399.13
49.42,1.99,4.98,195.50,400.07
49.62,1.99,4.99,205.28,399.53
49.82,1.99,4.98,205.28,400.07
50.02,2.00,4.98,195.50,401.00
50.22,1.98,4.98,195.50,399.13
50.42,1.98,4.98,215.05,399.13
50.62,1.98,4.98,215.05,399.13
50.82,1.98,4.98,224.83,399.13
51.02,1.98,4.98,254.15,399.13
51.22,1.99,4.98,254.15,400.07
51.42,1.98,4.98,283.48,399.13
51.62,1.99,4.98,283.48,400.07
51.82,1.98,4.98,283.48,399.13
52.02,1.98,4.98,303.03,399.13
52.22,1.98,4.98,303.03,399.13
52.42,1.98,4.98,293.26,399.13
52.62,1.97,4.98,312.81,398.20
52.82,1.98,4.98,312.81,399.13
53.02,1.98,4.98,342.13,399.13
53.22,1.99,4.98,342.13,400.07
53.42,1.98,4.98,342.13,399.13
53.62,1.98,4.98,332.36,399.13
53.82,1.98,4.98,303.03,399.13
54.02,1.98,4.98,303.03,399.13
54.22,1.97,4.98,303.03,398.20
54.42,1.98,4.98,312.81,399.13
54.62,1.98,4.98,303.03,399.13
54.82,1.99,4.98,322.58,400.07
55.02,1.98,4.98,322.58,399.13
55.22,1.98,4.98,312.81,399.13
55.42,1.98,4.98,303.03,399.13
55.62,1.98,4.98,263.93,399.13
55.82,1.98,4.98,273.70,399.13
56.02,1.97,4.99,263.93,397.66
56.22,1.98,4.98,263.93,399.13
56.42,1.99,4.99,234.60,399.53
56.62,1.98,4.98,244.38,399.13
56.82,1.98,4.98,244.38,399.13
57.02,1.99,4.98,215.05,400.07
57.22,1.97,4.99,205.28,397.66
57.42,1.98,4.98,185.73,399.13
57.62,1.98,4.98,166.18,399.13
57.82,1.98,4.98,195.50,399.13
58.02,1.98,4.99,215.05,398.60
58.22,1.98,4.99,224.83,398.60
58.42,2.00,4.98,224.83,401.00
58.62,1.99,4.98,195.50,400.07
58.82,1.98,4.99,224.83,398.60
59.02,1.99,4.97,244.38,400.61
59.22,1.99,4.95,215.05,401.15
59.42,1.97,4.98,215.05,398.20
59.62,1.98,4.98,215.05,399.13
59.82,1.98,4.98,234.60,399.13
60.02,1.98,4.98,224.83,399.13
60.22,1.98,4.98,205.28,399.13
60.42,1.99,4.98,195.50,400.07
60.62,1.99,4.98,224.83,400.07
60.82,1.98,4.98,205.28,399.13
61.02,1.98,4.98,175.95,399.13
61.22,1.99,4.98,175.95,400.07
61.42,1.99,4.98,185.73,400.07
61.62,1.99,4.98,185.73,400.07
61.82,1.99,4.97,175.95,400.61
62.02,1.98,4.98,166.18,399.13
62.22,1.99,4.98,224.83,400.07
62.42,1.98,4.98,215.05,399.13
62.62,1.98,4.98,234.60,399.13
62.82,1.97,4.98,263.93,398.20
63.02,1.98,4.98,254.15,399.13
63.22,1.98,4.98,283.48,399.13
63.42,1.98,4.98,293.26,399.13
63.62,1.99,4.98,303.03,400.07
63.82,1.99,4.99,303.03,399.53
64.02,1.98,4.98,312.81,399.13
64.22,1.99,4.98,342.13,400.07
64.42,1.97,4.98,322.58,398.20
64.62,1.98,4.98,332.36,399.13
64.82,1.99,4.99,332.36,399.53
65.02,1.98,4.98,322.58,399.13
65.22,1.99,4.98,332.36,400.07
65.42,1.98,4.98,303.03,399.13
65.62,1.97,4.98,332.36,398.20
65.82,1.99,4.98,342.13,400.07
66.02,1.98,4.99,332.36,398.60
66.22,1.98,4.98,332.36,399.13
66.42,1.99,4.97,312.81,400.61
66.62,1.99,4.99,312.81,399.53
66.82,1.99,4.98,322.58,400.07
67.02,1.98,4.98,303.03,399.13
67.22,1.97,4.98,303.03,398.20
67.42,1.98,4.98,263.93,399.13
67.62,1.99,4.98,283.48,400.07
67.82,1.98,4.98,263.93,399.13
68.02,1.98,4.98,244.38,399.13
68.22,1.99,4.98,234.60,400.07
68.42,1.99,4.98,254.15,400.07
68.62,1.98,4.98,224.83,399.13
68.82,1.98,4.98,215.05,399.13
69.02,1.98,4.98,215.05,399.13
69.22,1.99,4.98,205.28,400.07
69.42,1.98,4.98,205.28,399.13
69.62,1.98,4.98,195.50,399.13
69.82,1.98,4.98,195.50,399.13
70.02,1.97,4.98,185.73,398.20
70.22,1.98,4.98,215.05,399.13
70.42,1.98,4.98,195.50,399.13
70.62,1.98,4.98,224.83,399.13
70.82,1.99,4.98,224.83,400.07
71.02,1.99,4.98,215.05,400.07
71.22,1.99,4.98,224.83,400.07
71.42,1.97,4.98,224.83,398.20
71.62,1.98,4.99,205.28,398.60
71.82,1.99,4.98,205.28,400.07
72.02,1.99,4.99,205.28,399.53
72.22,1.98,4.98,205.28,399.13
72.42,1.98,4.98,175.95,399.13
72.62,1.98,4.99,195.50,398.60
72.82,1.98,4.98,195.50,399.13
73.02,1.99,4.98,205.28,400.07
73.22,1.98,4.98,166.18,399.13
73.42,1.99,4.99,175.95,399.53
73.62,1.98,4.99,175.95,398.60
73.82,1.98,4.98,205.28,399.13
74.02,1.98,4.98,195.50,399.13
74.22,1.98,4.98,215.05,399.13
74.42,1.99,4.98,224.83,400.07
74.62,1.99,4.98,234.60,400.07
74.82,1.98,4.98,244.38,399.13
75.02,1.97,4.98,254.15,398.20
75.22,1.99,4.99,254.15,399.53
75.42,1.99,4.95,293.26,401.15
75.62,1.99,4.98,303.03,400.07
75.82,1.98,4.98,312.81,399.13
76.02,1.99,4.98,312.81,400.07
76.22,1.99,4.98,322.58,400.07
76.42,1.98,4.98,332.36,399.13
76.62,1.98,4.98,303.03,399.13
76.82,1.98,4.98,332.36,399.13
77.02,1.97,4.98,322.58,398.20
77.22,1.98,4.98,351.91,399.13
77.42,1.99,4.98,371.46,400.07
77.62,1.98,4.98,351.91,399.13
77.82,1.99,4.98,371.46,400.07
78.02,1.99,4.98,371.46,400.07
78.22,1.98,4.99,351.91,398.60
78.42,1.98,4.98,342.13,399.13
78.62,1.97,4.97,322.58,398.73
78.82,1.97,4.98,322.58,398.20
79.02,1.98,4.98,312.81,399.13
79.22,1.99,4.98,322.58,400.07
79.42,1.98,4.98,322.58,399.13
79.62,1.98,4.98,303.03,399.13
79.82,1.98,4.98,303.03,399.13
80.02,1.99,4.97,273.70,400.61
80.22,1.99,4.98,244.38,400.07
80.42,1.97,4.98,224.83,398.20
80.62,1.98,4.98,195.50,399.13
80.82,1.98,4.98,175.95,399.13
81.02,1.99,4.97,185.73,400.61
81.22,1.99,4.98,175.95,400.07
81.42,1.98,4.97,166.18,399.67
81.62,1.97,4.98,185.73,398.20
81.82,1.98,4.98,175.95,399.13
82.02,1.99,4.98,166.18,400.07
82.22,1.99,4.98,175.95,400.07
82.42,1.97,4.98,166.18,398.20
82.62,1.97,4.98,195.50,398.20
82.82,1.98,4.99,156.40,398.60
83.02,1.98,4.98,195.50,399.13
83.22,1.98,4.98,244.38,399.13
83.42,1.98,4.97,185.73,399.67
83.62,1.98,4.98,205.28,399.13
83.82,1.99,4.98,215.05,400.07
84.02,1.98,4.98,205.28,399.13
84.22,1.97,4.98,175.95,398.20
84.42,1.98,4.98,175.95,399.13
84.62,1.99,5.01,185.73,399.00
84.82,1.98,4.98,195.50,399.13
85.02,1.99,4.98,195.50,400.07
85.22,1.98,4.98,175.95,399.13
85.42,1.99,4.99,175.95,399.53
85.62,1.98,4.98,185.73,399.13
85.82,1.98,4.98,195.50,399.13
86.02,1.98,4.98,195.50,399.13
86.22,1.99,4.99,195.50,399.53
86.42,1.98,4.98,224.83,399.13
86.62,1.99,4.99,234.60,399.53
86.82,1.98,4.97,234.60,399.67
87.02,1.97,4.98,215.05,398.20
87.22,1.99,4.98,254.15,400.07
87.42,1.98,4.98,244.38,399.13
87.62,1.97,4.98,234.60,398.20
87.82,1.97,4.98,254.15,398.20
88.02,1.98,4.98,254.15,399.13
88.22,1.99,4.98,293.26,400.07
88.42,1.98,4.98,263.93,399.13
88.62,1.97,4.98,293.26,398.20
88.82,1.98,4.98,293.26,399.13
89.02,1.99,4.98,293.26,400.07
89.22,1.99,4.98,283.48,400.07
89.42,1.99,4.98,273.70,400.07
89.62,1.98,4.99,293.26,398.60
89.82,1.99,4.98,293.26,400.07
90.02,1.98,4.98,303.03,399.13
90.22,1.98,4.98,293.26,399.13
90.42,1.99,4.98,283.48,400.07
90.62,1.98,4.98,254.15,399.13
90.82,1.98,4.98,273.70,399.13
91.02,1.98,4.98,263.93,399.13
91.22,1.98,4.99,234.60,398.60
91.42,1.99,4.98,254.15,400.07
91.62,1.98,4.99,234.60,398.60
91.82,1.99,4.98,215.05,400.07
92.02,1.99,4.98,205.28,400.07
92.22,1.97,4.98,215.05,398.20
92.42,1.98,4.97,205.28,399.67
92.62,1.99,4.98,205.28,400.07
92.82,1.99,4.98,175.95,400.07
93.02,1.98,4.98,185.73,399.13
93.22,1.98,4.98,175.95,399.13
93.42,1.99,4.98,175.95,400.07
93.62,1.99,4.98,175.95,400.07
93.82,1.99,4.98,195.50,400.07
94.02,1.98,4.98,185.73,399.13
94.22,1.97,4.97,195.50,398.73
94.42,1.99,4.98,195.50,400.07
94.62,1.98,4.98,205.28,399.13
94.82,1.98,4.98,205.28,399.13
95.02,1.98,4.98,224.83,399.13
95.22,1.98,4.99,195.50,398.60
95.42,1.98,4.98,234.60,399.13
95.62,1.98,4.98,215.05,399.13
95.82,1.98,4.98,205.28,399.13
96.02,1.98,4.99,215.05,398.60
96.22,1.98,4.99,195.50,398.60
96.42,1.97,4.97,195.50,398.73
96.62,1.97,4.98,215.05,398.20
96.82,1.98,4.98,175.95,399.13
97.02,1.98,4.98,195.50,399.13
97.22,1.98,4.98,205.28,399.13
97.42,1.98,4.98,195.50,399.13
97.62,1.97,4.97,205.28,398.73
97.82,1.99,4.99,215.05,399.53
98.02,1.98,4.98,244.38,399.13
98.22,1.98,4.98,254.15,399.13
98.42,1.98,4.98,273.70,399.13
98.62,1.99,4.99,263.93,399.53
98.82,1.99,4.98,283.48,400.07
99.02,1.98,4.98,293.26,399.13
99.22,1.98,4.98,312.81,399.13
99.42,1.98,4.98,332.36,399.13
99.62,1.98,4.98,322.58,399.13
99.82,1.98,4.98,312.81,399.13
100.02,1.98,4.98,293.26,399.13
100.22,1.99,4.98,283.48,400.07
100.42,1.99,5.01,312.81,399.00
100.62,1.99,4.97,303.03,400.61
100.82,1.98,4.98,322.58,399.13
101.02,1.98,4.98,312.81,399.13
101.22,1.99,4.98,312.81,400.07
101.42,1.99,4.98,283.48,400.07
101.62,1.98,4.98,283.48,399.13
101.82,1.97,4.98,263.93,398.20
102.02,1.98,4.98,283.48,399.13
102.22,1.98,4.98,312.81,399.13
102.42,1.98,4.99,293.26,398.60
102.62,1.98,4.97,303.03,399.67
102.82,1.98,4.98,303.03,399.13
103.02,1.99,4.98,283.48,400.07
103.22,1.99,4.98,283.48,400.07
103.42,1.97,4.98,283.48,398.20
103.62,1.97,4.99,263.93,397.66
103.82,1.98,4.98,234.60,399.13
104.02,1.99,4.99,234.60,399.53
104.22,1.98,4.97,224.83,399.67
104.42,1.99,4.98,205.28,400.07
104.62,1.98,4.98,195.50,399.13
104.82,1.98,4.98,215.05,399.13
105.02,1.98,4.98,185.73,399.13
105.22,1.98,4.98,195.50,399.13
105.42,1.98,4.98,215.05,399.13
105.62,1.98,4.99,195.50,398.60
105.82,1.98,4.98,215.05,399.13
106.02,1.99,4.98,215.05,400.07
106.22,1.98,4.98,215.05,399.13
106.42,1.98,4.98,224.83,399.13
106.62,1.99,4.99,234.60,399.53
106.82,1.98,4.98,215.05,399.13
107.02,1.98,4.99,234.60,398.60
107.22,1.98,4.98,224.83,399.13
107.42,1.99,4.98,215.05,400.07
107.62,1.99,4.99,224.83,399.53
107.82,1.98,4.98,224.83,399.13
108.02,1.98,4.98,234.60,399.13
108.22,1.99,4.99,215.05,399.53
108.42,1.98,4.98,215.05,399.13
108.62,1.98,4.98,185.73,399.13
108.82,1.97,4.98,175.95,398.20
109.02,1.98,4.98,195.50,399.13
109.22,1.99,4.98,195.50,400.07
109.42,1.98,4.97,195.50,399.67
109.62,1.97,4.98,234.60,398.20
109.82,1.99,4.98,244.38,400.07
110.02,1.98,4.98,224.83,399.13
110.22,1.99,4.99,273.70,399.53
110.42,1.98,4.99,283.48,398.60
110.62,1.97,4.98,303.03,398.20
110.82,1.99,4.98,283.48,400.07
111.02,1.99,4.98,303.03,400.07
111.22,1.98,4.98,322.58,399.13
111.42,1.98,4.99,303.03,398.60
111.62,1.98,4.99,312.81,398.60
111.82,1.99,4.99,322.58,399.53
112.02,1.98,4.99,312.81,398.60
112.22,1.98,4.98,303.03,399.13
112.42,1.97,4.98,312.81,398.20
112.62,1.99,4.98,322.58,400.07
112.82,1.98,4.98,312.81,399.13
113.02,1.99,4.98,322.58,400.07
113.22,1.98,4.98,293.26,399.13
113.42,1.98,4.98,312.81,399.13
113.62,1.99,4.98,312.81,400.07
113.82,1.98,4.99,273.70,398.60
114.02,1.98,4.98,254.15,399.13
114.22,1.98,4.98,254.15,399.13
114.42,1.98,4.98,273.70,399.13
114.62,1.99,4.98,244.38,400.07
114.82,1.98,4.98,244.38,399.13
115.02,1.97,4.98,234.60,398.20
115.22,1.99,4.98,254.15,400.07
115.42,1.99,4.98,244.38,400.07
115.62,1.98,4.98,234.60,399.13
115.82,1.97,4.98,205.28,398.20
116.02,1.98,4.98,185.73,399.13
116.22,1.98,4.98,195.50,399.13
116.42,1.98,4.98,185.73,399.13
116.62,1.98,4.98,166.18,399.13
116.82,1.99,4.98,166.18,400.07
117.02,1.99,4.99,175.95,399.53
117.22,1.99,4.98,166.18,400.07
117.42,1.98,4.98,166.18,399.13
117.62,1.98,4.99,175.95,398.60
117.82,1.99,4.98,195.50,400.07
118.02,1.99,4.99,185.73,399.53
118.22,1.98,4.98,185.73,399.13
118.42,1.99,4.98,195.50,400.07
118.62,1.98,4.98,185.73,399.13
118.82,1.98,4.98,215.05,399.13
119.02,1.98,4.99,185.73,398.60
119.22,1.97,4.98,205.28,398.20
119.42,1.99,4.98,185.73,400.07
119.62,1.99,4.99,215.05,399.53
119.82,1.99,4.98,224.83,400.07
120.02,1.99,4.98,205.28,400.07
120.22,1.98,4.99,185.73,398.60
120.42,1.98,4.99,205.28,398.60
120.62,1.99,4.98,175.95,400.07
120.82,1.98,4.99,175.95,398.60
121.02,1.97,4.99,166.18,397.66
121.22,1.98,4.98,166.18,399.13
121.42,1.99,4.99,195.50,399.53
121.62,1.99,4.98,205.28,400.07
121.82,1.97,4.98,224.83,398.20
122.02,1.99,4.98,234.60,400.07
122.22,1.99,4.98,254.15,400.07
122.42,1.98,4.98,234.60,399.13
122.62,1.98,4.98,263.93,399.13
122.82,1.98,4.98,254.15,399.13
123.02,1.98,4.98,283.48,399.13
123.22,1.99,4.98,273.70,400.07
123.42,1.98,4.98,303.03,399.13
123.62,1.97,4.98,312.81,398.20
123.82,1.99,4.98,273.70,400.07
124.02,1.99,4.98,303.03,400.07
124.22,1.98,4.98,303.03,399.13
124.42,1.98,4.98,273.70,399.13
124.62,1.97,4.98,283.48,398.20
124.82,1.99,4.99,312.81,399.53
125.02,1.99,4.98,303.03,400.07
125.22,1.98,4.98,303.03,399.13
125.42,1.98,4.98,273.70,399.13
125.62,1.98,4.98,312.81,399.13
125.82,1.98,4.98,303.03,399.13
126.02,1.98,4.98,303.03,399.13
126.22,1.98,4.98,273.70,399.13
126.42,1.99,4.98,293.26,400.07
126.62,1.99,4.98,293.26,400.07
126.82,1.98,4.98,283.48,399.13
127.02,1.99,4.97,283.48,400.61
127.22,1.98,4.98,254.15,399.13
127.42,1.98,4.98,263.93,399.13
127.62,1.99,4.98,244.38,400.07
127.82,1.99,4.98,224.83,400.07
128.02,1.98,4.98,215.05,399.13
128.22,1.98,4.98,195.50,399.13
128.42,1.99,4.98,215.05,400.07
128.62,1.99,4.98,205.28,400.07
128.82,1.98,4.98,205.28,399.13
129.02,1.98,4.98,215.05,399.13
129.22,1.99,4.98,215.05,400.07
129.42,1.98,4.98,234.60,399.13
129.62,1.99,4.98,215.05,400.07
129.82,1.99,4.98,224.83,400.07
130.02,1.98,4.98,224.83,399.13
130.22,1.98,4.98,254.15,399.13
130.42,1.98,4.98,244.38,399.13
130.62,1.98,4.98,244.38,399.13
130.82,1.99,4.99,234.60,399.53
131.02,1.98,4.98,263.93,399.13
131.22,1.99,4.98,254.15,400.07
131.42,1.98,4.98,244.38,399.13
131.62,1.98,4.98,234.60,399.13
131.82,1.98,4.98,215.05,399.13
132.02,1.99,4.98,224.83,400.07
132.22,1.97,4.97,215.05,398.73
132.42,1.99,4.98,205.28,400.07
132.62,1.98,4.99,185.73,398.60
132.82,1.99,4.98,185.73,400.07
133.02,1.98,4.98,185.73,399.13
133.22,1.98,4.97,195.50,399.67
133.42,1.97,4.98,185.73,398.20
133.62,1.99,4.98,224.83,400.07
133.82,1.98,4.98,244.38,399.13
134.02,1.98,4.98,254.15,399.13
134.22,1.97,4.98,263.93,398.20
134.42,1.99,4.98,273.70,400.07
134.62,1.99,4.98,283.48,400.07
134.82,1.98,4.98,283.48,399.13
135.02,1.97,4.97,283.48,398.73
135.22,1.97,4.98,293.26,398.20
135.42,1.98,4.98,322.58,399.13
135.62,1.99,4.98,312.81,400.07
135.82,1.98,4.98,293.26,399.13
136.02,1.98,4.98,303.03,399.13
136.22,1.99,4.98,322.58,400.07
136.42,1.98,4.98,312.81,399.13
136.62,1.98,4.98,322.58,399.13
136.82,1.98,4.98,312.81,399.13
137.02,1.97,4.98,322.58,398.20
137.22,1.99,4.98,322.58,400.07
137.42,1.98,4.98,322.58,399.13
137.62,1.97,4.97,332.36,398.73
137.82,1.99,4.98,303.03,400.07
138.02,1.98,4.98,312.81,399.13
138.22,1.99,4.98,303.03,400.07
138.42,1.98,4.98,293.26,399.13
138.62,1.97,4.98,283.48,398.20
138.82,1.99,4.98,283.48,400.07
139.02,1.98,4.97,263.93,399.67
139.22,1.99,4.98,244.38,400.07
139.42,1.99,4.98,224.83,400.07
139.62,1.98,4.98,205.28,399.13
139.82,1.99,4.98,205.28,400.07
140.02,1.97,4.98,195.50,398.20
140.22,1.98,4.98,175.95,399.13
140.42,1.99,4.98,175.95,400.07
140.62,1.99,4.98,166.18,400.07
140.82,1.99,4.99,185.73,399.53
141.02,1.98,4.98,205.28,399.13
141.22,1.98,4.98,224.83,399.13
141.42,1.99,4.98,224.83,400.07
141.62,1.99,4.98,215.05,400.07
141.82,1.97,4.97,215.05,398.73
142.02,1.99,4.97,215.05,400.61
142.22,1.99,4.98,244.38,400.07
142.42,1.99,4.95,234.60,401.15
142.62,1.98,4.98,234.60,399.13
142.82,1.97,4.98,215.05,398.20
143.02,1.99,4.97,263.93,400.61
143.22,1.98,4.98,244.38,399.13
143.42,1.98,4.97,234.60,399.67
143.62,1.97,4.98,244.38,398.20
143.82,1.98,4.98,244.38,399.13
144.02,1.99,4.98,224.83,400.07
144.22,1.98,4.97,215.05,399.67
144.42,1.99,4.98,195.50,400.07
144.62,1.99,4.98,205.28,400.07
144.82,1.99,4.98,195.50,400.07
145.02,1.99,4.98,205.28,400.07
145.22,1.98,4.98,215.05,399.13
145.42,1.99,4.99,244.38,399.53
145.62,1.98,4.98,273.70,399.13
145.82,1.98,4.98,263.93,399.13
146.02,1.97,4.98,283.48,398.20
146.22,1.99,4.99,312.81,399.53
146.42,1.98,4.98,342.13,399.13
146.62,1.98,4.98,303.03,399.13
146.82,1.98,4.99,332.36,398.60
147.02,1.97,4.99,342.13,397.66
147.22,1.99,4.98,351.91,400.07
147.42,1.99,4.98,322.58,400.07
147.62,1.97,4.98,342.13,398.20
147.82,1.99,4.98,332.36,400.07
148.02,1.99,4.97,332.36,400.61
148.22,1.99,4.98,312.81,400.07
148.42,1.98,4.99,351.91,398.60
148.62,1.97,4.98,332.36,398.20
148.82,1.98,4.98,322.58,399.13
149.02,1.99,4.98,332.36,400.07
149.22,1.99,4.99,342.13,399.53
149.42,1.99,4.97,312.81,400.61
149.62,1.98,4.98,312.81,399.13
149.82,1.99,4.98,322.58,400.07
150.02,1.99,4.98,312.81,400.07
150.22,1.97,4.98,273.70,398.20
150.42,1.99,4.98,244.38,400.07
150.62,1.98,4.98,254.15,399.13
150.82,1.98,4.99,244.38,398.60
151.02,1.98,4.97,234.60,399.67
151.22,1.98,4.97,224.83,399.67
151.42,1.99,4.98,234.60,400.07
151.62,1.98,4.98,215.05,399.13
151.82,1.98,4.98,185.73,399.13
152.02,1.98,4.98,166.18,399.13
152.22,1.99,4.98,185.73,400.07
152.42,1.98,4.98,205.28,399.13
152.62,1.98,4.98,205.28,399.13
152.82,1.98,4.98,185.73,399.13
153.02,1.99,4.98,215.05,400.07
153.22,1.99,4.98,224.83,400.07
153.42,1.98,4.98,234.60,399.13
153.62,1.98,4.98,215.05,399.13
153.82,1.97,4.98,215.05,398.20
154.02,1.98,4.98,234.60,399.13
154.22,1.98,4.98,234.60,399.13
154.42,1.98,4.97,234.60,399.67
154.62,1.98,4.98,244.38,399.13
154.82,1.99,4.98,244.38,400.07
155.02,1.99,4.98,234.60,400.07
155.22,1.98,4.98,234.60,399.13
155.42,1.98,4.98,234.60,399.13
155.62,1.98,4.98,224.83,399.13
155.82,1.99,4.99,224.83,399.53
156.02,1.98,4.98,244.38,399.13
156.22,1.99,4.98,234.60,400.07
156.42,1.99,4.98,234.60,400.07
156.62,1.99,4.98,215.05,400.07
156.82,1.98,4.98,244.38,399.13
157.02,1.98,4.98,273.70,399.13
157.22,1.99,4.99,283.48,399.53
157.42,1.99,4.99,303.03,399.53
157.62,1.99,4.99,342.13,399.53
157.82,1.99,4.97,351.91,400.61
158.02,1.97,4.98,361.68,398.20
158.22,1.99,4.98,371.46,400.07
158.42,1.99,4.99,391.01,399.53
158.62,1.98,4.98,400.78,399.13
158.82,1.98,4.98,400.78,399.13
159.02,1.99,4.98,381.23,400.07
159.22,1.99,4.98,400.78,400.07
159.42,1.99,4.98,391.01,400.07
159.62,1.97,4.98,391.01,398.20
159.82,1.98,4.98,361.68,399.13
160.02,1.98,4.98,400.78,399.13
160.22,1.98,4.98,400.78,399.13
160.42,1.98,4.97,391.01,399.67
160.62,1.97,4.98,361.68,398.20
160.82,1.97,4.98,391.01,398.20
161.02,1.98,4.98,410.56,399.13
161.22,1.98,4.98,400.78,399.13
161.42,1.98,4.98,420.33,399.13
161.62,1.99,4.99,381.23,399.53
161.82,1.98,4.98,371.46,399.13
162.02,1.99,4.99,361.68,399.53
162.22,1.98,4.98,342.13,399.13
162.42,1.98,4.98,332.36,399.13
162.62,1.98,4.98,312.81,399.13
162.82,1.99,4.99,273.70,399.53
163.02,1.98,4.98,283.48,399.13
163.22,1.98,4.99,244.38,398.60
163.42,1.99,4.98,234.60,400.07
163.62,1.99,4.98,234.60,400.07
163.82,1.98,4.98,224.83,399.13
164.02,1.97,4.98,215.05,398.20
164.22,1.99,4.98,195.50,400.07
164.42,1.98,4.99,215.05,398.60
164.62,1.99,4.98,205.28,400.07
164.82,1.98,4.98,205.28,399.13
165.02,1.98,4.98,215.05,399.13
165.22,1.99,4.98,215.05,400.07
165.42,1.98,4.98,215.05,399.13
165.62,1.98,4.99,224.83,398.60
165.82,1.98,4.98,234.60,399.13
166.02,1.99,4.98,234.60,400.07
166.22,1.98,4.98,244.38,399.13
166.42,1.99,4.98,234.60,400.07
166.62,1.97,4.98,234.60,398.20
166.82,1.99,4.98,263.93,400.07
167.02,1.99,4.98,224.83,400.07
167.22,1.99,4.98,205.28,400.07
167.42,1.98,4.98,175.95,399.13
167.62,1.98,4.98,175.95,399.13
167.82,1.98,4.98,175.95,399.13
168.02,1.98,4.99,185.73,398.60
168.22,1.98,4.98,175.95,399.13
168.42,1.97,4.98,185.73,398.20
168.62,1.98,4.98,205.28,399.13
168.82,1.99,4.98,215.05,400.07
169.02,1.98,4.98,224.83,399.13
169.22,1.98,4.98,234.60,399.13
169.42,1.97,4.98,244.38,398.20
169.62,1.99,4.98,283.48,400.07
169.82,1.99,4.98,283.48,400.07
170.02,1.98,4.98,312.81,399.13
170.22,1.99,4.98,303.03,400.07
170.42,1.98,4.99,293.26,398.60
170.62,1.99,4.99,303.03,399.53
170.82,1.98,4.98,293.26,399.13
171.02,1.98,4.98,303.03,399.13
171.22,1.99,4.98,273.70,400.07
171.42,1.99,4.98,303.03,400.07
171.62,1.98,4.98,312.81,399.13
171.82,1.98,4.98,312.81,399.13
172.02,1.97,4.98,283.48,398.20
172.22,1.98,4.98,322.58,399.13
172.42,1.99,4.98,342.13,400.07
172.62,1.99,4.97,312.81,400.61
172.82,1.98,4.98,312.81,399.13
173.02,1.98,4.98,303.03,399.13
173.22,1.99,4.99,303.03,399.53
173.42,1.99,4.98,303.03,400.07
173.62,1.98,4.97,303.03,399.67
173.82,1.98,4.98,303.03,399.13
174.02,1.98,4.98,293.26,399.13
174.22,1.98,4.98,283.48,399.13
174.42,1.98,4.98,293.26,399.13
174.62,1.97,4.97,273.70,398.73
174.82,1.98,4.98,273.70,399.13
175.02,1.98,4.99,293.26,398.60
175.22,1.98,4.98,234.60,399.13
175.42,1.98,4.98,254.15,399.13
175.62,1.98,4.98,215.05,399.13
175.82,1.99,4.98,215.05,400.07
176.02,1.99,4.97,234.60,400.61
176.22,1.98,5.01,205.28,398.06
176.42,1.97,4.98,185.73,398.20
176.62,1.99,4.99,195.50,399.53
176.82,1.99,4.98,215.05,400.07
177.02,1.99,4.98,244.38,400.07
177.22,1.99,4.98,234.60,400.07
177.42,1.98,4.98,215.05,399.13
177.62,1.98,4.98,244.38,399.13
177.82,1.98,4.99,224.83,398.60
178.02,1.98,4.98,215.05,399.13
178.22,1.97,4.98,195.50,398.20
178.42,1.99,4.98,215.05,400.07
178.62,1.98,4.97,205.28,399.67
178.82,1.99,4.98,195.50,400.07
179.02,1.98,4.98,195.50,399.13
179.22,1.98,4.98,185.73,399.13
179.42,1.99,4.98,185.73,400.07
179.62,1.98,4.98,175.95,399.13
179.82,1.97,4.99,185.73,397.66
180.02,1.97,4.98,175.95,398.20
180.22,1.98,4.99,175.95,398.60
180.42,1.98,4.98,195.50,399.13
180.62,1.98,4.97,205.28,399.67
180.82,1.98,4.98,244.38,399.13
181.02,1.99,4.98,254.15,400.07
181.22,1.99,4.98,263.93,400.07
181.42,1.99,4.98,263.93,400.07
181.62,1.97,4.98,263.93,398.20
181.82,1.98,4.97,273.70,399.67
182.02,1.99,4.98,283.48,400.07
182.22,1.98,4.97,273.70,399.67
182.42,1.98,4.97,293.26,399.67
182.62,1.98,4.98,322.58,399.13
182.82,1.99,4.99,332.36,399.53
183.02,1.99,4.98,312.81,400.07
183.22,1.98,4.98,312.81,399.13
183.42,1.97,4.98,322.58,398.20
183.62,1.99,4.98,322.58,400.07
183.82,1.99,4.98,342.13,400.07
184.02,1.99,4.98,322.58,400.07
184.22,1.99,4.99,293.26,399.53
184.42,1.98,4.98,283.48,399.13
184.62,1.99,4.98,303.03,400.07
184.82,1.98,4.98,312.81,399.13
185.02,1.97,4.99,303.03,397.66
185.22,1.98,4.98,254.15,399.13
185.42,1.98,4.95,273.70,400.21
185.62,1.99,4.98,263.93,400.07
185.82,1.99,4.98,244.38,400.07
186.02,1.97,4.98,244.38,398.20
186.22,1.99,4.98,254.15,400.07
186.42,1.99,4.98,234.60,400.07
186.62,1.98,4.98,224.83,399.13
186.82,1.98,4.98,205.28,399.13
187.02,1.99,4.98,195.50,400.07
187.22,1.98,4.98,175.95,399.13
187.42,1.99,4.98,185.73,400.07
187.62,1.97,4.98,185.73,398.20
187.82,1.99,4.98,195.50,400.07
188.02,1.99,4.98,185.73,400.07
188.22,1.98,4.98,205.28,399.13
188.42,1.97,4.98,166.18,398.20
188.62,1.98,4.99,166.18,398.60
188.82,1.99,4.98,175.95,400.07
189.02,1.98,4.98,175.95,399.13
189.22,1.98,4.98,205.28,399.13
189.42,1.99,4.98,224.83,400.07
189.62,1.99,4.98,215.05,400.07
189.82,1.99,4.98,224.83,400.07
190.02,1.97,4.98,205.28,398.20
190.22,1.98,4.98,195.50,399.13
190.42,1.99,4.98,195.50,400.07
190.62,1.98,4.98,215.05,399.13
190.82,1.98,4.98,195.50,399.13
191.02,1.99,4.98,166.18,400.07
191.22,1.98,4.99,175.95,398.60
191.42,1.99,4.99,175.95,399.53
191.62,1.98,4.99,175.95,398.60
191.82,1.97,4.98,185.73,398.20
192.02,1.99,4.98,195.50,400.07
192.22,1.99,4.98,205.28,400.07
192.42,1.98,4.97,215.05,399.67
192.62,1.99,4.98,224.83,400.07
192.82,1.98,4.98,254.15,399.13
193.02,1.99,4.97,283.48,400.61
193.22,1.98,4.98,303.03,399.13
193.42,1.98,4.98,332.36,399.13
193.62,1.97,4.98,332.36,398.20
193.82,1.99,4.98,371.46,400.07
194.02,1.98,4.98,361.68,399.13
194.22,1.98,4.98,342.13,399.13
194.42,1.97,4.98,342.13,398.20
194.62,1.99,4.98,342.13,400.07
194.82,1.99,4.99,351.91,399.53
195.02,1.99,4.98,342.13,400.07
195.22,1.98,4.98,332.36,399.13
195.42,1.99,4.98,342.13,400.07
195.62,1.98,4.98,351.91,399.13
195.82,1.99,4.97,361.68,400.61
196.02,1.97,4.98,371.46,398.20
196.22,1.98,4.98,371.46,399.13
196.42,2.00,4.98,371.46,401.00
196.62,1.98,4.98,371.46,399.13
196.82,1.98,4.98,342.13,399.13
197.02,1.98,4.99,332.36,398.60
197.22,1.98,4.98,342.13,399.13
197.42,1.99,4.98,342.13,400.07
197.62,1.98,4.98,303.03,399.13
197.82,1.97,4.98,283.48,398.20
198.02,1.99,4.98,254.15,400.07
198.22,1.98,4.98,244.38,399.13
198.42,1.97,4.98,215.05,398.20
198.62,1.97,4.98,234.60,398.20
198.82,1.98,4.98,244.38,399.13
199.02,1.98,4.98,185.73,399.13
199.22,1.98,4.97,224.83,399.67
199.42,1.99,4.98,224.83,400.07
199.62,1.98,4.98,215.05,399.13
199.82,1.98,4.98,205.28,399.13
200.02,1.97,4.98,215.05,398.20
200.22,1.99,4.98,244.38,400.07
200.42,1.99,4.98,244.38,400.07
200.62,1.99,4.97,254.15,400.61
200.82,1.98,4.98,283.48,399.13
201.02,1.99,4.98,273.70,400.07
201.22,1.99,4.98,322.58,400.07
201.42,1.97,4.97,273.70,398.73
201.62,1.97,4.99,312.81,397.66
201.82,1.99,4.98,303.03,400.07
202.02,1.99,4.98,303.03,400.07
202.22,1.98,4.98,293.26,399.13
202.42,1.98,4.95,273.70,400.21
202.62,1.99,4.98,263.93,400.07
202.82,1.99,4.95,254.15,401.15
203.02,1.99,4.98,254.15,400.07
203.22,1.97,4.98,273.70,398.20
203.42,1.99,4.98,224.83,400.07
203.62,1.99,4.98,273.70,400.07
203.82,1.98,4.98,293.26,399.13
204.02,1.98,4.98,293.26,399.13
204.22,1.99,4.98,322.58,400.07
204.42,1.98,4.98,371.46,399.13
204.62,1.98,4.98,381.23,399.13
204.82,1.98,4.97,400.78,399.67
205.02,1.98,4.98,439.88,399.13
205.22,1.99,4.98,420.33,400.07
205.42,1.98,4.98,449.66,399.13
205.62,1.99,4.97,459.43,400.61
205.82,1.98,4.99,469.21,398.60
206.02,1.99,4.99,478.98,399.53
206.22,1.98,4.98,469.21,399.13
206.42,1.98,4.97,469.21,399.67
206.62,1.98,4.98,498.53,399.13
206.82,1.99,4.98,488.76,400.07
207.02,1.99,4.98,508.31,400.07
207.22,1.98,4.98,498.53,399.13
207.42,1.97,4.98,498.53,398.20
207.62,1.99,4.98,508.31,400.07
207.82,1.99,4.98,478.98,400.07
208.02,1.98,4.99,498.53,398.60
208.22,1.98,4.98,498.53,399.13
208.42,1.99,4.98,488.76,400.07
208.62,1.99,4.98,469.21,400.07
208.82,1.98,4.97,469.21,399.67
209.02,1.98,4.98,469.21,399.13
209.22,1.98,4.98,430.11,399.13
209.42,1.98,4.98,420.33,399.13
209.62,1.98,4.98,400.78,399.13
209.82,1.98,4.98,381.23,399.13
210.02,1.98,4.98,400.78,399.13
210.22,1.99,4.98,381.23,400.07
210.42,1.98,4.98,351.91,399.13
210.62,1.98,4.98,342.13,399.13
210.82,1.99,4.98,312.81,400.07
211.02,1.99,4.98,312.81,400.07
211.22,1.99,4.98,283.48,400.07
211.42,1.98,4.99,273.70,398.60
211.62,1.99,4.98,254.15,400.07
211.82,1.99,4.98,293.26,400.07
212.02,1.99,4.98,283.48,400.07
212.22,1.97,4.98,283.48,398.20
212.42,1.99,4.98,234.60,400.07
212.62,1.97,4.99,283.48,397.66
212.82,1.98,4.98,322.58,399.13
213.02,1.98,4.98,303.03,399.13
213.22,1.98,4.98,322.58,399.13
213.42,1.99,4.98,283.48,400.07
213.62,1.98,4.98,303.03,399.13
213.82,1.99,4.98,322.58,400.07
214.02,1.98,4.98,273.70,399.13
214.22,1.97,4.98,293.26,398.20
214.42,1.99,4.98,293.26,400.07
214.62,1.99,4.98,263.93,400.07
214.82,1.98,4.98,273.70,399.13
215.02,1.99,4.98,273.70,400.07
215.22,1.99,4.98,303.03,400.07
215.42,1.99,4.97,283.48,400.61
215.62,1.98,4.98,322.58,399.13
215.82,1.99,4.98,332.36,400.07
216.02,1.99,4.98,361.68,400.07
216.22,1.98,4.98,381.23,399.13
216.42,1.98,4.98,351.91,399.13
216.62,1.97,4.99,361.68,397.66
216.82,1.99,4.98,391.01,400.07
217.02,1.99,4.98,381.23,400.07
217.22,1.98,4.99,381.23,398.60
217.42,1.98,4.98,371.46,399.13
217.62,1.99,4.98,371.46,400.07
217.82,1.98,4.98,351.91,399.13
218.02,1.98,4.98,332.36,399.13
218.22,1.97,4.98,332.36,398.20
218.42,1.98,4.98,361.68,399.13
218.62,1.99,4.98,381.23,400.07
218.82,1.98,4.98,381.23,399.13
219.02,1.98,4.98,371.46,399.13
219.22,1.99,4.98,371.46,400.07
219.42,1.98,4.99,361.68,398.60
219.62,1.99,4.98,361.68,400.07
219.82,1.98,4.99,332.36,398.60
220.02,1.97,4.98,312.81,398.20
220.22,1.99,4.98,303.03,400.07
220.42,1.99,4.98,293.26,400.07
220.62,1.98,4.97,303.03,399.67
220.82,1.99,4.97,283.48,400.61
221.02,1.98,4.99,234.60,398.60
221.22,1.98,4.99,234.60,398.60
221.42,1.98,4.98,244.38,399.13
221.62,1.98,4.97,244.38,399.67
221.82,1.99,4.98,254.15,400.07
222.02,1.99,4.98,244.38,400.07
222.22,1.98,4.98,244.38,399.13
222.42,1.98,4.97,195.50,399.67
222.62,1.98,4.98,234.60,399.13
222.82,1.99,4.99,234.60,399.53
223.02,1.98,4.98,205.28,399.13
223.22,1.98,4.97,215.05,399.67
223.42,1.98,4.98,244.38,399.13
223.62,1.98,4.98,224.83,399.13
223.82,1.99,4.98,205.28,400.07
224.02,1.98,4.98,215.05,399.13
224.22,1.98,4.97,195.50,399.67
224.42,1.99,4.95,205.28,401.15
224.62,1.99,4.98,215.05,400.07
224.82,1.98,4.98,205.28,399.13
225.02,1.98,4.98,195.50,399.13
225.22,1.98,4.99,205.28,398.60
225.42,1.98,4.98,195.50,399.13
225.62,1.98,4.98,175.95,399.13
225.82,1.97,4.98,166.18,398.20
226.02,1.99,4.99,195.50,399.53
226.22,1.99,4.99,195.50,399.53
226.42,1.98,4.98,156.40,399.13
226.62,1.98,4.98,166.18,399.13
226.82,1.98,4.98,185.73,399.13
227.02,1.99,4.98,215.05,400.07
227.22,1.98,4.98,224.83,399.13
227.42,1.98,4.97,234.60,399.67
227.62,1.99,4.98,254.15,400.07
227.82,1.99,4.98,273.70,400.07
228.02,1.99,4.98,283.48,400.07
228.22,1.98,4.98,273.70,399.13
228.42,1.98,4.98,293.26,399.13
228.62,1.99,4.98,273.70,400.07
228.82,1.99,4.98,273.70,400.07
229.02,1.98,4.97,293.26,399.67
229.22,1.99,4.99,273.70,399.53
229.42,1.98,4.98,273.70,399.13
229.62,1.99,4.98,303.03,400.07
229.82,1.99,4.98,283.48,400.07
230.02,1.97,4.98,273.70,398.20
230.22,1.99,4.98,273.70,400.07
230.42,1.99,4.98,283.48,400.07
230.62,1.98,4.98,283.48,399.13
230.82,1.99,4.98,244.38,400.07
231.02,1.98,4.98,293.26,399.13
231.22,1.99,4.98,312.81,400.07
231.42,1.98,4.98,303.03,399.13
231.62,1.98,4.98,273.70,399.13
231.82,1.97,4.97,254.15,398.73
232.02,1.98,4.98,263.93,399.13
232.22,2.00,4.98,263.93,401.00
232.42,1.99,4.98,263.93,400.07
232.62,1.98,4.98,244.38,399.13
232.82,1.99,4.99,263.93,399.53
233.02,1.99,4.98,234.60,400.07
233.22,1.98,4.98,244.38,399.13
233.42,1.98,4.98,215.05,399.13
233.62,1.98,4.98,215.05,399.13
233.82,1.98,4.98,195.50,399.13
234.02,1.99,4.98,224.83,400.07
234.22,1.97,4.97,234.60,398.73
234.42,1.98,4.98,224.83,399.13
234.62,1.99,4.99,224.83,399.53
234.82,1.98,4.98,195.50,399.13
235.02,1.97,4.98,175.95,398.20
235.22,1.97,4.98,195.50,398.20
235.42,1.99,4.98,175.95,400.07
235.62,1.99,4.97,166.18,400.61
235.82,1.98,4.98,175.95,399.13
236.02,1.98,4.98,175.95,399.13
236.22,1.99,4.99,156.40,399.53
236.42,1.98,4.98,175.95,399.13
236.62,1.98,4.98,156.40,399.13
236.82,1.97,4.98,166.18,398.20
237.02,1.99,4.97,156.40,400.61
237.22,1.99,4.99,175.95,399.53
237.42,1.98,4.98,175.95,399.13
237.62,1.99,4.98,195.50,400.07
237.82,1.99,4.98,205.28,400.07
238.02,1.98,4.98,195.50,399.13
238.22,1.98,4.98,175.95,399.13
238.42,1.98,4.98,175.95,399.13
238.62,1.97,4.98,185.73,398.20
238.82,1.99,4.99,205.28,399.53
239.02,1.98,4.98,224.83,399.13
239.22,1.98,4.98,244.38,399.13
239.42,1.97,4.98,234.60,398.20
239.62,1.98,4.97,244.38,399.67
239.82,1.99,4.98,273.70,400.07
240.02,1.98,4.98,263.93,399.13
240.22,1.98,4.98,234.60,399.13
240.42,1.98,4.98,244.38,399.13
240.62,1.99,4.99,263.93,399.53
240.82,1.99,4.98,254.15,400.07
241.02,1.99,4.98,254.15,400.07
241.22,1.99,4.98,254.15,400.07
241.42,1.99,4.99,254.15,399.53
241.62,1.98,4.98,283.48,399.13
241.82,1.98,4.98,254.15,399.13
242.02,1.97,4.98,254.15,398.20
242.22,1.98,4.98,244.38,399.13
242.42,1.98,4.98,283.48,399.13
242.62,1.98,4.98,273.70,399.13
242.82,1.99,4.98,263.93,400.07
243.02,1.99,4.98,273.70,400.07
243.22,1.98,4.98,283.48,399.13
243.42,1.99,4.98,293.26,400.07
243.62,1.97,4.98,273.70,398.20
243.82,1.98,4.98,254.15,399.13
244.02,1.99,4.98,283.48,400.07
244.22,1.98,4.98,283.48,399.13
244.42,1.98,4.98,263.93,399.13
244.62,1.99,4.98,244.38,400.07
244.82,1.98,4.98,224.83,399.13
245.02,1.99,4.98,244.38,400.07
245.22,1.98,4.98,234.60,399.13
245.42,1.98,4.98,215.05,399.13
245.62,1.99,4.98,244.38,400.07
245.82,1.99,4.98,224.83,400.07
246.02,1.98,4.98,234.60,399.13
246.22,1.98,4.98,185.73,399.13
246.42,1.98,4.98,224.83,399.13
246.62,1.99,4.98,205.28,400.07
246.82,1.98,4.99,215.05,398.60
247.02,1.97,4.99,175.95,397.66
247.22,1.99,4.99,175.95,399.53
247.42,1.99,4.98,195.50,400.07
247.62,1.98,4.97,185.73,399.67
247.82,1.99,4.98,185.73,400.07
248.02,1.98,4.97,205.28,399.67
248.22,1.99,4.98,205.28,400.07
248.42,1.99,4.98,195.50,400.07
248.62,1.98,4.98,195.50,399.13
248.82,1.97,4.97,175.95,398.73
249.02,1.98,4.98,166.18,399.13
249.22,1.98,4.98,195.50,399.13
249.42,1.98,4.98,215.05,399.13
249.62,1.98,4.98,166.18,399.13
249.82,1.99,4.98,175.95,400.07
250.02,1.99,4.98,205.28,400.07
250.22,1.98,4.98,215.05,399.13
250.42,1.98,4.98,195.50,399.13
250.62,1.98,4.97,215.05,399.67
250.82,1.98,4.98,224.83,399.13
251.02,1.99,4.98,224.83,400.07
251.22,1.98,4.98,215.05,399.13
251.42,1.98,4.97,224.83,399.67
251.62,1.99,4.98,224.83,400.07
251.82,1.98,4.98,234.60,399.13
252.02,1.99,4.98,224.83,400.07
252.22,1.98,4.99,234.60,398.60
252.42,1.98,4.98,263.93,399.13
252.62,1.98,4.98,254.15,399.13
252.82,1.98,4.98,263.93,399.13
253.02,1.99,4.97,263.93,400.61
253.22,1.99,4.97,312.81,400.61
253.42,1.98,4.98,254.15,399.13
253.62,1.99,4.98,273.70,400.07
253.82,1.98,4.98,283.48,399.13
254.02,1.97,4.98,273.70,398.20
254.22,1.98,4.98,254.15,399.13
254.42,1.99,4.98,263.93,400.07
254.62,1.98,4.98,283.48,399.13
254.82,1.99,4.98,273.70,400.07
255.02,1.97,4.98,263.93,398.20
255.22,1.98,4.98,273.70,399.13
255.42,1.98,4.98,254.15,399.13
255.62,1.98,4.98,263.93,399.13
255.82,1.97,4.98,254.15,398.20
256.02,1.99,4.98,263.93,400.07
256.22,1.98,4.98,254.15,399.13
256.42,1.99,4.97,244.38,400.61
256.62,1.98,4.97,224.83,399.67
256.82,1.97,4.98,224.83,398.20
257.02,1.99,4.98,244.38,400.07

File: Thermal Draw Trials/ThesisExperiments/experiment_logs/PETG_oct90deg-untreated20.0_black_DR50.0_002.csv (part 1 of 5)
# material: PETG
# geometry: oct90deg-untreated
# preform_diameter: 20.0
# material_color: black
# temperature_C: 160.0
# drawdown_ratio: 50.0
# trial_number: 002
# operator: Kevin Liu
# start_time: 2025-07-10 16:26:12
# notes: Comparison between annealed and untreated. Sample was untreated; raster lines perpendicular to preform length.
Time(s),Feed(mm/min),Wind(m/min),Diameter(um),Predicted_diameter(um)
1.22,1.99,4.98,557.18,400.07
1.42,1.99,4.98,586.51,400.07
1.62,1.99,4.98,566.96,400.07
1.82,1.98,4.98,566.96,399.13
2.02,1.98,4.98,596.29,399.13
2.22,1.99,4.98,596.29,400.07
2.42,1.98,4.97,606.06,399.67
2.62,1.99,4.98,615.84,400.07
2.82,1.98,4.99,625.61,398.60
3.02,1.99,4.99,606.06,399.53
3.22,1.98,4.98,586.51,399.13
3.42,1.97,4.99,557.18,397.66
3.62,1.99,4.97,576.74,400.61
3.82,1.99,4.98,566.96,400.07
4.02,1.99,4.97,566.96,400.61
4.22,1.99,4.98,557.18,400.07
4.42,1.98,4.98,557.18,399.13
4.62,1.99,4.98,547.41,400.07
4.82,1.98,4.98,547.41,399.13
5.02,1.98,4.98,547.41,399.13
5.22,1.99,4.98,537.63,400.07
5.42,1.99,4.98,537.63,400.07
5.62,1.99,4.98,518.08,400.07
5.82,1.98,4.97,527.86,399.67
6.02,1.98,4.98,537.63,399.13
6.22,1.99,4.98,508.31,400.07
6.42,1.98,4.98,518.08,399.13
6.62,1.97,4.98,508.31,398.20
6.82,1.99,4.99,498.53,399.53
7.02,1.99,4.98,518.08,400.07
7.22,1.99,4.98,518.08,400.07
7.42,1.98,4.98,508.31,399.13
7.62,1.99,4.99,508.31,399.53
7.82,1.99,4.98,508.31,400.07
8.02,1.98,4.99,527.86,398.60
8.22,1.97,4.99,527.86,397.66
8.42,1.97,4.98,508.31,398.20
8.62,1.98,4.99,527.86,398.60
8.82,1.99,4.98,537.63,400.07
9.02,1.98,4.98,537.63,399.13
9.22,1.98,4.98,557.18,399.13
9.42,1.98,4.98,547.41,399.13
9.62,1.99,4.98,537.63,400.07
9.82,1.98,4.98,557.18,399.13
10.02,1.98,4.99,537.63,398.60
10.22,1.98,4.98,576.74,399.13
10.42,1.99,4.98,576.74,400.07
10.62,1.98,4.98,566.96,399.13
10.82,1.97,4.98,557.18,398.20
11.02,1.99,4.98,576.74,400.07
11.22,1.99,4.99,566.96,399.53
11.42,1.99,4.99,547.41,399.53
11.62,1.98,4.98,537.63,399.13
11.82,1.98,4.98,547.41,399.13
12.02,1.99,4.98,557.18,400.07
12.22,1.99,4.98,547.41,400.07
12.42,1.98,4.98,547.41,399.13
12.62,1.99,4.98,518.08,400.07
12.82,1.98,4.98,537.63,399.13
13.02,1.99,4.99,547.41,399.53
13.22,1.98,4.99,547.41,398.60
13.42,1.97,4.98,547.41,398.20
13.62,1.97,4.98,547.41,398.20
13.82,1.99,4.98,527.86,400.07
14.02,1.98,4.98,537.63,399.13
14.22,1.99,4.98,508.31,400.07
14.42,1.97,4.97,498.53,398.73
14.62,1.99,4.98,518.08,400.07
14.82,1.98,4.98,527.86,399.13
15.02,1.98,4.97,498.53,399.67
15.22,1.98,4.98,508.31,399.13
15.42,1.99,4.98,518.08,400.07
15.62,1.99,4.98,518.08,400.07
15.82,1.98,4.97,518.08,399.67
16.02,1.98,4.97,498.53,399.67
16.22,1.98,4.98,518.08,399.13
16.42,1.99,4.98,508.31,400.07
16.62,1.98,4.99,518.08,398.60
16.82,1.97,4.94,508.31,399.82
17.02,1.98,4.98,488.76,399.13
17.22,1.98,4.98,498.53,399.13
17.42,1.99,4.99,537.63,399.53
17.62,1.98,4.98,518.08,399.13
17.82,1.99,4.98,557.18,400.07
18.02,1.99,4.98,537.63,400.07
18.22,1.98,4.98,566.96,399.13
18.42,1.99,4.98,557.18,400.07
18.62,1.97,4.98,557.18,398.20
18.82,1.98,4.99,547.41,398.60
19.02,1.99,4.98,566.96,400.07
19.22,1.99,4.97,557.18,400.61
19.42,2.00,4.98,557.18,401.00
19.62,1.99,4.98,566.96,400.07
19.82,1.99,4.98,566.96,400.07
20.02,1.98,4.98,576.74,399.13
20.22,1.98,4.98,566.96,399.13
20.42,1.99,4.97,566.96,400.61
20.62,1.99,5.01,557.18,399.00
20.82,1.99,4.97,566.96,400.61
21.02,1.99,4.98,557.18,400.07
21.22,1.97,4.98,576.74,398.20
21.42,1.99,4.98,606.06,400.07
21.62,1.98,4.98,625.61,399.13
21.82,1.98,4.98,586.51,399.13
22.02,1.97,4.97,557.18,398.73
22.22,1.98,4.99,547.41,398.60
22.42,1.99,4.98,557.18,400.07
22.62,1.98,4.98,557.18,399.13
22.82,1.98,4.98,537.63,399.13
23.02,1.99,4.98,518.08,400.07
23.22,1.99,4.98,537.63,400.07
23.42,1.99,4.98,518.08,400.07
23.62,1.98,4.98,527.86,399.13
23.82,1.99,4.98,508.31,400.07
24.02,1.99,4.98,518.08,400.07
24.22,1.99,4.98,518.08,400.07
24.42,1.98,4.97,537.63,399.67
24.62,1.98,4.98,527.86,399.13
24.82,1.99,4.99,527.86,399.53
25.02,1.98,4.98,508.31,399.13
25.22,1.97,4.99,508.31,397.66
25.42,1.98,4.98,508.31,399.13
25.62,1.99,4.98,508.31,400.07
25.82,1.99,4.97,488.76,400.61
26.02,1.97,4.98,488.76,398.20
26.22,1.98,4.98,498.53,399.13
26.42,1.99,4.98,498.53,400.07
26.62,1.98,4.99,498.53,398.60
26.82,1.97,4.98,508.31,398.20
27.02,1.98,4.98,518.08,399.13
27.22,1.99,4.99,527.86,399.53
27.42,1.98,4.98,508.31,399.13
27.62,1.98,4.98,537.63,399.13
27.82,1.99,4.98,508.31,400.07
28.02,1.99,4.98,527.86,400.07
28.22,1.99,4.98,518.08,400.07
28.42,1.98,4.98,527.86,399.13
28.62,1.98,4.98,547.41,399.13
28.82,1.99,4.98,557.18,400.07
29.02,1.98,4.98,566.96,399.13
29.22,1.98,4.98,576.74,399.13
29.42,1.99,4.98,547.41,400.07
29.62,1.98,4.98,576.74,399.13
29.82,1.98,4.97,547.41,399.67
30.02,1.98,4.98,566.96,399.13
30.22,1.98,4.98,596.29,399.13
30.42,1.98,4.98,615.84,399.13
30.62,1.98,4.98,596.29,399.13
30.82,1.99,4.98,576.74,400.07
31.02,1.98,4.99,586.51,398.60
31.22,1.98,4.99,596.29,398.60
31.42,1.99,4.98,596.29,400.07
31.62,1.98,4.97,586.51,399.67
31.82,1.99,4.98,557.18,400.07
32.02,1.99,4.99,566.96,399.53
32.22,1.99,4.98,586.51,400.07
32.42,1.99,4.98,547.41,400.07
32.62,1.98,4.98,537.63,399.13
32.82,1.99,4.98,537.63,400.07
33.02,1.98,4.98,537.63,399.13
33.22,1.98,4.98,518.08,399.13
33.42,1.99,4.98,527.86,400.07
33.62,1.98,4.98,518.08,399.13
33.82,1.99,4.98,518.08,400.07
34.02,1.99,4.98,527.86,400.07
34.22,1.97,4.97,527.86,398.73
34.42,1.98,4.98,537.63,399.13
34.62,1.98,4.98,537.63,399.13
34.82,1.98,4.99,537.63,398.60
35.02,1.98,4.98,527.86,399.13
35.22,1.97,4.98,518.08,398.20
35.42,1.98,4.98,557.18,399.13
35.62,1.99,4.99,547.41,399.53
35.82,1.98,4.98,547.41,399.13
36.02,1.98,4.98,537.63,399.13
36.22,1.99,4.98,537.63,400.07
36.42,1.98,4.98,547.41,399.13
36.62,1.99,4.98,537.63,400.07
36.82,1.97,4.98,537.63,398.20
37.02,1.97,4.98,566.96,398.20
37.22,1.99,4.99,537.63,399.53
37.42,1.99,4.98,557.18,400.07
37.62,1.98,4.98,576.74,399.13
37.82,1.98,4.97,557.18,399.67
38.02,1.98,4.98,557.18,399.13
38.22,1.99,4.98,557.18,400.07
38.42,1.98,4.98,547.41,399.13
38.62,1.98,4.98,527.86,399.13
38.82,1.97,4.98,547.41,398.20
39.02,1.99,4.99,527.86,399.53
39.22,1.99,4.98,557.18,400.07
39.42,1.99,4.98,527.86,400.07
39.62,1.98,4.98,527.86,399.13
39.82,1.98,4.98,557.18,399.13
40.02,1.99,4.98,547.41,400.07
40.22,1.98,4.98,547.41,399.13
40.42,1.98,4.97,527.86,399.67
40.62,1.98,4.98,527.86,399.13
40.82,1.99,4.99,547.41,399.53
41.02,1.99,4.98,557.18,400.07
41.22,1.98,4.98,547.41,399.13
41.42,1.97,4.98,527.86,398.20
41.62,1.99,4.99,576.74,399.53
41.82,1.99,4.98,566.96,400.07
42.02,1.98,4.98,557.18,399.13
42.22,1.98,4.98,537.63,399.13
42.42,1.98,4.98,537.63,399.13
42.62,1.99,4.98,557.18,400.07
42.82,1.98,4.98,557.18,399.13
43.02,1.98,4.98,547.41,399.13
43.22,1.99,4.98,557.18,400.07
43.42,1.99,4.99,557.18,399.53
43.62,1.98,4.98,537.63,399.13
43.82,1.98,4.98,527.86,399.13
44.02,1.98,4.98,518.08,399.13
44.22,1.98,4.98,518.08,399.13
44.42,1.99,4.98,518.08,400.07
44.62,1.98,4.98,537.63,399.13
44.82,1.99,4.97,537.63,400.61
45.02,1.97,4.99,518.08,397.66
45.22,1.98,4.99,527.86,398.60
45.42,1.99,4.99,527.86,399.53
45.62,1.98,4.98,537.63,399.13
45.82,1.99,4.98,518.08,400.07
46.02,1.99,4.98,527.86,400.07
46.22,1.99,4.98,527.86,400.07
46.42,1.99,4.98,498.53,400.07
46.62,1.98,4.98,518.08,399.13
46.82,1.99,4.98,508.31,400.07
47.02,1.99,4.98,527.86,400.07
47.22,1.98,4.98,527.86,399.13
47.42,1.98,4.97,508.31,399.67
47.62,1.98,4.98,518.08,399.13
47.82,1.99,4.98,518.08,400.07
48.02,1.98,4.99,547.41,398.60
48.22,1.99,4.98,557.18,400.07
48.42,1.98,4.98,547.41,399.13
48.62,1.97,4.97,527.86,398.73
48.82,1.99,4.98,518.08,400.07
49.02,1.98,4.98,547.41,399.13
49.22,1.97,4.98,537.63,398.20
49.42,1.97,4.98,537.63,398.20
49.62,1.97,4.98,537.63,398.20
49.82,1.99,4.99,547.41,399.53
50.02,1.99,4.98,527.86,400.07
50.22,1.99,4.98,518.08,400.07
50.42,1.99,4.98,527.86,400.07
50.62,1.98,4.98,527.86,399.13
50.82,1.99,4.98,547.41,400.07
51.02,1.98,4.98,527.86,399.13
51.22,1.98,4.98,527.86,399.13
51.42,1.98,4.98,527.86,399.13
51.62,1.99,4.98,557.18,400.07
51.82,1.98,4.97,547.41,399.67
52.02,1.99,4.98,537.63,400.07
52.22,1.99,4.99,557.18,399.53
52.42,1.99,4.98,547.41,400.07
52.62,1.98,4.98,547.41,399.13
52.82,1.98,4.99,527.86,398.60
53.02,1.98,4.98,547.41,399.13
53.22,1.99,4.98,537.63,400.07
53.42,1.98,4.99,566.96,398.60
53.62,1.97,4.98,576.74,398.20
53.82,1.97,4.98,586.51,398.20
54.02,1.99,4.99,586.51,399.53
54.22,1.98,4.98,566.96,399.13
54.42,1.97,4.98,547.41,398.20
54.62,1.97,4.98,557.18,398.20
54.82,1.99,4.99,557.18,399.53
55.02,1.99,4.98,566.96,400.07
55.22,1.98,4.98,576.74,399.13
55.42,1.97,4.98,566.96,398.20
55.62,1.99,4.98,576.74,400.07
55.82,1.99,4.98,576.74,400.07
56.02,1.99,4.98,586.51,400.07
56.22,1.99,4.98,576.74,400.07
56.42,1.97,4.98,596.29,398.20
56.62,1.99,4.98,576.74,400.07
56.82,1.99,4.98,576.74,400.07
57.02,1.99,4.99,566.96,399.53
57.22,1.99,4.97,547.41,400.61
57.42,1.98,4.98,547.41,399.13
57.62,1.98,4.99,566.96,398.60
57.82,1.98,4.98,547.41,399.13
58.02,1.98,4.98,557.18,399.13
58.22,1.98,4.98,557.18,399.13
58.42,1.98,4.98,557.18,399.13
58.62,1.98,4.98,547.41,399.13
58.82,1.99,4.98,527.86,400.07
59.02,1.98,4.98,537.63,399.13
59.22,1.97,4.98,547.41,398.20
59.42,1.98,4.98,547.41,399.13
59.62,1.98,4.99,547.41,398.60
59.82,1.98,4.97,518.08,399.67
60.02,1.98,4.98,527.86,399.13
60.22,1.98,4.99,527.86,398.60
60.42,1.99,4.98,537.63,400.07
60.62,1.98,4.97,527.86,399.67
60.82,1.97,4.98,518.08,398.20
61.02,1.98,4.98,518.08,399.13
61.22,1.99,4.99,527.86,399.53
61.42,1.98,4.95,527.86,400.21
61.62,1.97,4.98,518.08,398.20
61.82,1.99,4.99,518.08,399.53
62.02,1.98,4.99,566.96,398.60
62.22,1.98,4.98,537.63,399.13
62.42,1.98,4.97,557.18,399.67
62.62,1.98,4.98,547.41,399.13
62.82,1.99,4.98,547.41,400.07
63.02,1.98,5.01,566.96,398.06
63.22,1.97,4.97,547.41,398.73
63.42,1.97,4.99,586.51,397.66
63.62,1.98,4.97,586.51,399.67
63.82,1.98,4.98,606.06,399.13
64.02,1.98,4.98,606.06,399.13
64.22,1.98,4.98,576.74,399.13
64.42,1.99,4.99,586.51,399.53
64.62,1.99,4.98,625.61,400.07
64.82,1.98,4.99,606.06,398.60
65.02,1.97,4.98,586.51,398.20
65.22,1.99,4.98,586.51,400.07
65.42,1.99,4.98,596.29,400.07
65.62,1.99,4.98,596.29,400.07
65.82,1.98,4.98,606.06,399.13
66.02,1.98,4.99,615.84,398.60
66.22,1.99,4.99,596.29,399.53
66.42,1.98,4.98,596.29,399.13
66.62,1.98,4.98,596.29,399.13
66.82,1.98,4.98,596.29,399.13
67.02,1.99,4.98,586.51,400.07
67.22,1.99,4.98,606.06,400.07
67.42,1.99,4.98,566.96,400.07
67.62,1.98,4.99,557.18,398.60
67.82,1.98,4.98,586.51,399.13
68.02,1.98,4.98,566.96,399.13
68.22,1.97,4.98,547.41,398.20
68.42,1.98,4.98,527.86,399.13
68.62,1.98,4.98,557.18,399.13
68.82,1.99,4.98,557.18,400.07
69.02,1.98,4.98,518.08,399.13
69.22,1.98,4.98,547.41,399.13
69.42,1.98,4.98,547.41,399.13
69.62,1.99,4.98,557.18,400.07
69.82,1.98,4.98,547.41,399.13
70.02,1.97,4.98,547.41,398.20
70.22,1.99,4.98,547.41,400.07
70.42,1.98,4.98,576.74,399.13
70.62,1.98,4.98,557.18,399.13
70.82,1.97,4.98,566.96,398.20
71.02,1.98,4.98,566.96,399.13
71.22,1.98,4.98,566.96,399.13
71.42,1.98,4.98,547.41,399.13
71.62,1.99,4.98,557.18,400.07
71.82,1.97,4.98,557.18,398.20
72.02,1.99,4.97,557.18,400.61
72.22,1.98,4.98,586.51,399.13
72.42,1.99,4.98,586.51,400.07
72.62,1.99,4.98,576.74,400.07
72.82,1.99,4.98,576.74,400.07
73.02,1.98,4.98,586.51,399.13
73.22,1.98,4.98,596.29,399.13
73.42,1.98,4.98,606.06,399.13
73.62,1.98,4.98,615.84,399.13
73.82,1.98,4.98,635.39,399.13
74.02,1.99,4.98,615.84,400.07
74.22,1.99,4.98,606.06,400.07
74.42,1.98,4.98,625.61,399.13
74.62,1.98,4.98,625.61,399.13
74.82,1.99,4.98,625.61,400.07
75.02,1.98,4.99,615.84,398.60
75.22,1.97,4.97,654.94,398.73
75.42,1.98,4.98,645.16,399.13
75.62,1.97,4.98,615.84,398.20
75.82,1.99,4.98,625.61,400.07
76.02,1.99,4.98,615.84,400.07
76.22,1.97,4.98,606.06,398.20
76.42,1.99,4.98,615.84,400.07
76.62,1.99,4.98,606.06,400.07
76.82,1.99,4.98,586.51,400.07
77.02,1.97,4.98,576.74,398.20
77.22,1.98,4.99,586.51,398.60
77.42,1.99,4.98,566.96,400.07
77.62,1.98,4.98,606.06,399.13
77.82,1.97,4.98,576.74,398.20
78.02,1.99,4.98,596.29,400.07
78.22,1.98,4.99,596.29,398.60
78.42,1.99,4.98,606.06,400.07
78.62,1.98,4.99,557.18,398.60
78.82,1.97,4.99,576.74,397.66
79.02,1.99,4.98,547.41,400.07
79.22,1.98,4.98,557.18,399.13
79.42,1.98,4.98,557.18,399.13
79.62,1.98,4.97,547.41,399.67
79.82,1.98,4.98,566.96,399.13
80.02,1.99,4.98,557.18,400.07
80.22,1.98,4.98,557.18,399.13
80.42,1.97,4.99,547.41,397.66
80.62,1.99,4.99,566.96,399.53
80.82,1.98,4.99,566.96,398.60
81.02,1.98,4.97,576.74,399.67
81.22,1.99,4.98,547.41,400.07
81.42,1.98,4.99,557.18,398.60
81.62,1.98,4.98,557.18,399.13
81.82,1.97,4.99,557.18,397.66
82.02,1.99,4.98,547.41,400.07
82.22,1.99,4.98,586.51,400.07
82.42,1.98,4.98,586.51,399.13
82.62,1.99,4.98,606.06,400.07
82.82,1.98,4.98,586.51,399.13
83.02,1.98,4.99,615.84,398.60
83.22,1.99,4.98,615.84,400.07
83.42,1.97,4.99,625.61,397.66
83.62,1.98,4.98,596.29,399.13
83.82,1.98,4.99,615.84,398.60
84.02,1.99,4.98,615.84,400.07
84.22,1.99,4.98,606.06,400.07
84.42,1.97,4.98,625.61,398.20
84.62,1.97,4.98,625.61,398.20
84.82,1.99,4.98,615.84,400.07
85.02,1.99,4.99,596.29,399.53
85.22,1.97,4.98,596.29,398.20
85.42,1.97,4.99,596.29,397.66
85.62,1.99,4.98,586.51,400.07
85.82,1.98,4.98,654.94,399.13
86.02,1.98,4.97,606.06,399.67
86.22,1.98,4.98,615.84,399.13
86.42,1.97,4.98,635.39,398.20
86.62,1.99,4.98,606.06,400.07
86.82,1.97,4.99,615.84,397.66
87.02,1.97,4.98,596.29,398.20
87.22,1.98,4.98,596.29,399.13
87.42,1.99,4.98,596.29,400.07
87.62,1.98,4.97,576.74,399.67
87.82,1.97,4.97,576.74,398.73
88.02,1.99,4.99,557.18,399.53
88.22,1.99,4.98,586.51,400.07
88.42,1.98,4.98,576.74,399.13
88.62,1.98,4.98,566.96,399.13
88.82,1.97,4.98,596.29,398.20
89.02,1.99,4.99,566.96,399.53
89.22,1.99,4.98,596.29,400.07
89.42,1.98,4.97,596.29,399.67
89.62,1.99,4.98,576.74,400.07
89.82,1.98,4.98,586.51,399.13
90.02,1.99,4.97,596.29,400.61
90.22,1.98,4.98,596.29,399.13
90.42,1.98,4.97,596.29,399.67
90.62,1.98,4.98,606.06,399.13
90.82,1.99,4.98,606.06,400.07
91.02,1.98,4.98,615.84,399.13
91.22,1.99,4.98,596.29,400.07
91.42,1.99,4.98,586.51,400.07
91.62,1.99,4.98,586.51,400.07
91.82,1.98,4.99,576.74,398.60
92.02,1.98,4.98,557.18,399.13
92.22,1.97,4.98,566.96,398.20
92.42,1.99,4.98,557.18,400.07
92.62,1.98,4.98,586.51,399.13
92.82,1.99,4.98,586.51,400.07
93.02,1.98,4.97,586.51,399.67
93.22,1.98,4.98,596.29,399.13
93.42,1.99,4.98,576.74,400.07
93.62,1.99,4.98,596.29,400.07
93.82,1.98,4.98,606.06,399.13
94.02,1.97,4.99,586.51,397.66
94.22,1.98,4.98,586.51,399.13
94.42,1.99,4.98,596.29,400.07
94.62,1.98,4.98,586.51,399.13
94.82,1.98,4.98,566.96,399.13
95.02,1.99,4.98,557.18,400.07
95.22,1.99,4.98,606.06,400.07
95.42,1.98,4.98,596.29,399.13
95.62,1.98,4.98,576.74,399.13
95.82,1.98,4.98,576.74,399.13
96.02,1.98,4.98,596.29,399.13
96.22,1.98,4.98,576.74,399.13
96.42,1.99,4.98,606.06,400.07
96.62,1.99,4.98,557.18,400.07
96.82,1.98,4.98,557.18,399.13
97.02,1.97,4.98,547.41,398.20
97.22,1.99,4.98,566.96,400.07
97.42,1.98,4.98,547.41,399.13
97.62,1.98,4.95,547.41,400.21
97.82,1.97,4.98,547.41,398.20
98.02,1.98,4.98,566.96,399.13
98.22,1.99,4.98,586.51,400.07
98.42,1.99,4.98,586.51,400.07
98.62,1.97,4.98,576.74,398.20
98.82,1.98,4.98,566.96,399.13
99.02,1.98,4.98,586.51,399.13
99.22,1.98,4.97,557.18,399.67
99.42,1.98,4.97,576.74,399.67
99.62,1.97,4.99,615.84,397.66
99.82,1.97,4.98,596.29,398.20
100.02,1.98,4.98,596.29,399.13
100.22,1.98,4.97,606.06,399.67
100.42,1.98,4.98,596.29,399.13
100.62,1.99,4.98,596.29,400.07
100.82,1.99,4.98,606.06,400.07
101.02,1.98,4.98,586.51,399.13
101.22,1.98,4.98,586.51,399.13
101.42,1.98,4.98,566.96,399.13
101.62,1.98,4.99,566.96,398.60
101.82,1.98,4.98,586.51,399.13
102.02,1.98,4.98,557.18,399.13
102.22,1.98,4.98,576.74,399.13
102.42,1.99,4.98,566.96,400.07
102.62,1.99,4.98,566.96,400.07
102.82,1.98,4.98,557.18,399.13
103.02,1.98,4.98,566.96,399.13
103.22,1.99,4.98,547.41,400.07
103.42,1.98,4.98,557.18,399.13
103.62,1.99,4.98,576.74,400.07
103.82,1.98,4.98,576.74,399.13
104.02,1.98,4.99,586.51,398.60
104.22,1.99,4.99,586.51,399.53
104.42,1.98,4.98,586.51,399.13
104.62,1.98,4.98,566.96,399.13
104.82,1.99,4.98,566.96,400.07
105.02,1.98,4.99,586.51,398.60
105.22,1.99,4.98,576.74,400.07
105.42,1.98,4.98,576.74,399.13
105.62,1.97,4.98,566.96,398.20
105.82,1.99,4.98,586.51,400.07
106.02,1.98,4.98,606.06,399.13
106.22,1.98,4.97,586.51,399.67
106.42,1.98,4.97,606.06,399.67
106.62,1.98,4.98,596.29,399.13
106.82,1.98,4.97,625.61,399.67
107.02,1.98,4.98,615.84,399.13
107.22,1.99,4.97,625.61,400.61
107.42,1.98,4.97,615.84,399.67
107.62,1.99,4.99,615.84,399.53
107.82,1.98,4.98,635.39,399.13
108.02,1.99,4.98,635.39,400.07
108.22,1.99,4.98,625.61,400.07
108.42,1.99,4.98,635.39,400.07
108.62,1.98,4.98,664.71,399.13
108.82,1.98,4.98,645.16,399.13
109.02,1.99,4.98,635.39,400.07
109.22,1.99,4.98,654.94,400.07
109.42,1.98,4.98,654.94,399.13
109.62,1.98,4.98,645.16,399.13
109.82,1.97,4.98,674.49,398.20
110.02,1.98,4.98,635.39,399.13
110.22,1.98,4.99,654.94,398.60
110.42,1.99,4.97,645.16,400.61
110.62,1.98,4.98,645.16,399.13
110.82,1.97,5.01,625.61,397.13
111.02,1.99,4.99,625.61,399.53
111.22,1.99,4.98,606.06,400.07
111.42,1.98,4.98,596.29,399.13
111.62,1.98,4.98,606.06,399.13
111.82,1.97,4.98,596.29,398.20
112.02,1.99,4.98,606.06,400.07
112.22,1.99,4.98,606.06,400.07
112.42,1.98,4.98,586.51,399.13
112.62,1.98,4.98,586.51,399.13
112.82,1.98,4.98,576.74,399.13
113.02,1.98,4.98,586.51,399.13
113.22,1.98,4.98,586.51,399.13
113.42,1.97,4.98,566.96,398.20
113.62,1.98,4.98,566.96,399.13
113.82,1.98,4.98,596.29,399.13
114.02,1.99,4.98,606.06,400.07
114.22,1.98,4.98,615.84,399.13
114.42,1.97,4.98,606.06,398.20
114.62,1.99,4.98,615.84,400.07
114.82,1.99,4.98,596.29,400.07
115.02,1.97,4.98,625.61,398.20
115.22,1.98,4.98,606.06,399.13
115.42,1.99,4.99,596.29,399.53
115.62,1.98,4.98,615.84,399.13
115.82,1.98,4.97,615.84,399.67
116.02,1.98,4.98,586.51,399.13
116.22,1.98,4.99,615.84,398.60
116.42,1.99,4.98,596.29,400.07
116.62,1.98,4.98,586.51,399.13
116.82,1.97,4.97,586.51,398.73
117.02,1.99,4.98,566.96,400.07
117.22,1.99,4.98,606.06,400.07
117.42,1.99,4.98,606.06,400.07
117.62,1.99,4.98,615.84,400.07
117.82,1.98,4.98,615.84,399.13
118.02,1.99,4.98,615.84,400.07
118.22,1.98,4.98,625.61,399.13
118.42,1.97,4.98,596.29,398.20
118.62,1.99,4.99,596.29,399.53
118.82,1.98,4.98,615.84,399.13
119.02,1.99,4.98,635.39,400.07
119.22,1.98,4.98,625.61,399.13
119.42,1.98,4.98,635.39,399.13
119.62,1.99,4.98,625.61,400.07
119.82,1.98,4.97,625.61,399.67
120.02,1.97,4.98,615.84,398.20
120.22,1.98,4.98,635.39,399.13
120.42,1.98,4.98,703.81,399.13
120.62,1.99,4.98,733.14,400.07
120.82,1.98,4.97,674.49,399.67
121.02,1.98,4.98,654.94,399.13
121.22,2.00,4.98,645.16,401.00
121.42,1.98,4.98,654.94,399.13
121.62,1.97,4.94,615.84,399.82
121.82,1.98,4.98,625.61,399.13
122.02,1.99,4.98,606.06,400.07
122.22,1.98,4.98,635.39,399.13
122.42,1.98,4.97,615.84,399.67
122.62,1.98,4.97,645.16,399.67
122.82,1.99,4.98,635.39,400.07
123.02,1.98,4.98,625.61,399.13
123.22,1.98,4.98,635.39,399.13
123.42,1.97,4.98,635.39,398.20
123.62,1.98,4.98,635.39,399.13
123.82,1.99,4.98,654.94,400.07
124.02,1.98,4.99,645.16,398.60
124.22,1.98,4.98,654.94,399.13
124.42,1.99,4.98,664.71,400.07
124.62,1.98,4.98,654.94,399.13
124.82,1.99,4.98,674.49,400.07
125.02,1.98,4.98,674.49,399.13
125.22,1.97,4.98,674.49,398.20
125.42,1.98,4.98,703.81,399.13
125.62,1.98,4.98,694.04,399.13
125.82,1.98,4.98,703.81,399.13
126.02,1.98,4.99,684.26,398.60
126.22,1.98,4.98,703.81,399.13
126.42,1.99,4.98,674.49,400.07
126.62,1.97,4.98,664.71,398.20
126.82,1.98,4.98,625.61,399.13
127.02,1.99,4.98,625.61,400.07
127.22,1.99,4.98,615.84,400.07
127.42,1.98,4.98,625.61,399.13
127.62,1.99,4.98,615.84,400.07
127.82,1.99,4.98,615.84,400.07
128.02,1.98,4.98,615.84,399.13
128.22,1.98,4.99,606.06,398.60
128.42,1.98,4.98,606.06,399.13
128.62,1.99,4.99,576.74,399.53
128.82,1.98,4.98,586.51,399.13
129.02,1.99,4.98,596.29,400.07
129.22,1.98,4.98,596.29,399.13
129.42,1.98,4.98,606.06,399.13
129.62,1.98,4.98,615.84,399.13
129.82,1.99,4.98,596.29,400.07
130.02,1.98,4.98,615.84,399.13
130.22,1.97,4.98,606.06,398.20
130.42,1.99,4.99,625.61,399.53
130.62,1.98,4.98,635.39,399.13
130.82,1.98,4.98,625.61,399.13
131.02,1.98,4.97,625.61,399.67
131.22,1.98,4.98,654.94,399.13
131.42,1.99,4.98,654.94,400.07
131.62,1.98,4.98,664.71,399.13
131.82,1.99,4.99,684.26,399.53
132.02,1.98,4.99,684.26,398.60
132.22,1.98,4.98,713.59,399.13
132.42,1.99,4.98,703.81,400.07
132.62,1.99,4.98,694.04,400.07
132.82,1.98,4.98,694.04,399.13
133.02,1.99,4.99,694.04,399.53
133.22,1.98,4.99,674.49,398.60
133.42,1.99,4.97,684.26,400.61
133.62,1.99,4.98,684.26,400.07
133.82,1.98,4.98,694.04,399.13
134.02,1.98,4.97,654.94,399.67
134.22,1.99,4.98,664.71,400.07
134.42,1.98,4.98,674.49,399.13
134.62,1.99,4.98,664.71,400.07
134.82,1.98,4.99,625.61,398.60
135.02,1.99,4.98,645.16,400.07
135.22,1.99,4.98,645.16,400.07
135.42,1.98,4.98,625.61,399.13
135.62,1.98,4.98,606.06,399.13
135.82,1.98,4.95,625.61,400.21
136.02,1.98,4.98,654.94,399.13
136.22,1.99,4.98,664.71,400.07
136.42,1.98,4.98,684.26,399.13
136.62,1.98,4.98,694.04,399.13
136.82,1.99,4.98,694.04,400.07
137.02,1.98,4.98,664.71,399.13
137.22,1.98,4.98,654.94,399.13
137.42,1.97,4.98,654.94,398.20
137.62,1.98,4.98,694.04,399.13
137.82,1.99,4.98,703.81,400.07
138.02,1.98,4.98,713.59,399.13
138.22,1.98,4.98,733.14,399.13
138.42,1.99,5.01,703.81,399.00
138.62,1.98,4.98,723.36,399.13
138.82,1.98,4.98,703.81,399.13
139.02,1.98,4.99,713.59,398.60
139.22,1.98,4.98,713.59,399.13
139.42,1.98,4.99,733.14,398.60
139.62,1.99,4.98,733.14,400.07
139.82,1.98,4.98,723.36,399.13
140.02,1.98,4.98,703.81,399.13
140.22,1.98,4.98,713.59,399.13
140.42,1.99,4.98,713.59,400.07
140.62,1.99,4.98,713.59,400.07
140.82,1.98,4.98,684.26,399.13
141.02,1.98,4.98,664.71,399.13
141.22,1.99,4.98,645.16,400.07
141.42,1.99,4.98,654.94,400.07
141.62,1.99,4.98,625.61,400.07
141.82,1.97,4.98,645.16,398.20
142.02,1.99,4.98,635.39,400.07
142.22,1.99,4.98,635.39,400.07
142.42,1.98,4.98,645.16,399.13
142.62,1.98,4.95,625.61,400.21
142.82,1.97,4.97,635.39,398.73
143.02,1.99,5.01,654.94,399.00
143.22,1.98,4.98,645.16,399.13
143.42,1.98,4.97,674.49,399.67
143.62,1.98,4.98,694.04,399.13
143.82,1.99,4.98,694.04,400.07
144.02,1.98,4.98,694.04,399.13
144.22,1.98,5.01,674.49,398.06
144.42,1.98,4.97,694.04,399.67
144.62,1.98,4.98,703.81,399.13
144.82,1.99,4.98,664.71,400.07
145.02,1.99,4.98,674.49,400.07
145.22,1.98,4.97,664.71,399.67
145.42,1.98,4.98,664.71,399.13
145.62,1.98,4.98,645.16,399.13
145.82,1.99,4.98,645.16,400.07
146.02,1.98,4.98,635.39,399.13
146.22,1.98,4.98,635.39,399.13
146.42,1.99,4.98,654.94,400.07
146.62,1.99,4.98,654.94,400.07
146.82,1.98,4.98,684.26,399.13
147.02,1.98,4.98,684.26,399.13
147.22,1.98,4.99,674.49,398.60
147.42,1.99,4.98,674.49,400.07
147.62,1.99,4.98,664.71,400.07
147.82,1.97,4.98,664.71,398.20
148.02,1.97,4.98,635.39,398.20
148.22,1.99,4.98,645.16,400.07
148.42,1.98,4.97,664.71,399.67
148.62,1.99,4.98,674.49,400.07
148.82,1.98,4.98,654.94,399.13
149.02,1.98,4.98,684.26,399.13
149.22,1.99,4.98,694.04,400.07
149.42,1.98,4.98,703.81,399.13
149.62,1.98,4.97,674.49,399.67
149.82,1.97,4.99,684.26,397.66
150.02,1.98,4.99,703.81,398.60
150.22,1.99,4.98,713.59,400.07
150.42,1.98,4.97,733.14,399.67
150.62,1.98,4.97,733.14,399.67
150.82,1.99,4.98,742.91,400.07
151.02,1.98,4.99,733.14,398.60
151.22,1.99,4.98,752.69,400.07
151.42,1.98,4.98,733.14,399.13
151.62,1.97,4.98,733.14,398.20
151.82,1.98,4.98,723.36,399.13
152.02,1.99,4.98,713.59,400.07
152.22,1.99,4.98,684.26,400.07
152.42,1.99,4.98,703.81,400.07
152.62,1.98,4.99,703.81,398.60
152.82,1.98,4.98,723.36,399.13
153.02,1.99,4.98,703.81,400.07
153.22,1.98,4.98,723.36,399.13
153.42,1.98,4.98,742.91,399.13
153.62,1.97,4.98,733.14,398.20
153.82,1.99,4.98,782.01,400.07
154.02,1.99,4.98,733.14,400.07
154.22,1.99,4.97,684.26,400.61
154.42,1.98,5.01,723.36,398.06
154.62,1.99,4.98,723.36,400.07
154.82,1.99,4.98,723.36,400.07
155.02,1.98,4.98,713.59,399.13
155.22,1.98,4.98,694.04,399.13
155.42,1.97,4.98,654.94,398.20
155.62,1.99,4.98,664.71,400.07
155.82,1.99,4.98,654.94,400.07
156.02,1.98,4.98,654.94,399.13
156.22,1.98,4.98,654.94,399.13
156.42,1.98,4.98,664.71,399.13
156.62,1.99,4.98,664.71,400.07
156.82,1.98,4.98,654.94,399.13
157.02,1.98,4.98,664.71,399.13
157.22,1.97,4.98,674.49,398.20
157.42,1.99,4.98,684.26,400.07
157.62,1.98,4.98,694.04,399.13
157.82,1.98,4.97,694.04,399.67
158.02,1.99,4.98,684.26,400.07
158.22,1.98,4.98,703.81,399.13
158.42,1.99,4.98,703.81,400.07
158.62,1.98,4.98,713.59,399.13
158.82,1.97,4.97,684.26,398.73
159.02,1.98,4.98,654.94,399.13
159.22,1.99,4.98,713.59,400.07
159.42,1.99,4.95,713.59,401.15
159.62,1.99,4.98,684.26,400.07
159.82,1.99,4.97,694.04,400.61
160.02,1.98,4.98,674.49,399.13
160.22,1.98,4.98,684.26,399.13
160.42,1.98,4.98,694.04,399.13
160.62,1.98,4.97,674.49,399.67
160.82,1.98,4.98,674.49,399.13
161.02,1.98,4.99,713.59,398.60
161.22,1.99,4.98,713.59,400.07
161.42,1.98,4.97,713.59,399.67
161.62,1.98,4.97,723.36,399.67
161.82,1.99,4.98,742.91,400.07
162.02,1.99,4.98,762.46,400.07
162.22,1.98,4.98,772.24,399.13
162.42,1.98,4.98,752.69,399.13
162.62,1.98,4.98,772.24,399.13
162.82,1.99,4.98,762.46,400.07
163.02,1.98,4.98,801.56,399.13
163.22,1.99,4.98,811.34,400.07
163.42,1.99,4.98,782.01,400.07
163.62,1.99,4.98,772.24,400.07
163.82,1.98,4.98,723.36,399.13
164.02,1.98,4.98,703.81,399.13
164.22,1.98,4.99,664.71,398.60
164.42,1.98,4.98,674.49,399.13
164.62,1.98,4.98,664.71,399.13
164.82,1.98,4.98,674.49,399.13
165.02,1.98,4.98,674.49,399.13
165.22,1.99,4.98,694.04,400.07
165.42,1.98,4.97,674.49,399.67
165.62,1.99,4.98,713.59,400.07
165.82,1.98,4.98,723.36,399.13
166.02,1.98,4.98,742.91,399.13
166.22,1.99,4.98,723.36,400.07
166.42,1.98,4.98,742.91,399.13
166.62,1.98,4.98,752.69,399.13
166.82,1.99,4.98,752.69,400.07
167.02,1.98,4.98,723.36,399.13
167.22,1.97,4.98,742.91,398.20
167.42,1.98,4.98,762.46,399.13
167.62,1.98,4.98,713.59,399.13
167.82,1.97,4.98,713.59,398.20
168.02,1.98,4.98,703.81,399.13
168.22,1.98,4.98,723.36,399.13
168.42,1.98,4.98,713.59,399.13
168.62,1.98,4.98,723.36,399.13
168.82,1.98,4.98,742.91,399.13
169.02,1.99,4.98,703.81,400.07
169.22,1.99,4.98,713.59,400.07
169.42,1.98,4.98,713.59,399.13
169.62,1.98,4.97,742.91,399.67
169.82,1.98,4.98,742.91,399.13
170.02,1.99,4.98,752.69,400.07
170.22,1.99,4.98,752.69,400.07
170.42,1.98,4.97,752.69,399.67
170.62,1.99,4.98,713.59,400.07
170.82,2.00,4.98,723.36,401.00
171.02,1.99,4.98,733.14,400.07
171.22,1.98,4.98,713.59,399.13
171.42,1.98,4.98,723.36,399.13
171.62,1.99,4.99,713.59,399.53
171.82,1.99,4.98,733.14,400.07
172.02,1.98,4.98,742.91,399.13
172.22,1.99,4.99,742.91,399.53
172.42,1.98,4.97,772.24,399.67
172.62,1.98,4.98,772.24,399.13
172.82,1.99,4.98,772.24,400.07
173.02,1.99,4.98,782.01,400.07
173.22,1.97,4.98,752.69,398.20
173.42,1.98,4.99,762.46,398.60
173.62,1.98,4.98,762.46,399.13
173.82,1.99,4.99,772.24,399.53
174.02,1.98,4.97,782.01,399.67
174.22,1.97,4.97,782.01,398.73
174.42,1.99,4.98,752.69,400.07
174.62,1.99,4.98,762.46,400.07
174.82,1.99,4.98,762.46,400.07
175.02,1.97,4.98,752.69,398.20
175.22,1.98,4.98,762.46,399.13
175.42,1.99,4.98,762.46,400.07
175.62,1.99,4.98,791.79,400.07
175.82,1.98,4.98,742.91,399.13
176.02,1.99,4.97,742.91,400.61
176.22,1.98,4.98,694.04,399.13
176.42,1.98,4.99,713.59,398.60
176.62,1.99,4.98,723.36,400.07
176.82,1.98,4.98,733.14,399.13
177.02,1.97,4.97,742.91,398.73
177.22,1.98,4.98,733.14,399.13
177.42,1.99,4.98,752.69,400.07
177.62,1.99,4.98,772.24,400.07
177.82,1.99,4.98,791.79,400.07
178.02,1.98,4.97,811.34,399.67
178.22,1.97,4.97,791.79,398.73
178.42,1.99,4.99,811.34,399.53
178.62,1.98,4.98,801.56,399.13
178.82,1.99,4.98,801.56,400.07
179.02,1.99,4.98,791.79,400.07
179.22,1.98,4.98,772.24,399.13
179.42,1.98,4.98,782.01,399.13
179.62,1.98,4.98,762.46,399.13
179.82,1.97,4.98,733.14,398.20
180.02,1.99,4.98,713.59,400.07
180.22,1.99,5.01,703.81,399.00
180.42,1.99,4.99,703.81,399.53
180.62,1.97,4.98,703.81,398.20
180.82,1.99,4.98,694.04,400.07
181.02,1.98,4.98,703.81,399.13
181.22,1.99,4.97,694.04,400.61
181.42,1.99,4.98,654.94,400.07
181.62,1.99,4.98,625.61,400.07
181.82,1.99,4.98,635.39,400.07
182.02,1.98,4.98,635.39,399.13
182.22,1.98,4.97,596.29,399.67
182.42,1.99,4.98,596.29,400.07
182.62,1.99,4.98,606.06,400.07
182.82,1.97,4.98,615.84,398.20
183.02,1.98,4.98,645.16,399.13
183.22,1.98,4.98,664.71,399.13
183.42,1.99,4.98,664.71,400.07
183.62,1.98,4.99,694.04,398.60
183.82,1.97,4.97,713.59,398.73
184.02,1.98,4.98,723.36,399.13
184.22,1.99,4.98,762.46,400.07
184.42,1.98,4.98,801.56,399.13
184.62,1.99,4.98,801.56,400.07
184.82,1.98,4.98,821.11,399.13
185.02,1.99,4.98,850.44,400.07
185.22,1.99,4.98,811.34,400.07
185.42,1.97,4.98,811.34,398.20
185.62,1.98,4.98,801.56,399.13
185.82,1.98,4.99,791.79,398.60
186.02,1.98,4.98,791.79,399.13
186.22,1.98,4.98,742.91,399.13
186.42,1.98,4.98,713.59,399.13
186.62,1.99,4.97,723.36,400.61
186.82,1.98,4.99,713.59,398.60
187.02,1.98,4.98,694.04,399.13
187.22,1.98,4.98,703.81,399.13
187.42,1.99,4.98,713.59,400.07
187.62,1.98,4.98,762.46,399.13
187.82,1.98,4.98,772.24,399.13
188.02,1.98,4.97,772.24,399.67
188.22,1.98,4.98,791.79,399.13
188.42,1.99,4.98,782.01,400.07
188.62,1.98,4.99,811.34,398.60
188.82,1.98,4.97,782.01,399.67
189.02,1.98,4.98,821.11,399.13
189.22,1.98,4.98,801.56,399.13
189.42,1.98,4.98,801.56,399.13
189.62,1.98,4.98,801.56,399.13
189.82,1.98,4.98,791.79,399.13
190.02,1.99,4.99,752.69,399.53
190.22,1.98,4.98,762.46,399.13
190.42,1.99,4.98,742.91,400.07
190.62,1.98,4.98,723.36,399.13
190.82,1.99,4.98,713.59,400.07
191.02,1.99,4.99,694.04,399.53
191.22,1.99,4.99,694.04,399.53
191.42,1.99,4.98,664.71,400.07
191.62,1.97,4.98,645.16,398.20
191.82,1.98,4.99,635.39,398.60
192.02,1.99,4.99,596.29,399.53
192.22,1.98,4.99,596.29,398.60
192.42,1.99,4.98,576.74,400.07
192.62,1.99,5.01,596.29,399.00
192.82,1.98,4.98,606.06,399.13
193.02,1.99,4.97,615.84,400.61
193.22,1.98,4.98,645.16,399.13
193.42,1.98,4.97,654.94,399.67
193.62,1.98,4.98,684.26,399.13
193.82,1.98,4.98,694.04,399.13
194.02,1.98,4.98,782.01,399.13
194.22,1.97,4.98,821.11,398.20
194.42,1.98,4.98,860.21,399.13
194.62,1.99,4.98,879.77,400.07
194.82,1.98,4.98,879.77,399.13
195.02,1.98,4.98,889.54,399.13
195.22,1.99,4.98,889.54,400.07
195.42,1.98,4.97,869.99,399.67
195.62,1.98,4.98,791.79,399.13
195.82,1.98,4.98,733.14,399.13
196.02,1.98,4.98,674.49,399.13
196.22,1.99,4.98,615.84,400.07
196.42,1.98,4.98,576.74,399.13
196.62,1.98,4.98,566.96,399.13
196.82,1.99,4.98,557.18,400.07
197.02,1.99,4.99,606.06,399.53
197.22,1.98,4.98,645.16,399.13
197.42,1.98,4.99,645.16,398.60
197.62,1.98,4.98,694.04,399.13
197.82,1.99,4.99,703.81,399.53
198.02,1.98,4.98,772.24,399.13
198.22,1.98,4.98,821.11,399.13
198.42,1.99,4.98,850.44,400.07
198.62,1.97,4.98,918.87,398.20
198.82,1.99,4.98,1016.62,400.07
199.02,1.98,4.98,1094.82,399.13
199.22,1.99,4.97,1153.47,400.61
199.42,1.99,4.99,1173.02,399.53
199.62,1.98,4.98,1173.02,399.13
199.82,1.99,4.98,1143.69,400.07
200.02,1.98,4.98,1104.59,399.13
200.22,1.98,4.98,1055.72,399.13
200.42,1.99,4.97,997.07,400.61
200.62,1.99,4.98,909.09,400.07
200.82,1.99,4.98,840.66,400.07
201.02,1.99,4.98,752.69,400.07
201.22,1.99,4.98,703.81,400.07
201.42,1.99,4.97,654.94,400.61
201.62,1.99,4.98,645.16,400.07
201.82,1.98,4.98,664.71,399.13
202.02,1.99,4.98,645.16,400.07
202.22,1.98,4.98,723.36,399.13
202.42,1.98,4.98,752.69,399.13
202.62,1.97,4.98,782.01,398.20
202.82,1.98,4.95,840.66,400.21
203.02,1.98,4.98,928.64,399.13
203.22,1.98,4.99,1006.84,398.60
203.42,1.97,4.98,1094.82,398.20
203.62,1.98,4.98,1153.47,399.13
203.82,1.98,4.98,1212.12,399.13
204.02,1.98,4.99,1202.35,398.60
204.22,1.98,4.98,1212.12,399.13
204.42,1.98,4.98,1163.25,399.13
204.62,1.99,4.98,1075.27,400.07
204.82,1.98,4.98,967.74,399.13
205.02,1.99,4.97,860.21,400.61
205.22,1.98,4.98,801.56,399.13
205.42,1.98,4.98,742.91,399.13
205.62,1.98,4.98,684.26,399.13
205.82,1.99,4.98,645.16,400.07
206.02,1.97,4.98,606.06,398.20
206.22,1.98,4.98,576.74,399.13
206.42,1.99,4.98,615.84,400.07
206.62,1.99,4.98,635.39,400.07
206.82,1.99,4.98,674.49,400.07
207.02,1.97,4.98,684.26,398.20
207.22,1.99,4.98,782.01,400.07
207.42,1.98,4.98,850.44,399.13
207.62,1.98,4.98,889.54,399.13
207.82,1.98,4.98,997.07,399.13
208.02,1.99,4.98,1094.82,400.07
208.22,1.99,4.98,1153.47,400.07
208.42,1.98,4.98,1182.80,399.13
208.62,1.97,4.98,1192.57,398.20
208.82,1.99,4.98,1153.47,400.07
209.02,1.98,4.98,1104.59,399.13
209.22,1.98,4.98,1016.62,399.13
209.42,1.98,4.98,948.19,399.13
209.62,1.98,4.98,879.77,399.13
209.82,1.99,4.98,830.89,400.07
210.02,1.99,4.98,782.01,400.07
210.22,1.98,4.97,772.24,399.67
210.42,1.98,4.98,742.91,399.13
210.62,1.99,4.98,713.59,400.07
210.82,1.98,4.98,664.71,399.13
211.02,1.97,4.98,694.04,398.20
211.22,1.97,4.98,713.59,398.20
211.42,1.98,4.98,742.91,399.13
211.62,1.99,4.98,801.56,400.07
211.82,1.98,4.97,869.99,399.67
212.02,1.99,4.98,918.87,400.07
212.22,1.98,4.98,997.07,399.13
212.42,1.98,4.98,1085.04,399.13
212.62,1.99,4.98,1163.25,400.07
212.82,1.98,4.99,1202.35,398.60
213.02,1.98,4.98,1251.22,399.13
213.22,1.98,4.98,1231.67,399.13
213.42,1.98,4.98,1114.37,399.13
213.62,1.98,4.98,987.29,399.13
213.82,1.99,4.98,840.66,400.07
214.02,1.98,4.98,821.11,399.13
214.22,1.98,4.98,762.46,399.13
214.42,1.97,4.99,723.36,397.66
214.62,1.99,4.98,772.24,400.07
214.82,1.99,4.98,752.69,400.07
215.02,1.98,4.98,694.04,399.13
215.22,1.99,4.98,654.94,400.07
215.42,1.99,4.98,664.71,400.07
215.62,1.98,4.98,694.04,399.13
215.82,1.98,4.97,762.46,399.67
216.02,1.98,4.98,821.11,399.13
216.22,1.99,4.98,899.32,400.07
216.42,1.99,4.98,997.07,400.07
216.62,1.98,4.98,1075.27,399.13
216.82,1.99,4.98,1133.92,400.07
217.02,1.98,4.98,1173.02,399.13
217.22,1.99,4.98,1212.12,400.07
217.42,1.98,4.99,1173.02,398.60
217.62,1.97,4.98,1104.59,398.20
217.82,1.97,4.98,997.07,398.20
218.02,1.99,4.98,928.64,400.07
218.22,1.99,4.98,879.77,400.07
218.42,1.99,4.98,821.11,400.07
218.62,1.98,5.01,860.21,398.06
218.82,1.99,4.98,821.11,400.07
219.02,1.99,4.98,742.91,400.07
219.22,1.98,4.98,713.59,399.13
219.42,1.97,4.98,703.81,398.20
219.62,1.98,4.98,694.04,399.13
219.82,1.98,4.98,713.59,399.13
220.02,1.99,4.98,762.46,400.07
220.22,1.98,4.98,791.79,399.13
220.42,1.97,4.98,879.77,398.20
220.62,1.99,4.98,938.42,400.07
220.82,1.98,4.98,1036.17,399.13
221.02,1.98,4.98,1026.39,399.13
221.22,1.98,4.98,1075.27,399.13
221.42,1.98,4.98,1104.59,399.13
221.62,1.99,4.98,1143.69,400.07
221.82,1.97,4.98,1133.92,398.20
222.02,1.98,4.98,1085.04,399.13
222.22,1.99,4.98,997.07,400.07
222.42,1.98,4.98,938.42,399.13
222.62,1.98,4.98,860.21,399.13
222.82,1.97,4.98,821.11,398.20
223.02,1.98,4.98,791.79,399.13
223.22,1.99,4.98,772.24,400.07
223.42,1.99,4.98,782.01,400.07
223.62,1.98,4.98,772.24,399.13
223.82,1.99,4.98,782.01,400.07
224.02,1.98,4.98,840.66,399.13
224.22,1.99,4.98,879.77,400.07
224.42,1.98,4.98,909.09,399.13
224.62,1.98,4.98,1045.94,399.13
224.82,1.99,4.98,1045.94,400.07
225.02,1.98,4.97,1085.04,399.67
225.22,1.98,4.98,1124.14,399.13
225.42,1.99,4.98,1173.02,400.07
225.62,1.98,4.98,1163.25,399.13
225.82,1.99,4.98,1153.47,400.07
226.02,1.98,4.98,1075.27,399.13
226.22,1.98,4.98,987.29,399.13
226.42,1.99,4.98,918.87,400.07
226.62,1.99,4.98,909.09,400.07
226.82,1.99,4.98,850.44,400.07
227.02,1.99,4.98,850.44,400.07
227.22,1.98,4.98,830.89,399.13
227.42,1.99,4.99,821.11,399.53
227.62,1.98,4.99,840.66,398.60
227.82,1.98,4.98,830.89,399.13
228.02,1.98,4.98,879.77,399.13
228.22,1.98,4.99,840.66,398.60
228.42,1.99,4.98,850.44,400.07
228.62,1.98,4.98,879.77,399.13
228.82,1.98,4.98,918.87,399.13
229.02,1.99,4.98,948.19,400.07
229.22,1.98,4.98,957.97,399.13
229.42,1.98,4.98,977.52,399.13
229.62,1.98,4.98,987.29,399.13
229.82,1.97,4.98,977.52,398.20
230.02,1.99,4.98,997.07,400.07
230.22,1.98,4.98,977.52,399.13
230.42,1.97,4.98,948.19,398.20
230.62,1.99,4.98,909.09,400.07
230.82,1.98,4.99,869.99,398.60
231.02,1.99,4.97,840.66,400.61
231.22,1.98,4.98,840.66,399.13
231.42,1.98,4.98,879.77,399.13
231.62,1.99,4.99,899.32,399.53
231.82,2.00,4.98,918.87,401.00
232.02,1.99,4.98,938.42,400.07
232.22,1.99,4.98,928.64,400.07
232.42,1.99,4.99,967.74,399.53
232.62,1.99,4.99,977.52,399.53
232.82,1.98,4.98,1036.17,399.13
233.02,1.98,4.98,1124.14,399.13
233.22,1.99,4.99,1055.72,399.53
233.42,1.99,4.98,1065.49,400.07
233.62,1.98,4.98,1065.49,399.13
233.82,1.98,4.98,1055.72,399.13
234.02,1.99,4.98,1065.49,400.07
234.22,1.99,4.98,1075.27,400.07
234.42,1.98,4.98,1026.39,399.13
234.62,1.98,4.98,1006.84,399.13
234.82,1.99,4.98,967.74,400.07
235.02,1.98,4.98,928.64,399.13
235.22,1.99,4.99,899.32,399.53
235.42,1.97,4.98,869.99,398.20
235.62,1.99,4.98,860.21,400.07
235.82,1.99,4.98,830.89,400.07
236.02,1.97,4.99,821.11,397.66
236.22,1.98,4.98,801.56,399.13
236.42,1.98,4.98,811.34,399.13
236.62,1.98,4.98,850.44,399.13
236.82,1.98,4.98,830.89,399.13
237.02,1.97,4.99,811.34,397.66
237.22,1.98,4.99,860.21,398.60
237.42,1.99,4.98,840.66,400.07
237.62,1.98,4.98,821.11,399.13
237.82,1.98,4.98,811.34,399.13
238.02,1.99,4.99,801.56,399.53
238.22,1.99,4.98,830.89,400.07
238.42,1.98,4.98,830.89,399.13
238.62,1.97,4.95,811.34,399.27
238.82,1.99,4.98,801.56,400.07
239.02,1.98,4.98,811.34,399.13
239.22,1.98,4.98,869.99,399.13
239.42,1.99,4.98,889.54,400.07
239.62,1.98,4.98,909.09,399.13
239.82,1.99,4.98,928.64,400.07
240.02,1.98,4.97,938.42,399.67
240.22,1.98,4.99,957.97,398.60
240.42,1.98,4.98,997.07,399.13
240.62,1.98,4.99,1045.94,398.60
240.82,1.98,4.98,948.19,399.13
241.02,1.98,4.98,899.32,399.13
241.22,1.97,4.98,899.32,398.20
241.42,1.99,4.98,899.32,400.07
241.62,1.99,4.98,889.54,400.07
241.82,1.98,4.97,909.09,399.67
242.02,1.99,4.98,928.64,400.07
242.22,1.99,4.98,977.52,400.07
242.42,1.99,4.98,1036.17,400.07
242.62,1.98,4.99,1085.04,398.60
242.82,1.98,4.97,1104.59,399.67
243.02,1.99,4.99,1094.82,399.53
243.22,1.98,4.98,1065.49,399.13
243.42,1.99,4.98,1026.39,400.07
243.62,1.99,4.98,967.74,400.07
243.82,1.98,4.98,938.42,399.13
244.02,1.99,4.98,909.09,400.07
244.22,1.98,4.99,850.44,398.60
244.42,1.98,4.97,821.11,399.67
244.62,1.98,4.99,801.56,398.60
244.82,1.98,4.98,772.24,399.13
245.02,1.99,4.98,752.69,400.07
245.22,1.98,4.98,703.81,399.13
245.42,1.98,4.98,694.04,399.13
245.62,1.99,4.99,703.81,399.53
245.82,1.98,4.98,664.71,399.13
246.02,1.98,4.97,645.16,399.67
246.22,1.98,4.98,664.71,399.13
246.42,1.98,4.99,694.04,398.60
246.62,1.99,4.98,694.04,400.07
246.82,1.99,4.98,703.81,400.07
247.02,1.97,4.98,684.26,398.20
247.22,1.99,4.99,733.14,399.53
247.42,1.98,4.99,742.91,398.60
247.62,1.98,4.98,742.91,399.13
247.82,1.97,4.98,752.69,398.20
248.02,1.98,4.98,791.79,399.13
248.22,1.98,4.98,821.11,399.13
248.42,1.98,4.99,811.34,398.60
248.62,1.98,4.99,840.66,398.60
248.82,1.99,4.98,869.99,400.07
249.02,1.99,4.98,918.87,400.07
249.22,1.99,4.98,928.64,400.07
249.42,1.98,4.97,938.42,399.67
249.62,1.98,4.98,948.19,399.13
249.82,1.99,4.98,928.64,400.07
250.02,1.98,4.98,918.87,399.13
250.22,1.98,4.97,869.99,399.67
250.42,1.99,4.98,811.34,400.07
250.62,1.99,4.98,821.11,400.07
250.82,1.99,4.98,762.46,400.07
251.02,1.98,4.98,733.14,399.13
251.22,1.98,4.98,713.59,399.13
251.42,1.99,4.98,713.59,400.07
251.62,1.99,4.99,742.91,399.53
251.82,1.98,4.98,782.01,399.13
252.02,1.99,4.98,821.11,400.07
252.22,1.97,4.99,840.66,397.66
252.42,1.99,4.98,899.32,400.07
252.62,1.98,4.97,948.19,399.67
252.82,1.98,4.98,977.52,399.13
253.02,1.98,4.98,1016.62,399.13
253.22,1.98,4.99,1065.49,398.60
253.42,1.98,4.98,1045.94,399.13
253.62,1.99,4.97,1016.62,400.61
253.82,1.98,4.99,928.64,398.60
254.02,1.99,4.99,889.54,399.53
254.22,1.99,4.99,830.89,399.53
254.42,1.98,4.98,791.79,399.13
254.62,1.98,4.98,703.81,399.13
254.82,1.98,4.98,664.71,399.13
255.02,1.99,4.98,625.61,400.07
255.22,1.99,4.97,586.51,400.61
255.42,1.98,4.98,566.96,399.13
255.62,1.98,4.98,586.51,399.13
255.82,1.99,4.98,576.74,400.07
256.02,1.99,4.98,576.74,400.07
256.22,1.98,4.98,586.51,399.13
256.42,1.97,4.99,586.51,397.66
256.62,1.98,4.98,625.61,399.13
256.82,1.99,4.98,625.61,400.07
257.02,1.98,4.98,635.39,399.13
257.22,1.98,4.97,674.49,399.67
257.42,1.99,4.98,664.71,400.07
257.62,1.98,4.98,664.71,399.13
257.82,1.99,4.99,674.49,399.53
258.02,1.98,4.98,654.94,399.13
258.22,1.97,4.98,645.16,398.20
258.42,1.99,4.99,654.94,399.53
258.62,1.99,4.98,694.04,400.07
258.82,1.99,4.98,713.59,400.07
259.02,1.99,4.98,723.36,400.07
259.22,1.98,4.99,772.24,398.60
259.42,1.98,4.98,782.01,399.13
