Repository: litresperminute/IMPACT-Lab-Thermal-Draw-Tower-Controller

# Generated with much help from ChatGPT because my coding is not so great :'>

# 📈 Thesis Experiment Logger

This tool logs serial data from an Arduino and saves it into a structured `.csv` file with matching experiment metadata in `.json` format. It is designed for high-quality, reproducible data collection for thesis or research work.

---

## 🛠️ Features

- Automatically detects the Arduino COM port
- Prompts you for experiment metadata
- Filters out non-data serial messages (e.g., status/debug prints)
- Saves:
  - A `.csv` data log with column headers
  - A `.json` metadata file with full experiment context
- Clean and customizable — no external UI required

---

## 🚀 How to Use

### 1. 🧪 Prepare Your Arduino
Make sure your Arduino is connected and actively sending comma-separated serial data in this format:

```
Time(s),Feed(mm/min),Wind(m/min),Diameter(um),Predicted_diameter(um)
```

You can include other status/debug messages — they’ll be shown in the terminal but not saved to the CSV.

---

### 2. ▶️ Run the Script

Open a terminal in the project folder and run:

```bash
python drawlogger.py
```

You will be prompted to enter:

- Experiment ID (used as the filename)
- Material
- Material color
- Operator name
- Notes (optional)
- Preform diameter (defaults to 20mm if left blank)

Once you enter this info, the script will begin logging data in real time. When you’re done, press **Ctrl+C** to stop.

---

### 3. 📁 Output Files

For each experiment, the following will be created in your working directory:

- `experiment_id.csv` — raw serial data with headers
- `experiment_id_metadata.json` — metadata (material, operator, diameter, notes, etc.)

Example:
```
draw_test_007.csv
draw_test_007_metadata.json
```

---

## 🧼 Notes

- The script ignores serial lines that don’t match the expected data format (5 comma-separated values)
- The Arduino must not be connected to another serial monitor at the same time (e.g., VSCode Serial Monitor)
- If no Arduino is detected, the script will alert you and exit

---

## 📚 Customization Ideas

- Save experiments into subfolders
- Automatically generate experiment IDs
- Add real-time plotting while logging

---

## 👨‍🔬 Developed by Luka Morita
Feel free to modify this script to fit your lab’s workflow or thesis needs.

File: Thermal Draw Trials/ThesisExperiments/experiment_logs/PETG_oct0deg-annealed20.0_black_DR50.0_001.csv (part 1 of 2)
# material: PETG
# geometry: oct0deg-annealed
# preform_diameter: 20.0
# material_color: black
# temperature_C: 160.0
# drawdown_ratio: 50.0
# trial_number: 001
# operator: Kevin Liu
# start_time: 2025-07-14 13:33:34
# notes: Comparison between annealed and untreated. Sample was annealed at 100C for 2 hr; raster lines parallel to preform length.
Time(s),Feed(mm/min),Wind(m/min),Diameter(um),Predicted_diameter(um)
1.22,1.98,4.97,351.91,399.67
1.42,1.99,4.98,342.13,400.07
1.62,1.98,4.98,322.58,399.13
1.82,1.99,4.97,322.58,400.61
2.02,1.98,4.98,332.36,399.13
2.22,1.98,4.98,332.36,399.13
2.42,1.98,4.98,342.13,399.13
2.62,1.98,4.97,322.58,399.67
2.82,1.99,4.98,332.36,400.07
3.02,1.97,4.98,303.03,398.20
3.22,1.99,4.98,303.03,400.07
3.42,1.98,4.97,303.03,399.67
3.62,1.99,4.98,322.58,400.07
3.82,1.98,4.98,312.81,399.13
4.02,1.99,4.98,322.58,400.07
4.22,1.97,4.98,303.03,398.20
4.42,1.98,4.98,322.58,399.13
4.62,1.99,4.97,312.81,400.61
4.82,1.98,4.98,322.58,399.13
5.02,1.99,4.98,342.13,400.07
5.22,1.97,4.98,312.81,398.20
5.42,1.98,4.98,332.36,399.13
5.62,1.99,4.98,332.36,400.07
5.82,1.99,4.98,332.36,400.07
6.02,1.98,4.98,312.81,399.13
6.22,1.99,4.98,322.58,400.07
6.42,1.98,4.98,312.81,399.13
6.62,1.98,4.98,322.58,399.13
6.82,1.99,4.98,332.36,400.07
7.02,1.98,4.97,322.58,399.67
7.22,1.99,4.98,342.13,400.07
7.42,1.97,4.98,312.81,398.20
7.62,1.98,4.98,322.58,399.13
7.82,1.98,4.98,303.03,399.13
8.02,1.99,4.98,312.81,400.07
8.22,1.98,4.98,312.81,399.13
8.42,1.99,4.98,322.58,400.07
8.62,1.98,4.97,303.03,399.67
8.82,1.98,4.98,312.81,399.13
9.02,1.97,4.98,303.03,398.20
9.22,1.99,4.98,322.58,400.07
9.42,1.98,4.98,322.58,399.13
9.62,1.98,4.98,312.81,399.13
9.82,1.99,4.98,322.58,400.07
10.02,1.98,4.98,312.81,399.13
10.22,1.99,4.98,312.81,400.07
10.42,1.98,4.98,312.81,399.13
10.62,1.99,4.98,312.81,400.07
10.82,1.97,4.97,332.36,398.73
11.02,1.99,4.99,342.13,399.53
11.22,1.97,4.98,312.81,398.20
11.42,1.98,4.98,322.58,399.13
11.62,1.97,4.98,322.58,398.20
11.82,1.99,4.98,332.36,400.07
12.02,1.99,4.98,332.36,400.07
12.22,1.98,4.97,312.81,399.67
12.42,1.98,4.98,322.58,399.13
12.62,1.98,4.98,303.03,399.13
12.82,1.99,4.98,293.26,400.07
13.02,1.99,4.98,293.26,400.07
13.22,1.98,4.98,312.81,399.13
13.42,1.98,4.97,312.81,399.67
13.62,1.99,4.98,312.81,400.07
13.82,1.98,4.98,303.03,399.13
14.02,1.99,4.98,322.58,400.07
14.22,1.99,4.98,322.58,400.07
14.42,1.98,4.98,303.03,399.13
14.62,1.99,4.99,312.81,399.53
14.82,1.98,4.98,303.03,399.13
15.02,1.98,4.98,293.26,399.13
15.22,1.98,4.98,273.70,399.13
15.42,1.99,4.98,303.03,400.07
15.62,1.97,4.98,283.48,398.20
15.82,1.99,4.98,303.03,400.07
16.02,1.99,4.99,293.26,399.53
16.22,1.98,4.97,293.26,399.67
16.42,1.98,4.98,293.26,399.13
16.62,1.98,4.98,303.03,399.13
16.82,1.98,4.98,303.03,399.13
17.02,1.98,4.98,303.03,399.13
17.22,1.98,4.98,293.26,399.13
17.42,1.98,4.98,303.03,399.13
17.62,1.99,4.98,312.81,400.07
17.82,1.99,4.98,283.48,400.07
18.02,1.98,4.97,303.03,399.67
18.22,1.99,4.98,312.81,400.07
18.42,1.97,4.98,303.03,398.20
18.62,1.98,4.98,312.81,399.13
18.82,1.99,4.98,293.26,400.07
19.02,1.98,4.98,322.58,399.13
19.22,1.97,4.98,303.03,398.20
24.76,1.98,4.98,361.68,399.13
24.96,1.99,4.97,371.46,400.61
25.16,1.99,4.98,351.91,400.07
25.36,1.98,4.97,342.13,399.67
25.56,1.99,4.98,361.68,400.07
25.76,1.98,4.98,332.36,399.13
25.96,1.99,4.98,342.13,400.07
26.16,1.98,4.98,332.36,399.13
26.36,1.98,4.97,361.68,399.67
26.56,1.99,4.98,351.91,400.07
26.76,1.99,4.98,332.36,400.07
26.96,1.98,4.98,332.36,399.13
27.16,1.98,4.97,351.91,399.67
27.36,1.99,4.98,361.68,400.07
27.56,1.97,4.98,332.36,398.20
27.76,1.98,4.98,361.68,399.13
27.96,1.98,4.98,361.68,399.13
28.16,1.98,4.98,361.68,399.13
28.36,1.97,4.98,351.91,398.20
28.56,1.98,4.98,361.68,399.13
28.76,1.98,4.98,400.78,399.13
28.96,1.98,4.98,361.68,399.13
29.16,1.98,4.98,400.78,399.13
29.36,1.98,4.98,381.23,399.13
29.56,1.99,4.98,391.01,400.07
29.76,1.98,4.98,361.68,399.13
29.96,1.98,4.98,361.68,399.13
30.16,1.98,4.97,361.68,399.67
30.36,1.98,4.98,361.68,399.13
30.56,1.98,4.98,342.13,399.13
30.76,1.98,4.98,342.13,399.13
30.96,1.97,4.98,332.36,398.20
31.16,1.99,4.98,351.91,400.07
31.36,1.98,4.98,342.13,399.13
31.56,1.99,4.98,342.13,400.07
31.76,1.98,4.98,342.13,399.13
31.96,1.98,4.98,342.13,399.13
32.16,1.99,4.98,342.13,400.07
32.36,1.99,4.98,342.13,400.07
32.56,1.97,4.99,322.58,397.66
32.76,1.97,4.98,322.58,398.20
32.96,1.99,4.98,332.36,400.07
33.16,1.98,4.97,322.58,399.67
33.36,1.98,4.98,332.36,399.13
33.56,1.98,4.98,312.81,399.13
33.76,1.99,4.98,312.81,400.07
33.96,1.98,4.97,322.58,399.67
34.16,1.98,4.98,312.81,399.13
34.36,1.97,4.98,283.48,398.20
34.56,1.99,4.98,303.03,400.07
34.76,1.99,4.98,303.03,400.07
34.96,1.98,4.98,303.03,399.13
35.16,1.99,4.99,312.81,399.53
35.36,1.97,4.98,303.03,398.20
35.56,1.99,4.98,312.81,400.07
35.76,1.97,4.97,283.48,398.73
35.96,1.98,4.97,303.03,399.67
36.16,1.98,4.98,283.48,399.13
36.36,1.99,4.98,312.81,400.07
36.56,1.97,4.99,312.81,397.66
36.76,1.99,4.98,303.03,400.07
36.96,1.98,4.98,312.81,399.13
37.16,1.97,4.98,303.03,398.20
37.36,1.99,4.97,293.26,400.61
37.56,1.98,4.98,293.26,399.13
37.76,1.99,4.98,303.03,400.07
37.96,1.97,4.97,283.48,398.73
38.16,1.99,4.99,293.26,399.53
38.36,1.97,4.98,303.03,398.20
38.56,1.99,4.98,303.03,400.07
38.76,1.97,4.98,312.81,398.20
38.96,1.99,4.98,322.58,400.07
39.16,1.98,4.98,312.81,399.13
39.36,1.98,4.98,293.26,399.13
39.56,1.98,4.98,303.03,399.13
39.76,1.98,4.98,293.26,399.13
39.96,1.98,4.98,312.81,399.13
40.16,1.97,4.98,283.48,398.20
40.36,1.99,4.98,283.48,400.07
40.56,1.98,4.97,283.48,399.67
40.76,1.99,4.98,312.81,400.07
40.96,1.98,4.98,283.48,399.13
41.16,1.99,4.98,312.81,400.07
41.36,1.98,4.98,312.81,399.13
41.56,1.99,4.98,322.58,400.07
41.76,1.98,4.98,293.26,399.13
41.96,1.99,4.98,303.03,400.07
42.16,1.97,4.99,273.70,397.66
42.36,1.98,4.97,303.03,399.67
42.56,1.98,4.98,303.03,399.13
42.76,1.98,4.98,293.26,399.13
42.96,1.99,4.98,312.81,400.07
43.16,1.97,4.98,303.03,398.20
43.36,1.99,4.98,303.03,400.07
43.56,1.98,4.98,312.81,399.13
43.76,1.99,4.98,293.26,400.07
43.96,1.98,4.98,283.48,399.13
44.16,1.99,4.98,312.81,400.07
44.36,1.98,4.98,293.26,399.13
44.56,1.98,4.98,293.26,399.13
44.76,1.99,4.98,293.26,400.07
44.96,1.98,4.97,303.03,399.67
45.16,1.98,4.95,303.03,400.21
45.36,1.98,4.98,273.70,399.13
45.56,1.99,4.98,283.48,400.07
45.76,1.98,4.98,283.48,399.13
45.96,1.98,4.98,273.70,399.13
46.16,1.97,4.97,263.93,398.73
46.36,1.98,4.97,283.48,399.67
46.56,1.98,4.98,293.26,399.13
46.76,1.99,4.98,283.48,400.07
46.96,1.98,4.98,263.93,399.13
47.16,1.99,4.98,273.70,400.07
47.36,1.99,4.98,273.70,400.07
47.56,1.98,4.98,263.93,399.13
47.76,1.98,4.98,293.26,399.13
47.96,1.99,4.97,273.70,400.61
48.16,1.99,4.98,283.48,400.07
48.36,1.98,4.98,263.93,399.13
48.56,1.99,4.98,273.70,400.07
48.76,1.97,4.98,263.93,398.20
48.96,1.99,4.98,273.70,400.07
49.16,1.97,4.98,254.15,398.20
49.36,1.98,4.98,273.70,399.13
49.56,1.99,4.98,283.48,400.07
49.76,1.99,4.98,273.70,400.07
49.96,1.99,4.98,263.93,400.07
50.16,1.99,4.98,254.15,400.07
50.36,1.98,4.98,263.93,399.13
50.56,1.97,4.98,273.70,398.20
50.76,1.99,4.98,254.15,400.07
50.96,1.98,4.97,263.93,399.67
51.16,1.99,4.98,254.15,400.07
51.36,1.98,4.98,263.93,399.13
51.56,1.98,4.98,254.15,399.13
51.76,1.98,4.98,254.15,399.13
51.96,1.99,4.98,263.93,400.07
52.16,1.97,4.97,254.15,398.73
52.36,1.98,4.98,263.93,399.13
52.56,1.97,4.98,244.38,398.20
52.76,1.99,4.98,234.60,400.07
52.96,1.97,4.99,234.60,397.66
53.16,1.98,4.97,254.15,399.67
53.36,1.99,4.95,244.38,401.15
53.56,1.99,4.98,254.15,400.07
53.76,1.98,4.98,263.93,399.13
53.96,1.98,4.97,254.15,399.67
54.16,1.98,4.98,273.70,399.13
54.36,1.98,4.98,244.38,399.13
54.56,1.98,4.98,263.93,399.13
54.76,1.99,4.99,254.15,399.53
54.96,1.99,4.98,273.70,400.07
55.16,1.98,4.97,263.93,399.67
55.36,1.98,4.98,263.93,399.13
55.56,1.98,4.98,234.60,399.13
55.76,1.99,4.98,244.38,400.07
55.96,1.98,4.98,244.38,399.13
56.16,1.99,4.98,263.93,400.07
56.36,1.98,4.97,244.38,399.67
56.56,1.98,4.98,263.93,399.13
56.76,1.97,4.97,254.15,398.73
56.96,1.98,4.98,263.93,399.13
57.16,1.99,4.98,234.60,400.07
57.36,1.99,4.98,244.38,400.07
57.56,1.97,4.98,254.15,398.20
57.76,1.99,4.98,254.15,400.07
57.96,1.98,4.98,263.93,399.13
58.16,1.99,4.98,254.15,400.07
58.36,1.98,4.98,234.60,399.13
58.56,1.98,4.98,254.15,399.13
58.76,1.99,4.98,244.38,400.07
58.96,1.98,4.98,254.15,399.13
59.16,1.99,4.98,244.38,400.07
59.36,1.99,4.97,244.38,400.61
59.56,1.99,4.98,244.38,400.07
59.76,1.97,4.98,244.38,398.20
59.96,1.98,4.98,263.93,399.13
60.16,1.98,4.98,263.93,399.13
60.36,1.99,4.98,263.93,400.07
60.56,1.98,4.99,234.60,398.60
60.76,1.98,4.98,254.15,399.13
60.96,1.99,4.98,234.60,400.07
61.16,1.98,4.98,244.38,399.13
61.36,1.98,4.98,254.15,399.13
61.56,1.98,4.98,234.60,399.13
61.76,1.99,4.98,254.15,400.07
61.96,1.98,4.98,244.38,399.13
62.16,1.98,4.98,244.38,399.13
62.36,1.98,4.97,244.38,399.67
62.56,1.98,4.98,244.38,399.13
62.76,1.98,4.97,244.38,399.67
62.96,1.98,4.98,244.38,399.13
63.16,1.98,4.98,244.38,399.13
63.36,1.98,4.98,224.83,399.13
63.56,1.98,4.98,254.15,399.13
63.76,1.98,4.98,234.60,399.13
63.96,1.98,4.98,244.38,399.13
64.16,1.99,4.98,254.15,400.07
64.36,1.98,4.98,234.60,399.13
64.56,1.98,4.98,244.38,399.13
64.76,1.98,4.98,244.38,399.13
64.96,1.97,4.98,244.38,398.20
65.16,1.98,4.98,263.93,399.13
65.36,1.98,4.99,244.38,398.60
65.56,1.99,4.98,263.93,400.07
65.76,1.97,4.98,244.38,398.20
65.96,1.99,4.98,244.38,400.07
66.16,1.98,4.98,254.15,399.13
66.36,1.99,4.98,263.93,400.07
66.56,1.99,4.98,263.93,400.07
66.76,1.98,4.98,263.93,399.13
66.96,1.98,4.98,263.93,399.13
67.16,1.98,4.98,244.38,399.13
67.36,1.99,4.98,254.15,400.07
67.56,1.98,4.97,254.15,399.67
67.76,1.99,4.98,263.93,400.07
67.96,1.97,4.98,244.38,398.20
68.16,1.98,4.98,263.93,399.13
68.36,1.98,4.98,234.60,399.13
68.56,1.98,4.98,254.15,399.13
68.76,1.98,4.98,254.15,399.13
68.96,1.99,4.98,263.93,400.07
69.16,1.97,4.99,234.60,397.66
69.36,1.98,4.98,254.15,399.13
69.56,1.98,4.98,254.15,399.13
69.76,1.98,4.97,244.38,399.67
69.96,1.98,4.98,254.15,399.13
70.16,1.98,4.98,224.83,399.13
70.36,1.98,4.98,244.38,399.13
70.56,1.99,4.98,254.15,400.07
70.76,1.98,4.98,244.38,399.13
70.96,1.98,4.98,224.83,399.13
71.16,1.99,4.98,244.38,400.07
71.36,1.97,4.98,244.38,398.20
71.56,1.98,4.98,234.60,399.13
71.76,1.98,4.98,263.93,399.13
71.96,1.99,4.98,244.38,400.07
72.16,1.99,4.99,244.38,399.53
72.36,1.98,4.98,234.60,399.13
72.56,1.99,4.98,234.60,400.07
72.76,1.98,4.97,224.83,399.67
72.96,1.99,4.98,244.38,400.07
73.16,1.98,4.98,224.83,399.13
73.36,1.99,4.98,254.15,400.07
73.56,1.97,4.98,234.60,398.20
73.76,1.98,4.98,244.38,399.13
73.96,1.98,4.97,215.05,399.67
74.16,1.99,4.98,244.38,400.07
74.36,1.99,4.99,234.60,399.53
74.56,1.98,4.98,224.83,399.13
74.76,1.97,4.98,224.83,398.20
74.96,1.99,4.97,244.38,400.61
75.16,1.99,4.98,244.38,400.07
75.36,1.98,4.98,254.15,399.13
75.56,1.99,4.98,234.60,400.07
75.76,1.98,4.97,244.38,399.67
75.96,1.99,4.98,215.05,400.07
76.16,1.98,4.97,224.83,399.67
76.36,1.98,4.98,234.60,399.13
76.56,1.99,4.95,224.83,401.15
76.76,1.99,4.98,234.60,400.07
76.96,1.98,4.98,215.05,399.13
77.16,1.98,4.98,244.38,399.13
77.36,1.98,4.98,244.38,399.13
77.56,1.98,4.98,215.05,399.13
77.76,1.98,4.97,224.83,399.67
77.96,1.98,4.98,244.38,399.13
78.16,1.99,4.98,234.60,400.07
78.36,1.99,4.98,215.05,400.07
78.56,1.97,4.98,234.60,398.20
78.76,1.99,4.98,244.38,400.07
78.96,1.99,4.98,234.60,400.07
79.16,1.97,4.98,234.60,398.20
79.36,1.98,4.98,254.15,399.13
79.56,1.97,4.98,254.15,398.20
79.76,1.98,4.98,263.93,399.13
79.96,1.97,4.98,224.83,398.20
80.16,1.99,4.98,224.83,400.07
80.36,1.98,4.98,224.83,399.13
80.56,1.99,4.98,244.38,400.07
80.76,1.97,4.99,224.83,397.66
80.96,1.98,4.97,244.38,399.67
81.16,1.98,4.97,254.15,399.67
81.36,1.98,4.98,224.83,399.13
81.56,1.98,4.98,234.60,399.13
81.76,1.98,4.98,224.83,399.13
81.96,1.98,4.99,244.38,398.60
82.16,1.97,4.98,224.83,398.20
82.36,1.98,4.98,234.60,399.13
82.56,1.97,4.98,215.05,398.20
82.76,1.98,4.98,224.83,399.13
82.96,1.98,4.98,215.05,399.13
83.16,1.99,4.98,215.05,400.07
83.36,1.98,4.98,224.83,399.13
83.56,1.98,4.98,205.28,399.13
83.76,1.98,4.98,215.05,399.13
83.96,1.98,4.98,224.83,399.13
84.16,1.97,4.98,215.05,398.20
84.36,1.98,4.99,234.60,398.60
84.56,1.98,4.99,244.38,398.60
84.76,1.98,4.98,234.60,399.13
84.96,1.99,4.98,254.15,400.07
85.16,1.98,4.98,224.83,399.13
85.36,1.99,4.98,244.38,400.07
85.56,1.99,4.98,244.38,400.07
85.76,1.99,4.98,224.83,400.07
85.96,1.98,4.98,215.05,399.13
86.16,1.99,4.98,244.38,400.07
86.36,1.97,4.98,234.60,398.20
86.56,1.99,4.98,244.38,400.07
86.76,1.98,4.98,234.60,399.13
86.96,1.98,4.98,254.15,399.13
87.16,1.98,4.98,244.38,399.13
87.36,1.98,4.98,234.60,399.13
87.56,1.99,4.98,234.60,400.07
87.76,1.99,4.98,244.38,400.07
87.96,1.98,4.98,254.15,399.13
88.16,1.98,4.98,234.60,399.13
88.36,1.98,4.98,244.38,399.13
88.56,1.98,4.98,234.60,399.13
88.76,1.99,4.98,244.38,400.07
88.96,1.98,4.98,224.83,399.13
89.16,1.99,4.98,234.60,400.07
89.36,1.99,4.98,234.60,400.07
89.56,1.99,4.98,234.60,400.07
89.76,1.98,4.99,234.60,398.60
89.96,1.98,4.98,224.83,399.13
90.16,1.97,4.98,215.05,398.20
90.36,1.98,4.98,234.60,399.13
90.56,1.99,4.98,224.83,400.07
90.76,1.98,4.97,254.15,399.67
90.96,1.99,4.98,244.38,400.07
91.16,1.98,4.97,224.83,399.67
91.36,1.99,4.98,224.83,400.07
91.56,1.99,4.98,224.83,400.07
91.76,1.99,4.98,224.83,400.07
91.96,1.98,4.98,215.05,399.13
92.16,1.99,4.98,244.38,400.07
92.36,1.97,4.98,224.83,398.20
92.56,1.98,4.99,234.60,398.60
92.76,1.97,4.97,215.05,398.73
92.96,1.98,4.98,234.60,399.13
93.16,1.99,4.98,224.83,400.07
93.36,1.99,4.98,234.60,400.07
93.56,1.99,4.98,293.26,400.07
93.76,1.98,4.98,244.38,399.13
93.96,1.99,4.98,244.38,400.07
94.16,1.97,4.98,234.60,398.20
94.36,1.99,4.98,244.38,400.07
94.56,1.98,4.97,244.38,399.67
94.76,1.99,4.98,244.38,400.07
94.96,1.98,4.99,215.05,398.60
95.16,1.99,4.98,224.83,400.07
95.36,1.99,4.99,234.60,399.53
95.56,1.98,4.97,234.60,399.67
95.76,1.98,4.98,234.60,399.13
95.96,1.98,4.98,224.83,399.13
96.16,1.99,4.98,244.38,400.07
96.36,1.98,4.98,254.15,399.13
96.56,1.99,4.98,244.38,400.07
96.76,1.98,4.98,244.38,399.13
96.96,1.99,4.98,234.60,400.07
97.16,1.97,4.97,234.60,398.73
97.36,1.98,4.98,234.60,399.13
97.56,1.98,4.98,244.38,399.13
97.76,1.99,4.99,244.38,399.53
97.96,1.98,4.98,234.60,399.13
98.16,1.98,4.97,224.83,399.67
98.36,1.98,4.98,263.93,399.13
98.56,1.97,4.98,303.03,398.20
98.76,1.98,4.98,254.15,399.13
98.96,1.99,4.98,244.38,400.07
99.16,1.99,4.98,244.38,400.07
99.36,1.98,4.98,234.60,399.13
99.56,1.99,4.98,244.38,400.07
99.76,1.97,4.97,244.38,398.73
99.96,1.98,4.98,244.38,399.13
100.16,1.99,4.98,234.60,400.07
100.36,1.98,4.98,244.38,399.13
100.56,1.99,4.98,244.38,400.07
100.76,1.98,4.98,234.60,399.13
100.96,1.98,4.98,263.93,399.13
101.16,2.00,4.98,234.60,401.00
101.36,1.99,4.98,273.70,400.07
101.56,1.97,4.98,234.60,398.20
101.76,1.99,4.98,244.38,400.07
101.96,1.98,4.95,244.38,400.21
102.16,1.98,4.98,244.38,399.13
102.36,1.99,4.98,244.38,400.07
102.56,1.98,4.98,254.15,399.13
102.76,1.99,4.98,234.60,400.07
102.96,1.98,4.97,234.60,399.67
103.16,1.98,4.98,244.38,399.13
103.36,1.97,4.98,234.60,398.20
103.56,1.98,4.98,254.15,399.13
103.76,1.97,4.99,234.60,397.66
103.96,1.98,4.98,244.38,399.13
104.16,1.98,4.98,254.15,399.13
104.36,1.98,4.98,244.38,399.13
104.56,1.99,4.98,244.38,400.07
104.76,1.98,4.98,263.93,399.13
104.96,1.98,4.98,234.60,399.13
105.16,1.97,4.97,244.38,398.73
105.36,1.98,4.98,234.60,399.13
105.56,1.98,4.98,234.60,399.13
105.76,1.98,4.98,244.38,399.13
105.96,1.97,4.98,234.60,398.20
106.16,1.99,4.98,234.60,400.07
106.36,1.97,4.98,224.83,398.20
106.56,1.98,4.98,254.15,399.13
106.76,1.97,4.98,234.60,398.20
106.96,1.99,4.98,224.83,400.07
107.16,1.98,4.99,234.60,398.60
107.36,1.98,4.98,244.38,399.13
107.56,1.98,4.98,244.38,399.13
107.76,1.98,4.97,234.60,399.67
107.96,1.99,4.98,244.38,400.07
108.16,1.98,4.98,224.83,399.13
108.36,1.98,4.98,224.83,399.13
108.56,1.99,4.98,244.38,400.07
108.76,1.98,4.98,234.60,399.13
108.96,1.98,4.97,234.60,399.67
109.16,1.98,4.98,234.60,399.13
109.36,1.97,4.98,224.83,398.20
109.56,1.99,4.98,254.15,400.07
109.76,1.98,4.98,234.60,399.13
109.96,1.99,4.98,244.38,400.07
110.16,1.99,4.98,244.38,400.07
110.36,1.98,4.98,254.15,399.13
110.56,1.98,4.98,244.38,399.13
110.76,1.98,4.98,244.38,399.13
110.96,1.99,4.98,234.60,400.07
111.16,1.98,4.99,234.60,398.60
111.36,1.99,4.98,254.15,400.07
111.56,1.97,4.97,244.38,398.73
111.76,1.99,4.98,263.93,400.07
111.96,1.98,4.98,244.38,399.13
112.16,2.00,4.98,234.60,401.00
112.36,1.99,4.97,234.60,400.61
112.56,1.98,4.98,234.60,399.13
112.76,1.97,4.98,234.60,398.20
112.96,1.99,4.98,244.38,400.07
113.16,1.97,4.98,234.60,398.20
113.36,1.98,4.98,244.38,399.13
113.56,1.99,4.95,234.60,401.15
113.76,1.98,4.98,234.60,399.13
113.96,1.97,4.98,234.60,398.20
114.16,1.98,4.98,244.38,399.13
114.36,1.98,4.98,234.60,399.13
114.56,1.99,4.98,254.15,400.07
114.76,1.97,4.98,215.05,398.20
114.96,1.99,4.98,254.15,400.07
115.16,1.99,4.98,254.15,400.07
115.36,1.98,4.98,244.38,399.13
115.56,1.99,4.98,244.38,400.07
115.76,1.98,4.98,244.38,399.13
115.96,1.98,4.98,244.38,399.13
116.16,1.98,4.98,244.38,399.13
116.36,1.98,4.98,244.38,399.13
116.56,1.97,4.98,244.38,398.20
116.76,1.98,4.98,254.15,399.13
116.96,1.97,4.98,215.05,398.20
117.16,1.99,4.98,234.60,400.07
117.36,1.97,4.98,215.05,398.20
117.56,1.99,4.98,234.60,400.07
117.76,1.98,4.98,234.60,399.13
117.96,1.99,4.99,234.60,399.53
118.16,1.97,4.98,224.83,398.20
118.36,1.98,4.99,254.15,398.60
118.56,1.97,4.97,234.60,398.73
118.76,1.99,4.98,244.38,400.07
118.96,1.97,4.97,234.60,398.73
119.16,1.98,4.98,244.38,399.13
119.36,1.98,4.98,234.60,399.13
119.56,1.98,4.98,234.60,399.13
119.76,1.98,4.98,244.38,399.13
119.96,1.99,4.98,254.15,400.07
120.16,1.97,4.99,215.05,397.66
120.36,1.99,4.98,234.60,400.07
120.56,1.97,4.98,215.05,398.20
120.76,1.98,4.98,224.83,399.13
120.96,1.98,4.98,244.38,399.13
121.16,1.97,4.98,234.60,398.20
121.36,1.99,4.98,234.60,400.07
121.56,1.98,4.98,244.38,399.13
121.76,1.98,4.98,234.60,399.13
121.96,1.98,4.98,215.05,399.13
122.16,1.98,4.98,215.05,399.13
122.36,1.98,4.98,224.83,399.13
122.56,1.99,4.98,234.60,400.07
122.76,1.98,4.98,215.05,399.13
122.96,1.99,4.98,224.83,400.07
123.16,1.97,4.98,234.60,398.20
123.36,1.98,4.98,234.60,399.13
123.56,1.97,4.98,205.28,398.20
123.76,1.98,4.98,234.60,399.13
123.96,1.98,4.98,224.83,399.13
124.16,1.97,4.97,224.83,398.73
124.36,1.98,4.98,215.05,399.13
124.56,1.99,4.98,234.60,400.07
124.76,1.99,4.98,224.83,400.07
124.96,1.98,4.98,215.05,399.13
125.16,1.99,4.98,215.05,400.07
125.36,1.99,4.97,224.83,400.61
125.56,1.98,4.98,234.60,399.13
125.76,1.98,4.98,205.28,399.13
125.96,1.98,4.98,224.83,399.13
126.16,1.98,4.97,224.83,399.67
126.36,1.99,4.98,244.38,400.07
126.56,1.97,4.97,224.83,398.73
126.76,1.99,4.98,234.60,400.07
126.96,1.98,4.98,244.38,399.13
127.16,1.98,4.98,215.05,399.13
127.36,1.99,4.99,224.83,399.53
127.56,1.99,4.98,224.83,400.07
127.76,1.97,4.98,224.83,398.20
127.96,1.98,4.98,244.38,399.13
128.16,1.98,4.98,234.60,399.13
128.36,1.98,4.98,205.28,399.13
128.56,1.97,4.97,244.38,398.73
128.76,1.98,4.98,224.83,399.13
128.96,1.99,4.98,215.05,400.07
129.16,1.99,4.98,224.83,400.07
129.36,1.99,4.98,254.15,400.07
129.56,1.97,4.98,224.83,398.20
129.76,1.98,4.98,234.60,399.13
129.96,1.98,4.99,234.60,398.60
130.16,1.99,4.98,263.93,400.07
130.36,1.98,4.98,215.05,399.13
130.56,1.98,4.98,224.83,399.13
130.76,1.97,4.97,224.83,398.73
130.96,1.99,4.98,215.05,400.07
131.16,1.97,4.98,215.05,398.20
131.36,1.98,4.98,244.38,399.13
131.56,1.98,4.98,263.93,399.13
131.76,1.98,4.99,224.83,398.60
131.96,1.99,4.98,234.60,400.07
132.16,1.98,4.97,234.60,399.67
132.36,1.99,4.98,244.38,400.07
132.56,1.98,4.98,224.83,399.13
132.76,1.99,4.98,234.60,400.07
132.96,1.99,4.98,254.15,400.07
133.16,1.98,4.98,263.93,399.13
133.36,1.97,4.98,215.05,398.20
133.56,1.98,4.98,244.38,399.13
133.76,1.97,4.98,224.83,398.20
133.96,1.98,4.98,244.38,399.13
134.16,1.98,4.98,254.15,399.13
134.36,1.99,4.98,234.60,400.07
134.56,1.99,4.99,244.38,399.53
134.76,1.98,4.98,224.83,399.13
134.96,1.98,4.98,244.38,399.13
135.16,1.99,4.98,224.83,400.07
135.36,1.98,4.99,234.60,398.60
135.56,1.98,4.98,215.05,399.13
135.76,1.99,4.98,224.83,400.07
135.96,1.98,4.98,234.60,399.13
136.16,1.98,4.98,244.38,399.13
136.36,1.97,4.98,234.60,398.20
136.56,1.99,4.98,234.60,400.07
136.76,1.98,4.97,244.38,399.67
136.96,1.98,4.98,224.83,399.13
137.16,1.98,4.98,215.05,399.13
137.36,1.99,4.98,244.38,400.07
137.56,1.98,4.98,224.83,399.13
137.76,1.98,4.98,244.38,399.13
137.96,1.99,4.99,215.05,399.53
138.16,1.99,4.98,244.38,400.07
138.36,1.98,4.98,224.83,399.13
138.56,1.98,4.98,224.83,399.13
138.76,1.98,4.98,234.60,399.13
138.96,1.99,4.97,244.38,400.61
139.16,1.99,4.98,244.38,400.07
139.36,1.99,4.98,224.83,400.07
139.56,1.98,4.98,234.60,399.13
139.76,1.99,4.98,234.60,400.07
139.96,1.98,4.98,234.60,399.13
140.16,1.98,4.98,234.60,399.13
140.36,1.98,4.98,195.50,399.13
140.56,1.98,4.97,215.05,399.67
140.76,1.97,4.98,215.05,398.20
140.96,1.98,4.97,215.05,399.67
141.16,1.97,4.98,234.60,398.20
141.36,1.98,4.98,224.83,399.13
141.56,1.99,4.98,234.60,400.07
141.76,1.98,4.98,224.83,399.13
141.96,1.99,4.99,224.83,399.53
142.16,1.98,4.97,234.60,399.67
142.36,1.99,4.98,224.83,400.07
142.56,1.99,4.98,215.05,400.07
142.76,1.98,4.98,224.83,399.13
142.96,1.98,4.98,205.28,399.13
143.16,1.99,4.98,234.60,400.07
143.36,1.98,4.98,224.83,399.13
143.56,1.98,4.98,224.83,399.13
143.76,1.98,4.98,244.38,399.13
143.96,1.98,4.98,234.60,399.13
144.16,1.97,4.98,224.83,398.20
144.36,1.98,4.98,224.83,399.13
144.56,1.98,4.97,215.05,399.67
144.76,1.99,4.98,234.60,400.07
144.96,1.98,4.98,215.05,399.13
145.16,1.99,4.98,224.83,400.07
145.36,1.97,4.98,234.60,398.20
145.56,1.98,4.98,244.38,399.13
145.76,1.98,4.98,215.05,399.13
145.96,1.98,4.98,244.38,399.13
146.16,1.99,4.98,224.83,400.07
146.36,1.99,4.98,215.05,400.07
146.56,1.98,4.99,224.83,398.60
146.76,1.99,4.98,254.15,400.07
146.96,1.99,4.98,234.60,400.07
147.16,1.98,4.98,224.83,399.13
147.36,1.98,4.98,224.83,399.13
147.56,1.98,4.98,244.38,399.13
147.76,1.98,4.98,244.38,399.13
147.96,1.98,4.98,215.05,399.13
148.16,1.99,4.98,234.60,400.07
148.36,1.99,4.98,224.83,400.07
148.56,1.97,4.98,234.60,398.20
148.76,1.98,4.98,234.60,399.13
148.96,1.99,4.98,224.83,400.07
149.16,1.97,4.98,234.60,398.20
149.36,1.99,4.98,244.38,400.07
149.56,1.97,4.97,234.60,398.73
149.76,1.99,4.98,234.60,400.07
149.96,1.98,4.98,224.83,399.13
150.16,1.97,4.98,224.83,398.20
150.36,1.97,4.98,215.05,398.20
150.56,1.98,4.98,244.38,399.13
150.76,1.97,4.98,234.60,398.20
150.96,1.99,4.98,244.38,400.07
151.16,1.98,4.98,234.60,399.13
151.36,1.98,4.98,244.38,399.13
151.56,1.99,4.98,224.83,400.07
151.76,1.98,4.98,244.38,399.13
151.96,1.97,4.98,234.60,398.20
152.16,1.99,4.98,263.93,400.07
152.36,1.98,4.98,244.38,399.13
152.56,1.98,4.98,244.38,399.13
152.76,1.98,4.98,263.93,399.13
152.96,1.98,4.98,224.83,399.13
153.16,1.98,4.98,263.93,399.13
153.36,1.98,4.98,215.05,399.13
153.56,1.98,4.98,234.60,399.13
153.76,1.98,4.98,234.60,399.13
153.96,1.98,4.98,244.38,399.13
154.16,1.99,4.98,254.15,400.07
154.36,1.98,4.98,254.15,399.13
154.56,1.98,4.98,244.38,399.13
154.76,1.99,4.98,263.93,400.07
154.96,1.98,4.98,254.15,399.13
155.16,1.99,4.99,254.15,399.53
155.36,1.99,4.98,244.38,400.07
155.56,1.99,4.98,254.15,400.07
155.76,1.98,4.98,244.38,399.13
155.96,1.98,4.98,263.93,399.13
156.16,1.98,4.99,244.38,398.60
156.36,1.98,4.98,244.38,399.13
156.56,1.98,4.98,234.60,399.13
156.76,1.99,4.98,234.60,400.07
156.96,1.98,4.98,234.60,399.13
157.16,1.99,4.98,234.60,400.07
157.36,1.98,4.98,244.38,399.13
157.56,1.99,4.98,234.60,400.07
157.76,1.98,4.98,234.60,399.13
157.96,1.99,4.98,244.38,400.07
158.16,1.98,4.98,254.15,399.13
158.36,1.99,4.98,254.15,400.07
158.56,1.98,4.97,254.15,399.67
158.76,1.98,4.99,244.38,398.60
158.96,1.97,4.98,215.05,398.20
159.16,1.98,4.99,244.38,398.60
159.36,1.98,4.98,254.15,399.13
159.56,1.99,4.98,254.15,400.07
159.76,1.98,4.98,234.60,399.13
159.96,1.99,4.98,244.38,400.07
160.16,1.98,4.98,234.60,399.13
160.36,1.98,4.99,234.60,398.60
160.56,1.97,4.98,234.60,398.20
160.76,1.98,4.98,244.38,399.13
160.96,1.99,4.98,234.60,400.07
161.16,1.99,4.98,234.60,400.07
161.36,1.99,4.98,254.15,400.07
161.56,1.99,4.97,244.38,400.61
161.76,1.98,4.98,234.60,399.13
161.96,1.98,4.98,234.60,399.13
162.16,1.99,4.98,254.15,400.07
162.36,1.99,4.98,254.15,400.07
162.56,1.99,4.98,244.38,400.07
162.76,1.98,4.98,234.60,399.13
162.96,1.99,4.98,224.83,400.07
163.16,1.99,4.98,215.05,400.07
163.36,1.98,4.99,234.60,398.60
163.56,1.97,4.98,234.60,398.20
163.76,1.99,4.98,234.60,400.07
163.96,1.97,4.97,244.38,398.73
164.16,1.99,4.98,254.15,400.07
164.36,1.98,4.97,244.38,399.67
164.56,1.98,4.98,234.60,399.13
164.76,1.99,4.98,244.38,400.07
164.96,1.99,4.98,244.38,400.07
165.16,1.97,4.98,224.83,398.20
165.36,1.98,4.98,254.15,399.13
165.56,1.98,4.97,234.60,399.67
165.76,1.99,4.99,244.38,399.53
165.96,1.98,4.98,215.05,399.13
166.16,1.99,4.98,234.60,400.07
166.36,1.99,4.98,224.83,400.07
166.56,1.99,4.98,244.38,400.07
166.76,1.97,4.98,224.83,398.20
166.96,1.98,4.98,244.38,399.13
167.16,1.98,4.98,244.38,399.13
167.36,1.99,4.98,244.38,400.07
167.56,1.98,4.98,215.05,399.13
167.76,1.98,4.98,224.83,399.13
167.96,1.98,4.98,234.60,399.13
168.16,1.98,4.98,215.05,399.13
168.36,1.98,4.98,234.60,399.13
168.56,1.98,4.98,244.38,399.13
168.76,1.97,4.98,215.05,398.20
168.96,1.98,4.98,234.60,399.13
169.16,1.98,4.99,263.93,398.60
169.36,1.98,4.98,244.38,399.13
169.56,1.98,4.97,254.15,399.67
169.76,1.98,4.98,234.60,399.13
169.96,1.99,4.99,234.60,399.53
170.16,1.98,4.98,244.38,399.13
170.36,1.98,4.98,234.60,399.13
170.56,1.98,4.98,224.83,399.13
170.76,1.97,4.98,234.60,398.20
170.96,1.98,4.98,234.60,399.13
171.16,1.97,4.98,224.83,398.20
171.36,1.98,4.98,234.60,399.13
171.56,1.99,4.98,234.60,400.07
171.76,1.98,4.98,244.38,399.13
171.96,1.98,4.98,244.38,399.13
172.16,1.98,4.97,215.05,399.67
172.36,1.99,4.99,234.60,399.53
172.56,1.98,4.98,234.60,399.13
172.76,1.98,4.98,244.38,399.13
172.96,1.97,4.98,234.60,398.20
173.16,1.99,4.99,234.60,399.53
173.36,1.98,4.97,244.38,399.67
173.56,1.99,4.98,244.38,400.07
173.76,1.98,4.98,224.83,399.13
173.96,1.99,4.98,234.60,400.07
174.16,1.98,4.98,234.60,399.13
174.36,1.99,4.98,254.15,400.07
174.56,1.98,4.98,244.38,399.13
174.76,1.99,4.98,263.93,400.07
174.96,1.98,4.98,234.60,399.13
175.16,1.99,4.98,244.38,400.07
175.36,1.98,4.98,234.60,399.13
175.56,1.99,4.98,234.60,400.07
175.76,1.98,4.98,244.38,399.13
175.96,1.98,4.98,244.38,399.13
176.16,1.97,4.98,234.60,398.20
176.36,1.99,4.98,244.38,400.07
176.56,1.97,4.97,234.60,398.73
176.76,1.99,4.98,263.93,400.07
176.96,1.98,4.98,215.05,399.13
177.16,1.99,4.99,254.15,399.53
177.36,1.97,4.98,244.38,398.20
177.56,1.98,4.98,244.38,399.13
177.76,1.98,4.98,244.38,399.13
177.96,1.98,4.98,234.60,399.13
178.16,1.98,4.98,244.38,399.13
178.36,1.98,4.98,234.60,399.13
178.56,1.99,4.98,224.83,400.07
178.76,1.98,4.97,263.93,399.67
178.96,1.99,4.98,244.38,400.07
179.16,1.98,4.97,244.38,399.67
179.36,1.99,4.99,215.05,399.53
179.56,1.99,4.98,234.60,400.07
179.76,1.97,4.99,224.83,397.66
179.96,1.99,4.98,244.38,400.07
180.16,1.98,4.98,234.60,399.13
180.36,1.98,4.98,224.83,399.13
180.56,1.99,4.98,234.60,400.07
180.76,1.99,4.98,234.60,400.07
180.96,1.99,4.99,244.38,399.53
181.16,1.98,4.98,234.60,399.13
181.36,1.99,4.98,224.83,400.07
181.56,1.98,4.98,234.60,399.13
181.76,1.98,4.98,234.60,399.13
181.96,1.98,4.98,234.60,399.13
182.16,1.99,4.98,224.83,400.07
182.36,1.98,4.99,244.38,398.60
182.56,1.98,4.98,244.38,399.13
182.76,1.98,4.98,254.15,399.13
182.96,1.98,4.98,254.15,399.13
183.16,1.98,4.98,244.38,399.13
183.36,1.99,4.98,254.15,400.07
183.56,1.99,4.97,234.60,400.61
183.76,1.99,4.98,244.38,400.07
183.96,1.97,4.98,244.38,398.20
184.16,1.99,4.98,234.60,400.07
184.36,1.98,4.98,224.83,399.13
184.56,1.99,4.98,244.38,400.07
184.76,1.98,4.97,254.15,399.67
184.96,1.99,4.98,234.60,400.07
185.16,1.99,4.98,234.60,400.07
185.36,1.99,4.98,263.93,400.07
185.56,1.98,5.01,254.15,398.06
185.76,1.98,4.98,254.15,399.13
185.96,1.98,4.97,244.38,399.67
186.16,1.99,4.98,263.93,400.07
186.36,1.98,4.98,254.15,399.13
186.56,1.98,4.99,263.93,398.60
186.76,1.98,4.98,234.60,399.13
186.96,1.98,4.98,244.38,399.13
187.16,1.97,4.98,0.00,398.20
187.36,1.99,4.98,244.38,400.07
187.56,1.99,4.98,254.15,400.07
187.76,1.99,4.98,244.38,400.07
187.96,1.98,4.98,254.15,399.13
188.16,1.98,4.98,263.93,399.13
188.36,1.98,4.97,254.15,399.67
188.56,1.98,4.98,263.93,399.13
188.76,1.97,4.98,234.60,398.20
188.96,1.99,4.98,244.38,400.07
189.16,1.98,4.98,244.38,399.13
189.36,1.99,4.98,273.70,400.07
189.56,1.98,4.98,244.38,399.13
189.76,1.98,4.98,254.15,399.13
189.96,1.97,4.98,244.38,398.20
190.16,1.98,4.98,254.15,399.13
190.36,1.98,4.98,234.60,399.13
190.56,1.98,4.98,244.38,399.13
190.76,1.99,4.98,234.60,400.07
190.96,1.99,4.98,244.38,400.07
191.16,1.98,4.98,234.60,399.13
191.36,1.99,4.98,254.15,400.07
191.56,1.98,4.98,234.60,399.13
191.76,1.98,4.99,224.83,398.60
191.96,1.97,4.98,215.05,398.20
192.16,1.98,4.98,234.60,399.13
192.36,1.98,4.98,234.60,399.13
192.56,1.99,4.98,254.15,400.07
192.76,1.98,4.98,224.83,399.13
192.96,1.99,4.98,254.15,400.07
193.16,1.97,4.98,234.60,398.20
193.36,1.98,4.98,244.38,399.13
193.56,1.99,4.98,234.60,400.07
193.76,1.99,4.98,254.15,400.07
193.96,1.99,4.98,254.15,400.07
194.16,1.98,4.98,254.15,399.13
194.36,1.97,4.98,234.60,398.20
194.56,1.98,4.98,244.38,399.13
194.76,1.97,4.99,254.15,397.66
194.96,1.98,4.98,244.38,399.13
195.16,1.98,4.98,244.38,399.13
195.36,1.98,4.98,224.83,399.13
195.56,1.99,4.98,244.38,400.07
195.76,1.98,4.98,244.38,399.13
195.96,1.98,4.98,234.60,399.13
196.16,1.99,4.97,244.38,400.61
196.36,1.98,4.99,244.38,398.60
196.56,1.98,4.95,234.60,400.21
196.76,1.98,4.98,244.38,399.13
196.96,1.98,4.97,234.60,399.67
197.16,1.99,4.99,254.15,399.53
197.36,1.98,4.98,244.38,399.13
197.56,1.99,4.98,234.60,400.07
197.76,1.98,4.97,254.15,399.67
197.96,1.99,4.98,234.60,400.07
198.16,1.97,4.98,224.83,398.20
198.36,1.98,4.98,244.38,399.13
198.56,1.97,4.97,224.83,398.73
198.76,1.98,4.99,244.38,398.60
198.96,1.97,4.98,234.60,398.20
199.16,1.98,4.98,244.38,399.13
199.36,1.98,4.98,254.15,399.13
199.56,1.98,4.98,224.83,399.13
199.76,1.99,4.97,234.60,400.61
199.96,1.99,4.98,244.38,400.07
200.16,1.98,4.98,234.60,399.13
200.36,1.98,4.98,224.83,399.13
200.56,1.99,4.98,234.60,400.07
200.76,1.98,4.98,263.93,399.13
200.96,1.98,4.98,254.15,399.13
201.16,1.97,4.97,234.60,398.73
201.36,1.99,4.98,234.60,400.07
201.56,1.99,4.98,234.60,400.07
201.76,1.98,4.98,244.38,399.13
201.96,1.97,4.97,244.38,398.73
202.16,1.99,4.98,244.38,400.07
202.36,1.98,4.98,244.38,399.13
202.56,1.99,4.98,254.15,400.07
202.76,1.98,4.98,234.60,399.13
202.96,1.98,4.98,244.38,399.13
203.16,1.98,4.98,244.38,399.13
203.36,1.98,4.98,244.38,399.13
203.56,1.98,4.98,234.60,399.13
203.76,1.98,4.98,244.38,399.13
203.96,1.97,4.98,234.60,398.20
204.16,1.98,4.95,244.38,400.21
204.36,1.99,4.98,254.15,400.07
204.56,1.98,4.98,254.15,399.13
204.76,1.99,4.98,254.15,400.07
204.96,1.98,4.98,244.38,399.13
205.16,1.99,4.98,244.38,400.07
205.36,1.99,4.97,263.93,400.61
205.56,1.99,4.98,254.15,400.07
205.76,1.97,4.98,234.60,398.20
205.96,1.98,4.98,254.15,399.13
206.16,1.98,4.98,234.60,399.13
206.36,1.99,4.98,254.15,400.07
206.56,1.98,4.98,254.15,399.13
206.76,1.98,4.98,244.38,399.13
206.96,1.97,4.98,254.15,398.20
207.16,1.99,4.98,234.60,400.07
207.36,1.98,4.99,234.60,398.60
207.56,1.99,4.98,244.38,400.07
207.76,1.98,4.98,234.60,399.13
207.96,1.99,4.98,263.93,400.07
208.16,1.98,4.99,234.60,398.60
208.36,1.98,4.98,244.38,399.13
208.56,1.98,4.98,263.93,399.13
208.76,1.98,4.98,254.15,399.13
208.96,1.97,4.98,244.38,398.20
209.16,1.99,4.98,263.93,400.07
209.36,1.98,4.98,234.60,399.13
209.56,1.99,4.98,254.15,400.07
209.76,1.98,4.98,254.15,399.13
209.96,1.98,4.97,234.60,399.67
210.16,1.98,4.98,254.15,399.13
210.36,1.98,4.98,234.60,399.13
210.56,1.99,4.99,244.38,399.53
210.76,1.98,4.97,263.93,399.67
210.96,1.99,4.98,234.60,400.07
211.16,1.98,4.98,254.15,399.13
211.36,1.98,4.99,263.93,398.60
211.56,1.99,4.98,244.38,400.07
211.76,1.99,4.98,244.38,400.07
211.96,1.98,4.97,234.60,399.67
212.16,1.99,4.98,244.38,400.07
212.36,1.97,4.97,263.93,398.73
212.56,1.99,4.98,263.93,400.07
212.76,1.97,4.98,244.38,398.20
212.96,1.98,4.98,244.38,399.13
213.16,1.98,4.97,224.83,399.67
213.36,1.99,4.98,244.38,400.07
213.56,1.98,4.98,224.83,399.13
213.76,1.99,4.98,254.15,400.07
213.96,1.99,4.98,254.15,400.07
214.16,1.98,4.98,244.38,399.13
214.36,1.99,4.98,234.60,400.07
214.56,1.97,4.97,263.93,398.73
214.76,1.99,4.98,234.60,400.07
214.96,1.99,4.98,234.60,400.07
215.16,1.98,4.98,244.38,399.13
215.36,1.99,4.98,244.38,400.07
215.56,1.99,4.98,244.38,400.07
215.76,1.98,4.98,244.38,399.13
215.96,1.98,4.98,254.15,399.13
216.16,1.98,4.98,263.93,399.13
216.36,1.98,4.98,273.70,399.13
216.56,1.98,4.98,273.70,399.13
216.76,1.99,4.98,244.38,400.07
216.96,1.98,4.99,244.38,398.60
217.16,1.98,4.98,234.60,399.13
217.36,1.97,4.98,263.93,398.20
217.56,1.98,4.98,273.70,399.13
217.76,1.97,4.97,244.38,398.73
217.96,1.98,4.98,254.15,399.13
218.16,1.98,4.98,254.15,399.13
218.36,1.98,4.98,283.48,399.13
218.56,1.99,4.98,263.93,400.07
218.76,1.98,4.98,263.93,399.13
218.96,1.98,4.98,263.93,399.13
219.16,1.99,4.98,254.15,400.07
219.36,1.99,4.98,273.70,400.07
219.56,1.98,4.98,254.15,399.13
219.76,1.99,4.98,244.38,400.07
219.96,1.98,4.97,254.15,399.67
220.16,1.99,4.98,263.93,400.07
220.36,1.98,4.97,244.38,399.67
220.56,1.98,4.98,254.15,399.13
220.76,1.98,4.98,254.15,399.13
220.96,1.98,4.98,263.93,399.13
221.16,1.97,4.98,263.93,398.20
221.36,1.98,4.98,273.70,399.13
221.56,1.98,4.98,263.93,399.13
221.76,1.99,4.98,263.93,400.07
221.96,1.97,4.98,244.38,398.20
222.16,1.99,4.98,234.60,400.07
222.36,1.99,4.98,263.93,400.07
222.56,1.99,4.98,254.15,400.07
222.76,1.98,4.98,244.38,399.13
222.96,1.99,4.98,254.15,400.07
223.16,1.99,4.98,263.93,400.07
223.36,1.98,4.98,254.15,399.13
223.56,1.98,4.98,263.93,399.13
223.76,1.99,4.98,263.93,400.07
223.96,1.99,4.98,254.15,400.07
224.16,1.98,4.98,263.93,399.13
224.36,1.99,4.98,254.15,400.07
224.56,1.99,4.98,244.38,400.07
224.76,1.98,4.98,273.70,399.13
224.96,1.97,4.98,244.38,398.20
225.16,1.99,4.98,273.70,400.07
225.36,1.98,4.98,254.15,399.13
225.56,1.98,4.98,254.15,399.13
225.76,1.98,4.98,234.60,399.13
225.96,1.99,4.98,263.93,400.07
226.16,1.99,4.98,254.15,400.07
226.36,1.99,4.98,244.38,400.07
226.56,1.98,4.98,244.38,399.13
226.76,1.99,4.98,263.93,400.07
226.96,1.99,4.98,263.93,400.07
227.16,1.98,4.99,263.93,398.60
227.36,1.99,4.98,254.15,400.07
227.56,1.98,4.98,263.93,399.13
227.76,1.99,4.98,244.38,400.07
227.96,1.97,4.98,254.15,398.20
228.16,1.98,4.98,254.15,399.13
228.36,1.99,4.98,263.93,400.07
228.56,1.99,4.98,263.93,400.07
228.76,1.98,4.98,283.48,399.13
228.96,1.99,4.98,254.15,400.07
229.16,1.97,4.98,254.15,398.20
229.36,1.99,4.99,273.70,399.53
229.56,1.97,4.98,244.38,398.20
229.76,1.99,4.98,254.15,400.07
229.96,1.98,4.99,254.15,398.60
230.16,1.99,4.98,273.70,400.07
230.36,1.97,4.98,263.93,398.20
230.56,1.99,4.98,263.93,400.07
230.76,1.98,4.98,244.38,399.13
230.96,1.99,4.97,273.70,400.61
231.16,1.98,4.98,254.15,399.13
231.36,1.99,4.98,254.15,400.07
231.56,1.99,4.98,254.15,400.07
231.76,1.98,4.98,254.15,399.13
231.96,1.98,4.98,254.15,399.13
232.16,1.98,4.98,254.15,399.13
232.36,1.98,4.98,263.93,399.13
232.56,1.98,4.98,254.15,399.13
232.76,1.98,4.97,273.70,399.67
232.96,1.98,4.98,254.15,399.13
233.16,1.98,4.99,273.70,398.60
233.36,1.98,4.98,234.60,399.13
233.56,1.98,4.98,254.15,399.13
233.76,1.98,4.98,254.15,399.13
233.96,1.98,4.98,273.70,399.13
234.16,1.98,4.98,263.93,399.13
234.36,1.98,4.98,263.93,399.13
234.56,1.98,4.97,244.38,399.67
234.76,1.99,4.98,273.70,400.07
234.96,1.98,4.98,263.93,399.13
235.16,1.99,4.99,273.70,399.53
235.36,1.99,4.98,263.93,400.07
235.56,1.99,4.98,263.93,400.07
235.76,1.97,4.98,254.15,398.20
235.96,1.98,4.98,254.15,399.13
236.16,1.98,4.98,254.15,399.13
236.36,1.99,4.98,263.93,400.07
236.56,1.97,4.98,263.93,398.20
236.76,1.99,4.98,254.15,400.07
236.96,1.97,4.98,254.15,398.20
237.16,1.98,4.98,244.38,399.13
237.36,1.97,4.98,244.38,398.20
237.56,1.98,4.98,254.15,399.13
237.76,1.98,4.98,263.93,399.13
237.96,1.99,4.98,263.93,400.07
238.16,1.98,4.98,254.15,399.13
238.36,1.98,4.98,254.15,399.13
238.56,1.97,4.97,263.93,398.73
238.76,1.98,4.97,254.15,399.67
238.96,1.97,4.97,234.60,398.73
239.16,1.99,4.99,254.15,399.53
239.36,1.99,4.97,254.15,400.61
239.56,1.99,4.98,244.38,400.07
239.76,1.98,4.98,244.38,399.13
239.96,1.99,4.98,254.15,400.07
240.16,1.98,4.98,244.38,399.13
240.36,1.98,4.98,244.38,399.13
240.56,1.99,4.98,244.38,400.07
240.76,1.98,4.97,263.93,399.67
240.96,1.98,4.98,263.93,399.13
241.16,1.99,4.98,263.93,400.07
241.36,1.99,4.98,263.93,400.07
241.56,1.98,4.98,244.38,399.13
241.76,1.99,4.98,254.15,400.07
241.96,1.98,4.98,254.15,399.13
242.16,1.99,4.98,273.70,400.07
242.36,1.98,4.98,254.15,399.13
242.56,1.98,4.99,263.93,398.60
242.76,1.97,4.98,254.15,398.20
242.96,1.98,4.99,254.15,398.60
243.16,1.98,4.98,244.38,399.13
243.36,1.98,4.98,263.93,399.13
243.56,1.98,4.98,254.15,399.13
243.76,1.99,4.98,254.15,400.07
243.96,1.97,4.97,263.93,398.73
244.16,1.99,4.98,263.93,400.07
244.36,1.98,4.98,254.15,399.13
244.56,1.99,4.98,254.15,400.07
244.76,1.99,4.98,254.15,400.07
244.96,1.99,4.98,254.15,400.07
245.16,1.97,4.98,234.60,398.20
245.36,1.99,4.98,263.93,400.07
245.56,1.97,4.98,234.60,398.20
245.76,1.98,4.98,263.93,399.13
245.96,1.99,4.98,254.15,400.07
246.16,1.98,4.98,263.93,399.13
246.36,1.99,4.98,254.15,400.07
246.56,1.98,4.99,263.93,398.60
246.76,1.98,4.99,263.93,398.60
246.96,1.98,4.99,244.38,398.60
247.16,1.98,4.99,273.70,398.60
247.36,1.98,4.99,263.93,398.60
247.56,1.99,4.98,263.93,400.07
247.76,1.97,4.98,254.15,398.20
247.96,1.99,4.98,263.93,400.07
248.16,1.98,4.97,263.93,399.67
248.36,1.99,4.98,283.48,400.07
248.56,1.98,4.98,254.15,399.13
248.76,1.99,4.98,273.70,400.07
248.96,1.98,4.98,244.38,399.13
249.16,1.99,4.98,273.70,400.07
249.36,1.98,4.98,254.15,399.13
249.56,1.99,4.98,254.15,400.07
249.76,1.98,4.99,263.93,398.60
249.96,1.98,4.98,283.48,399.13
250.16,1.99,4.98,254.15,400.07
250.36,1.97,4.97,263.93,398.73
250.56,1.99,4.98,254.15,400.07
250.76,1.98,4.99,273.70,398.60
250.96,1.98,4.98,273.70,399.13
251.16,1.98,4.98,254.15,399.13
251.36,1.99,4.98,263.93,400.07
251.56,1.97,4.98,254.15,398.20
251.76,1.99,4.98,263.93,400.07
251.96,1.98,4.97,263.93,399.67
252.16,1.99,4.98,254.15,400.07
252.36,1.98,4.98,263.93,399.13
252.56,1.98,4.97,263.93,399.67
252.76,1.98,4.98,244.38,399.13
252.96,1.98,4.98,254.15,399.13
253.16,1.98,4.98,254.15,399.13
253.36,1.99,4.98,273.70,400.07
253.56,1.98,4.98,273.70,399.13
253.76,1.99,4.98,263.93,400.07
253.96,1.99,4.98,254.15,400.07
254.16,1.98,4.98,263.93,399.13
254.36,1.97,4.98,254.15,398.20
254.56,1.98,4.98,273.70,399.13
254.76,1.98,4.98,263.93,399.13
254.96,1.99,4.98,273.70,400.07
255.16,1.98,4.98,263.93,399.13
255.36,1.98,4.98,263.93,399.13
255.56,1.98,4.98,273.70,399.13
255.76,1.98,4.97,263.93,399.67
255.96,1.98,4.95,254.15,400.21
256.16,1.98,4.98,263.93,399.13
256.36,1.98,4.98,273.70,399.13
256.56,1.99,4.98,283.48,400.07
256.76,1.98,4.98,263.93,399.13
256.96,1.98,4.98,273.70,399.13
257.16,1.97,4.98,263.93,398.20
257.36,1.97,4.97,263.93,398.73
257.56,1.99,4.99,273.70,399.53
257.76,1.99,4.98,283.48,400.07
257.96,1.99,4.98,293.26,400.07
258.16,1.97,4.98,273.70,398.20
258.36,1.98,4.99,293.26,398.60
258.56,1.97,4.98,273.70,398.20
258.76,1.99,4.98,303.03,400.07
258.96,1.98,4.98,283.48,399.13
259.16,1.99,4.98,273.70,400.07
259.36,1.97,4.98,293.26,398.20
259.56,1.98,4.98,273.70,399.13
259.76,1.98,4.97,254.15,399.67
259.96,1.98,4.98,283.48,399.13
260.16,1.97,4.98,254.15,398.20
260.36,1.99,4.98,283.48,400.07
260.56,1.98,4.98,273.70,399.13
260.76,1.99,4.98,293.26,400.07
260.96,1.97,4.97,293.26,398.73
261.16,1.98,4.99,293.26,398.60
261.36,1.98,4.98,283.48,399.13
261.56,1.98,4.99,273.70,398.60
261.76,1.99,4.98,273.70,400.07
261.96,1.99,4.98,273.70,400.07
262.16,1.98,4.98,254.15,399.13
262.36,1.98,4.98,273.70,399.13
262.56,1.98,4.98,283.48,399.13
262.76,1.99,4.98,283.48,400.07
262.96,1.98,4.98,273.70,399.13
263.16,1.98,4.98,273.70,399.13
263.36,1.98,4.98,273.70,399.13
263.56,1.98,4.98,254.15,399.13
263.76,1.97,4.98,273.70,398.20
263.96,1.98,4.98,273.70,399.13
264.16,1.98,4.98,283.48,399.13
264.36,1.98,4.98,263.93,399.13
264.56,1.99,4.98,273.70,400.07
264.76,1.98,4.97,283.48,399.67
264.96,1.99,4.99,283.48,399.53
